Repository: MiriEsh/Perovskite-encapsulation-comparison

The Perovskite encapsulation comparison python code takes the data downloaded from the Material Zone Perovskite Project and compares the stability of different encapsulations.

No pip install is needed - in order to get the out-put files all you need to do is run the code.
There are 2 input csv files needed to run this code: 'Perovsite database query.csv' (contains the data as downloaded from the Material Zone project) and 'Manual additions.csv' (contains corrections\additions to any of the lines in the Material Zone project).  
The output files are:
'Experiments_with_T80_greater_than_100.csv', 
'Experiments_with_T80_for_supp.csv', 
'Experiments_with_Encap_and_stability.csv', 
'frequency table logT80.csv', 
6 csv t-test info files (1 file for all experiments and a seperate file for each of the 5 sub-devisions of the experiments), 
6 box plot files (1 graph for all experiments and a seperate graph for each of the 5 sub-devisions of the experiments)

The 5 sub-devisions are: Ambient experiments, experiments at 65 degrees, experiments in dark conditions, experiments in light conditions, experiements at MPPT

Download the newest data from the Peroskite Project, the file should contain only encapsulated experiments and it's name should be 'Perovsite database query.csv' 
(which is the default name of the downloaded data)

What the code does:
1) Estimates the T80 if it is not in the downloaded file (the value in column 'calculated T80').
2) Classifies each experiments into 9 encapsulation groups: Other, Glass + epoxy, Glass + UV glue, Glass + polymer, Glass + butyl rubber, Glass +no sealant, Foils and Polymers.
3) Compares the T80 of 7 groups (Glass + epoxy, Glass + UV glue, Glass + polymer, Glass + butyl rubber, Foils and Polymers) by plotting the groups T80 and box plots and preforms t-test for each and every combination of 2 groups.

File: inputs/Manual additions.csv (part 1 of 6)
Ref_ID,Ref_ID_temp,Ref_name_of_person_entering_the_data,Ref_data_entered_by_author,Ref_DOI_number,Ref_lead_author,Ref_publication_date,Ref_journal,Ref_part_of_initial_dataset,Ref_original_filename_data_upload,Ref_free_text_comment,Ref_internal_sample_id,Cell_stack_sequence,Cell_area_total,Cell_area_measured,Cell_number_of_cells_per_substrate,Cell_architecture,Cell_flexible,Cell_flexible_min_bending_radius,Cell_semitransparent,Cell_semitransparent_AVT,Cell_semitransparent_wavelength_range,Cell_semitransparent_raw_data,Module,Module_number_of_cells_in_module,Module_area_total,Module_area_effective,Module_JV_data_recalculated_per_cell,Substrate_stack_sequence,Substrate_thickness,Substrate_area,Substrate_supplier,Substrate_brand_name,Substrate_deposition_procedure,Substrate_surface_roughness_rms,Substrate_etching_procedure,Substrate_cleaning_procedure,ETL_stack_sequence,ETL_thickness,ETL_additives_compounds,ETL_additives_concentrations,ETL_deposition_procedure,ETL_deposition_aggregation_state_of_reactants,ETL_deposition_synthesis_atmosphere,ETL_deposition_synthesis_atmosphere_pressure_total,ETL_deposition_synthesis_atmosphere_pressure_partial,ETL_deposition_synthesis_atmosphere_relative_humidity,ETL_deposition_solvents,ETL_deposition_solvents_mixing_ratios,ETL_deposition_solvents_supplier,ETL_deposition_solvents_purity,ETL_deposition_reaction_solutions_compounds,ETL_deposition_reaction_solutions_compounds_supplier,ETL_deposition_reaction_solutions_compounds_purity,ETL_deposition_reaction_solutions_concentrations,ETL_deposition_reaction_solutions_volumes,ETL_deposition_reaction_solutions_age,ETL_deposition_reaction_solutions_temperature,ETL_deposition_substrate_temperature,ETL_deposition_thermal_annealing_temperature,ETL_deposition_thermal_annealing_time,ETL_deposition_thermal_annealing_atmosphere,ETL_storage_time_until_next_deposition_step,ETL_storage_atmosphere,ETL_storage_relative_humidity,ETL_surface_treatment_before_next_deposition_step,Perovskite_single_crystal,Perovskite_dimension_0D,Perovskite_dimension_2D,Perovskite_dimension_2D3D_mixture,Perovskite_dimension_3D,Perovskite_dimension_3D_with_2D_capping_layer,Perovskite_dimension_list_of_layers,Perovskite_composition_perovskite_ABC3_structure,Perovskite_composition_perovskite_inspired_structure,Perovskite_composition_a_ions,Perovskite_composition_a_ions_coefficients,Perovskite_composition_b_ions,Perovskite_composition_b_ions_coefficients,Perovskite_composition_c_ions,Perovskite_composition_c_ions_coefficients,Perovskite_composition_none_stoichiometry_components_in_excess,Perovskite_composition_short_form,Perovskite_composition_long_form,Perovskite_composition_assumption,Perovskite_composition_inorganic,Perovskite_composition_leadfree,Perovskite_additives_compounds,Perovskite_additives_concentrations,Perovskite_thickness,Perovskite_band_gap,Perovskite_band_gap_graded,Perovskite_band_gap_estimation_basis,Perovskite_pl_max,Perovskite_deposition_number_of_deposition_steps,Perovskite_deposition_procedure,Perovskite_deposition_aggregation_state_of_reactants,Perovskite_deposition_synthesis_atmosphere,Perovskite_deposition_synthesis_atmosphere_pressure_total,Perovskite_deposition_synthesis_atmosphere_pressure_partial,Perovskite_deposition_synthesis_atmosphere_relative_humidity,Perovskite_deposition_solvents,Perovskite_deposition_solvents_mixing_ratios,Perovskite_deposition_solvents_supplier,Perovskite_deposition_solvents_purity,Perovskite_deposition_reaction_solutions_compounds,Perovskite_deposition_reaction_solutions_compounds_supplier,Perovskite_deposition_reaction_solutions_compounds_purity,Perovskite_deposition_reaction_solutions_concentrations,Perovskite_deposition_reaction_solutions_volumes,Perovskite_deposition_reaction_solutions_age,Perovskite_deposition_reaction_solutions_temperature,Perovskite_deposition_substrate_temperature,Perovskite_deposition_quenching_induced_crystallisation,Perovskite_deposition_quenching_media,Perovskite_deposition_quenching_media_mixing_ratios,Perovskite_deposition_quenching_media_volume,Perovskite_deposition_quenching_media_additives_compounds,Perovskite_deposition_quenching_media_additives_concentrations,Perovskite_deposition_thermal_annealing_temperature,Perovskite_deposition_thermal_annealing_time,Perovskite_deposition_thermal_annealing_atmosphere,Perovskite_deposition_thermal_annealing_relative_humidity,Perovskite_deposition_thermal_annealing_pressure,Perovskite_deposition_solvent_annealing,Perovskite_deposition_solvent_annealing_timing,Perovskite_deposition_solvent_annealing_solvent_atmosphere,Perovskite_deposition_solvent_annealing_time,Perovskite_deposition_solvent_annealing_temperature,Perovskite_deposition_after_treatment_of_formed_perovskite,Perovskite_deposition_after_treatment_of_formed_perovskite_met,Perovskite_storage_time_until_next_deposition_step,Perovskite_storage_atmosphere,Perovskite_storage_relative_humidity,Perovskite_surface_treatment_before_next_deposition_step,HTL_stack_sequence,HTL_thickness_list,HTL_additives_compounds,HTL_additives_concentrations,HTL_deposition_procedure,HTL_deposition_aggregation_state_of_reactants,HTL_deposition_synthesis_atmosphere,HTL_deposition_synthesis_atmosphere_pressure_total,HTL_deposition_synthesis_atmosphere_pressure_partial,HTL_deposition_synthesis_atmosphere_relative_humidity,HTL_deposition_solvents,HTL_deposition_solvents_mixing_ratios,HTL_deposition_solvents_supplier,HTL_deposition_solvents_purity,HTL_deposition_reaction_solutions_compounds,HTL_deposition_reaction_solutions_compounds_supplier,HTL_deposition_reaction_solutions_compounds_purity,HTL_deposition_reaction_solutions_concentrations,HTL_deposition_reaction_solutions_volumes,HTL_deposition_reaction_solutions_age,HTL_deposition_reaction_solutions_temperature,HTL_deposition_substrate_temperature,HTL_deposition_thermal_annealing_temperature,HTL_deposition_thermal_annealing_time,HTL_deposition_thermal_annealing_atmosphere,HTL_storage_time_until_next_deposition_step,HTL_storage_atmosphere,HTL_storage_relative_humidity,HTL_surface_treatment_before_next_deposition_step,Backcontact_stack_sequence,Backcontact_thickness_list,Backcontact_additives_compounds,Backcontact_additives_concentrations,Backcontact_deposition_procedure,Backcontact_deposition_aggregation_state_of_reactants,Backcontact_deposition_synthesis_atmosphere,Backcontact_deposition_synthesis_atmosphere_pressure_total,Backcontact_deposition_synthesis_atmosphere_pressure_partial,Backcontact_deposition_synthesis_atmosphere_relative_humidity,Backcontact_deposition_solvents,Backcontact_deposition_solvents_mixing_ratios,Backcontact_deposition_solvents_supplier,Backcontact_deposition_solvents_purity,Backcontact_deposition_reaction_solutions_compounds,Backcontact_deposition_reaction_solutions_compounds_supplier,Backcontact_deposition_reaction_solutions_compounds_purity,Backcontact_deposition_reaction_solutions_concentrations,Backcontact_deposition_reaction_solutions_volumes,Backcontact_deposition_reaction_solutions_age,Backcontact_deposition_reaction_solutions_temperature,Backcontact_deposition_substrate_temperature,Backcontact_deposition_thermal_annealing_temperature,Backcontact_deposition_thermal_annealing_time,Backcontact_deposition_thermal_annealing_atmosphere,Backcontact_storage_time_until_next_deposition_step,Backcontact_storage_atmosphere,Backcontact_storage_relative_humidity,Backcontact_surface_treatment_before_next_deposition_step,Add_lay_front,Add_lay_front_function,Add_lay_front_stack_sequence,Add_lay_front_thickness_list,Add_lay_front_additives_compounds,Add_lay_front_additives_concentrations,Add_lay_front_deposition_procedure,Add_lay_front_deposition_aggregation_state_of_reactants,Add_lay_front_deposition_synthesis_atmosphere,Add_lay_front_deposition_synthesis_atmosphere_pressure_total,Add_lay_front_deposition_synthesis_atmosphere_pressure_partial,Add_lay_front_deposition_synthesis_atmosphere_relative_humidity,Add_lay_front_deposition_solvents,Add_lay_front_deposition_solvents_mixing_ratios,Add_lay_front_deposition_solvents_supplier,Add_lay_front_deposition_solvents_purity,Add_lay_front_deposition_reaction_solutions_compounds,Add_lay_front_deposition_reaction_solutions_compounds_supplier,Add_lay_front_deposition_reaction_solutions_compounds_purity,Add_lay_front_deposition_reaction_solutions_concentrations,Add_lay_front_deposition_reaction_solutions_volumes,Add_lay_front_deposition_reaction_solutions_age,Add_lay_front_deposition_reaction_solutions_temperature,Add_lay_front_deposition_substrate_temperature,Add_lay_front_deposition_thermal_annealing_temperature,Add_lay_front_deposition_thermal_annealing_time,Add_lay_front_deposition_thermal_annealing_atmosphere,Add_lay_front_storage_time_until_next_deposition_step,Add_lay_front_storage_atmosphere,Add_lay_front_storage_relative_humidity,Add_lay_front_surface_treatment_before_next_deposition_step,Add_lay_back,Add_lay_back_function,Add_lay_back_stack_sequence,Add_lay_back_thickness_list,Add_lay_back_additives_compounds,Add_lay_back_additives_concentrations,Add_lay_back_deposition_procedure,Add_lay_back_deposition_aggregation_state_of_reactants,Add_lay_back_deposition_synthesis_atmosphere,Add_lay_back_deposition_synthesis_atmosphere_pressure_total,Add_lay_back_deposition_synthesis_atmosphere_pressure_partial,Add_lay_back_deposition_synthesis_atmosphere_relative_humidity,Add_lay_back_deposition_solvents,Add_lay_back_deposition_solvents_mixing_ratios,Add_lay_back_deposition_solvents_supplier,Add_lay_back_deposition_solvents_purity,Add_lay_back_deposition_reaction_solutions_compounds,Add_lay_back_deposition_reaction_solutions_compounds_supplier,Add_lay_back_deposition_reaction_solutions_compounds_purity,Add_lay_back_deposition_reaction_solutions_concentrations,Add_lay_back_deposition_reaction_solutions_volumes,Add_lay_back_deposition_reaction_solutions_age,Add_lay_back_deposition_reaction_solutions_temperature,Add_lay_back_deposition_substrate_temperature,Add_lay_back_deposition_thermal_annealing_temperature,Add_lay_back_deposition_thermal_annealing_time,Add_lay_back_deposition_thermal_annealing_atmosphere,Add_lay_back_storage_time_until_next_deposition_step,Add_lay_back_storage_atmosphere,Add_lay_back_storage_relative_humidity,Add_lay_back_surface_treatment_before_next_deposition_step,Encapsulation,Encapsulation_stack_sequence,Encapsulation_edge_sealing_materials,Encapsulation_atmosphere_for_encapsulation,Encapsulation_water_vapour_transmission_rate,Encapsulation_oxygen_transmission_rate,JV_measured,JV_average_over_n_number_of_cells,JV_certified_values,JV_certification_institute,JV_storage_age_of_cell,JV_storage_atmosphere,JV_storage_relative_humidity,JV_test_atmosphere,JV_test_relative_humidity,JV_test_temperature,JV_light_source_type,JV_light_source_brand_name,JV_light_source_simulator_class,JV_light_intensity,JV_light_spectra,JV_light_wavelength_range,JV_light_illumination_direction,JV_light_masked_cell,JV_light_mask_area,JV_scan_speed,JV_scan_delay_time,JV_scan_integration_time,JV_scan_voltage_step,JV_preconditioning_protocol,JV_preconditioning_time,JV_preconditioning_potential,JV_preconditioning_light_intensity,JV_reverse_scan_Voc,JV_reverse_scan_Jsc,JV_reverse_scan_FF,JV_reverse_scan_PCE,JV_reverse_scan_Vmp,JV_reverse_scan_Jmp,JV_reverse_scan_series_resistance,JV_reverse_scan_shunt_resistance,JV_forward_scan_Voc,JV_forward_scan_Jsc,JV_forward_scan_FF,JV_forward_scan_PCE,JV_forward_scan_Vmp,JV_forward_scan_Jmp,JV_forward_scan_series_resistance,JV_forward_scan_shunt_resistance,JV_link_raw_data,JV_default_Voc,JV_default_Jsc,JV_default_FF,JV_default_PCE,JV_default_Voc_scan_direction,JV_default_Jsc_scan_direction,JV_default_FF_scan_direction,JV_default_PCE_scan_direction,JV_hysteresis_index,Stabilised_performance_measured,Stabilised_performance_procedure,Stabilised_performance_procedure_metrics,Stabilised_performance_measurement_time,Stabilised_performance_PCE,Stabilised_performance_Vmp,Stabilised_performance_Jmp,Stabilised_performance_link_raw_data,EQE_measured,EQE_light_bias,EQE_integrated_Jsc,EQE_link_raw_data,Stability_measured,Stability_protocol,Stability_average_over_n_number_of_cells,Stability_light_source_type,Stability_light_source_brand_name,Stability_light_source_simulator_class,Stability_light_intensity,Stability_light_spectra,Stability_light_wavelength_range,Stability_light_illumination_direction,Stability_light_load_condition,Stability_light_cycling_times,Stability_light_UV_filter,Stability_potential_bias_load_condition,Stability_potential_bias_range,Stability_potential_bias_passive_resistance,Stability_temperature_load_condition,Stability_temperature_range,Stability_temperature_cycling_times,Stability_temperature_ramp_speed,Stability_atmosphere,Stability_atmosphere_oxygen_concentration,Stability_relative_humidity_load_conditions,Stability_relative_humidity_range,Stability_relative_humidity_average_value,Stability_time_total_exposure,Stability_periodic_JV_measurements,Stability_periodic_JV_measurements_time_between_jv,Stability_PCE_initial_value,Stability_PCE_burn_in_observed,Stability_PCE_end_of_experiment,Stability_PCE_T95,Stability_PCE_Ts95,Stability_PCE_T80,Stability_PCE_Ts80,Stability_PCE_Te80,Stability_PCE_Tse80,Stability_PCE_after_1000_h,Stability_lifetime_energy_yield,Stability_flexible_cell_number_of_bending_cycles,Stability_flexible_cell_bending_radius,Stability_flexible_cell_PCE_initial_value,Stability_flexible_cell_PCE_end_of_experiment,Stability_link_raw_data_for_stability_trace,Outdoor_tested,Outdoor_protocol,Outdoor_average_over_n_number_of_cells,Outdoor_location_country,Outdoor_location_city,Outdoor_location_coordinates,Outdoor_location_climate_zone,Outdoor_installation_tilt,Outdoor_installation_cardinal_direction,Outdoor_installation_number_of_solar_tracking_axis,Outdoor_time_season,Outdoor_time_start,Outdoor_time_end,Outdoor_time_total_exposure,Outdoor_potential_bias_load_condition,Outdoor_potential_bias_range,Outdoor_potential_bias_passive_resistance,Outdoor_temperature_load_condition,Outdoor_temperature_range,Outdoor_temperature_tmodule,Outdoor_periodic_JV_measurements,Outdoor_periodic_JV_measurements_time_between_measurements,Outdoor_PCE_initial_value,Outdoor_PCE_burn_in_observed,Outdoor_PCE_end_of_experiment,Outdoor_PCE_T95,Outdoor_PCE_Ts95,Outdoor_PCE_T80,Outdoor_PCE_Ts80,Outdoor_PCE_Te80,Outdoor_PCE_Tse80,Outdoor_PCE_after_1000_h,Outdoor_power_generated,Outdoor_link_raw_data_for_outdoor_trace,Outdoor_detaild_weather_data_available,Outdoor_link_detailed_weather_data,Outdoor_spectral_data_available,Outdoor_link_spectral_data,Outdoor_irradiance_measured,Outdoor_link_irradiance_data
2855,2855,Antonio Ricciardulli,FALSE,10.1038/ncomms15684,Grancini et al.,42887,Nature Communications,TRUE,Historic dataset on 2020 11 22_v7.xlsx,,,SLG | FTO | TiO2-c | TiO2-mp | ZrO2-mp | Perovskite | Carbon,,5.95,0,nip,FALSE,,FALSE,,nan; nan,,TRUE,8,100,47.6,TRUE,SLG | FTO,,,,,Unknown,,,,TiO2-c | TiO2-mp | ZrO2-mp,30.0 | 1000.0 | 2000.0,Unknown,,Spray-pyrolys | Screen printing | Screen printing,Unknown,Unknown,,,,Unknown,,Unknown,Unknown,,Unknown,Unknown,,Unknown,Unknown,Unknown,Unknown,Unknown,Unknown,Unknown,,Unknown,,,FALSE,FALSE,FALSE,FALSE,FALSE,TRUE,3,TRUE,FALSE,MA,1,Pb,1,I,3,,MAPbI,MAPbI3,,FALSE,FALSE,AVAI,,,1.6,FALSE,Composition,,1,Drop-infiltration,Liquid,Unknown,,,,GBL,1,Unknown,Unknown,,Unknown,Unknown,,Unknown,Unknown,Unknown,Unknown,FALSE,Unknown,,Unknown,,,50,60,Unknown,,,FALSE,,Unknown,Unknown,Unknown,,,Unknown,Unknown,,,none,,,,Unknown,Unknown,Unknown,,,,Unknown,,Unknown,Unknown,,Unknown,Unknown,,Unknown,Unknown,Unknown,Unknown,Unknown,Unknown,Unknown,Unknown,Unknown,,,Carbon,10000,,,Screen printing,Unknown,Unknown,,,,Unknown,,Unknown,Unknown,,Unknown,Unknown,,Unknown,Unknown,Unknown,Unknown,Unknown,Unknown,Unknown,Unknown,Unknown,,,FALSE,,Unknown,,,,Unknown,Unknown,Unknown,,,,Unknown,,Unknown,Unknown,,Unknown,Unknown,,Unknown,Unknown,Unknown,Unknown,Unknown,Unknown,Unknown,Unknown,Unknown,,,FALSE,,Unknown,,,,Unknown,Unknown,Unknown,,,,Unknown,,Unknown,Unknown,,Unknown,Unknown,,Unknown,Unknown,Unknown,Unknown,Unknown,Unknown,Unknown,Unknown,Unknown,,,TRUE,SLG,Surlyn (Du Pont) epoxy glue,Air,,,TRUE,1,FALSE,,Unknown,Unknown,,Air,,,,,,100,AM 1.5,nan; nan,,FALSE,,25,,,,,,,,0.857,23.603,0.587,11.9,,,,,,,,,,,,,,0.857,23.603,0.587,11.9,Reversed,Reversed,Reversed,Reversed,,FALSE,,,,,,,,FALSE,,,,TRUE,ISOS-L-1,1,Xenon,,,100,AM 1.5,nan; nan,,,Unknown,FALSE,Open circuit,nan; nan,,,55.0; 55.0,Unknown,,Air,,,nan; nan,,10000,FALSE,Unknown,,FALSE,115,,,,,,,120,,0,,,,,FALSE,,1,,,nan; nan,,,,0,,0000:00:00:00:00,0000:00:00:00:00,,,nan; nan,,,nan; nan,,FALSE,,,FALSE,,,,,,,,,,,FALSE,,FALSE,,FALSE,
3611,3611,Ashis Kulkarni,FALSE,10.1039/c7ta08947c,Zhou et al.,43110,Journal of Materials Chemistry A,TRUE,Historic dataset on 2020 11 22_v7.xlsx,,,SLG | ITO | PEDOT:PSS | Perovskite | PCBM-60 | C60 | BCP | Ag,,0.08,0,pin,FALSE,,FALSE,,nan; nan,,FALSE,0,,,FALSE,SLG | ITO,,,,,Unknown,,,,PCBM-60 | BCP,,Unknown,,Spin-coating | Spin-coating,Unknown,Unknown,,,,Unknown,,Unknown,Unknown,,Unknown,Unknown,,Unknown,Unknown,Unknown,Unknown,Unknown,Unknown,Unknown,,Unknown,,,FALSE,FALSE,FALSE,FALSE,TRUE,FALSE,3,TRUE,FALSE,MA,1,Pb,1,I,3,,MAPbI,MAPbI3,,FALSE,FALSE,,,,1.6,FALSE,Composition,,1,Spin-coating,Liquid,N2,,,,DMF,1,Unknown,Unknown,,Unknown,Unknown,,Unknown,Unknown,Unknown,Unknown,FALSE,Unknown,,Unknown,,,90,10,Unknown,,,FALSE,,Unknown,Unknown,Unknown,,,Unknown,Unknown,,,PEDOT:PSS,,,,Spin-coating,Unknown,Unknown,,,,Unknown,,Unknown,Unknown,,Unknown,Unknown,,Unknown,Unknown,Unknown,Unknown,Unknown,Unknown,Unknown,Unknown,Unknown,,,Ag,100,,,Evaporation,Unknown,Unknown,,,,Unknown,,Unknown,Unknown,,Unknown,Unknown,,Unknown,Unknown,Unknown,Unknown,Unknown,Unknown,Unknown,Unknown,Unknown,,,FALSE,,Unknown,,,,Unknown,Unknown,Unknown,,,,Unknown,,Unknown,Unknown,,Unknown,Unknown,,Unknown,Unknown,Unknown,Unknown,Unknown,Unknown,Unknown,Unknown,Unknown,,,FALSE,,Unknown,,,,Unknown,Unknown,Unknown,,,,Unknown,,Unknown,Unknown,,Unknown,Unknown,,Unknown,Unknown,Unknown,Unknown,Unknown,Unknown,Unknown,Unknown,Unknown,,,TRUE,Glass,heat-melt polymer foil,Unknown,,,TRUE,1,FALSE,,Unknown,Unknown,,Ambient,,,,,,100,AM 1.5,nan; nan,,FALSE,,50,,,,,,,,1.02,24.95,0.75,19.08,,,,,1.02,25,0.75,19.12,,,,,,1.02,24.95,0.75,18.89,Reversed,Reversed,Reversed,Stabilised,0.004104645,TRUE,,,,18.89,,,,TRUE,,23.8,,TRUE,ISOS-D-1,1,Dark,,,0,,nan; nan,,,Unknown,FALSE,Open circuit,nan; nan,,,25.0; 25.0,Unknown,,Air,,,nan; nan,30,1440,FALSE,Unknown,19,FALSE,95,,,,,,,,,0,,,,,FALSE,,1,,,nan; nan,,,,0,,0000:00:00:00:00,0000:00:00:00:00,,,nan; nan,,,nan; nan,,FALSE,,,FALSE,,,,,,,,,,,FALSE,,FALSE,,FALSE,
3662,3662,Ashis Kulkarni,FALSE,10.1002/adfm.201808855,Chen et al.,43587,Advanced Functional Materials,TRUE,Historic dataset on 2020 11 22_v7.xlsx,,,SLG | ITO | NiO-np | Perovskite | PCBM-60 | Zr(acac)4 | Ag,,0.075,0,pin,FALSE,,FALSE,,nan; nan,,FALSE,0,,,FALSE,SLG | ITO,,,,,Unknown,,,,PCBM-60 | Zr(acac)4,,Unknown,,Spin-coating | Spin-coating,Unknown,Unknown,,,,Unknown,,Unknown,Unknown,,Unknown,Unknown,,Unknown,Unknown,Unknown,Unknown,Unknown,Unknown,Unknown,,Unknown,,,FALSE,FALSE,FALSE,FALSE,TRUE,FALSE,3,TRUE,FALSE,Cs; FA; MA,0.05; 0.79; 0.16,Pb,1,Br; I,0.51; 2.49,PbI2,CsFAMAPbBrI,Cs0.05FA0.79MA0.16PbBr0.51I2.49,,FALSE,FALSE,,,,,FALSE,,,1,Spin-coating,Liquid,N2,,,,DMF; DMSO,4; 1,Unknown,Unknown,,Unknown,Unknown,,Unknown,Unknown,Unknown,Unknown,TRUE,Chlorobenzene,,Unknown,,,110,45,Unknown,,,FALSE,,Unknown,Unknown,Unknown,,,Unknown,Unknown,,,NiO-np,,,,Spin-coating,Unknown,Unknown,,,,Unknown,,Unknown,Unknown,,Unknown,Unknown,,Unknown,Unknown,Unknown,Unknown,Unknown,Unknown,Unknown,Unknown,Unknown,,,Ag,,,,Evaporation,Unknown,Unknown,,,,Unknown,,Unknown,Unknown,,Unknown,Unknown,,Unknown,Unknown,Unknown,Unknown,Unknown,Unknown,Unknown,Unknown,Unknown,,,FALSE,,Unknown,,,,Unknown,Unknown,Unknown,,,,Unknown,,Unknown,Unknown,,Unknown,Unknown,,Unknown,Unknown,Unknown,Unknown,Unknown,Unknown,Unknown,Unknown,Unknown,,,FALSE,,Unknown,,,,Unknown,Unknown,Unknown,,,,Unknown,,Unknown,Unknown,,Unknown,Unknown,,Unknown,Unknown,Unknown,Unknown,Unknown,Unknown,Unknown,Unknown,Unknown,,,TRUE,Glass,epoxy,Unknown,,,TRUE,1,FALSE,,Unknown,Unknown,,Ambient,,,,,,100,AM 1.5,nan; nan,,FALSE,,,,,,,,,,1.07,22.72,0.777,18.89,,,,,1.07,22.71,0.772,18.76,,,,,,1.07,22.72,0.777,18,Reversed,Reversed,Reversed,Stabilised,0.01389746,TRUE,,,,18,,,,TRUE,,21.88,,TRUE,ISOS-L-1,1,Light,,,100,,nan; nan,,,Unknown,FALSE,MPPT,nan; nan,,,25.0; 25.0,Unknown,,Air,,,nan; nan,35,100,FALSE,Unknown,18.76,FALSE,60,,,40,,,,,,0,,,,,FALSE,,1,,,nan; nan,,,,0,,0000:00:00:00:00,0000:00:00:00:00,,,nan; nan,,,nan; nan,,FALSE,,,FALSE,,,,,,,,,,,FALSE,,FALSE,,FALSE,
3664,3664,Ashis Kulkarni,FALSE,10.1002/adfm.201808855,Chen et al.,43587,Advanced Functional Materials,TRUE,Historic dataset on 2020 11 22_v7.xlsx,,,SLG | ITO | NiO-np | Perovskite | PCBM-60 | Zr(acac)4 | Ag,,0.075,0,pin,FALSE,,FALSE,,nan; nan,,FALSE,0,,,FALSE,SLG | ITO,,,,,Unknown,,,,PCBM-60 | Zr(acac)4,,Unknown,,Spin-coating | Spin-coating,Unknown,Unknown,,,,Unknown,,Unknown,Unknown,,Unknown,Unknown,,Unknown,Unknown,Unknown,Unknown,Unknown,Unknown,Unknown,,Unknown,,,FALSE,FALSE,FALSE,FALSE,TRUE,FALSE,3,TRUE,FALSE,Cs; FA; MA,0.05; 0.79; 0.16,Pb,1,Br; I,0.51; 2.49,PbI2,CsFAMAPbBrI,Cs0.05FA0.79MA0.16PbBr0.51I2.49,,FALSE,FALSE,,,,,FALSE,,,1,Spin-coating,Liquid,N2,,,,DMF; DMSO,4; 1,Unknown,Unknown,,Unknown,Unknown,,Unknown,Unknown,Unknown,Unknown,TRUE,Chlorobenzene,,Unknown,PBTI,0.25 M,110,45,Unknown,,,FALSE,,Unknown,Unknown,Unknown,,,Unknown,Unknown,,,NiO-np,,,,Spin-coating,Unknown,Unknown,,,,Unknown,,Unknown,Unknown,,Unknown,Unknown,,Unknown,Unknown,Unknown,Unknown,Unknown,Unknown,Unknown,Unknown,Unknown,,,Ag,,,,Evaporation,Unknown,Unknown,,,,Unknown,,Unknown,Unknown,,Unknown,Unknown,,Unknown,Unknown,Unknown,Unknown,Unknown,Unknown,Unknown,Unknown,Unknown,,,FALSE,,Unknown,,,,Unknown,Unknown,Unknown,,,,Unknown,,Unknown,Unknown,,Unknown,Unknown,,Unknown,Unknown,Unknown,Unknown,Unknown,Unknown,Unknown,Unknown,Unknown,,,FALSE,,Unknown,,,,Unknown,Unknown,Unknown,,,,Unknown,,Unknown,Unknown,,Unknown,Unknown,,Unknown,Unknown,Unknown,Unknown,Unknown,Unknown,Unknown,Unknown,Unknown,,,TRUE,Glass,epoxy,Unknown,,,TRUE,1,FALSE,,Unknown,Unknown,,Ambient,,,,,,100,AM 1.5,nan; nan,,FALSE,,,,,,,,,,1.13,22.91,0.798,20.67,,,,,1.13,22.91,0.795,20.57,,,,,,1.13,22.91,0.798,20,Reversed,Reversed,Reversed,Stabilised,0.008653379,TRUE,,,,20,,,,TRUE,,22.17,,TRUE,ISOS-L-1,1,Light,,,100,,nan; nan,,,Unknown,FALSE,MPPT,nan; nan,,,25.0; 25.0,Unknown,,Air,,,nan; nan,35,200,FALSE,Unknown,20.57,FALSE,76,,,160,,,,,,0,,,,,FALSE,,1,,,nan; nan,,,,0,,0000:00:00:00:00,0000:00:00:00:00,,,nan; nan,,,nan; nan,,FALSE,,,FALSE,,,,,,,,,,,FALSE,,FALSE,,FALSE,
3960,3960,Barbara Primera Darwich,FALSE,10.1002/aenm.201901685,Lau et al.,43694,Advanced Energy Materials,TRUE,Historic dataset on 2020 11 22_v7.xlsx,,Control,SLG | FTO | TiO2-c | Perovskite | P3HT | Au,,0.0919,0,pin,FALSE,,FALSE,,nan; nan,,FALSE,0,,,FALSE,SLG | FTO,,,,,Unknown,,,,TiO2-c,,Unknown,,Spin-coating,Unknown,Unknown,,,,Unknown,,Unknown,Unknown,,Unknown,Unknown,,Unknown,Unknown,Unknown,Unknown,Unknown,Unknown,Unknown,,Unknown,,,FALSE,FALSE,FALSE,FALSE,TRUE,FALSE,3,TRUE,FALSE,Cs,1,Pb,1,I,3,,CsPbI,CsPbI3,,TRUE,FALSE,,,500,1.71,FALSE,,720,1,Spin-coating,Liquid,N2,,,,DMF,1,Unknown,Unknown,,Unknown,Unknown,,Unknown,Unknown,Unknown,Unknown,TRUE,Anisole,,Unknown,,,100; 330,0.430555556,Unknown,,,FALSE,,Unknown,Unknown,Unknown,,,Unknown,Unknown,,,P3HT,,,,Spin-coating,Unknown,Unknown,,,,Unknown,,Unknown,Unknown,,Unknown,Unknown,,Unknown,Unknown,Unknown,Unknown,Unknown,Unknown,Unknown,Unknown,Unknown,,,Au,100,,,Evaporation,Unknown,Unknown,,,,Unknown,,Unknown,Unknown,,Unknown,Unknown,,Unknown,Unknown,Unknown,Unknown,Unknown,Unknown,Unknown,Unknown,Unknown,,,FALSE,,Unknown,,,,Unknown,Unknown,Unknown,,,,Unknown,,Unknown,Unknown,,Unknown,Unknown,,Unknown,Unknown,Unknown,Unknown,Unknown,Unknown,Unknown,Unknown,Unknown,,,FALSE,,Unknown,,,,Unknown,Unknown,Unknown,,,,Unknown,,Unknown,Unknown,,Unknown,Unknown,,Unknown,Unknown,Unknown,Unknown,Unknown,Unknown,Unknown,Unknown,Unknown,,,TRUE,SLG,Polyisobutylene,Unknown,,,TRUE,1,FALSE,,Unknown,Unknown,,Ambient,,,,,,100,AM 1.5,nan; nan,,FALSE,,380,,,,,,,,0.814,14.6,0.57,6.8,,,,,,,,,,,,,,0.814,14.6,0.57,8,Reversed,Reversed,Reversed,Stabilised,,TRUE,,,,8,,,,FALSE,,,,TRUE,ISOS-D-1,1,Dark,,,0,,nan; nan,,,Unknown,FALSE,Open circuit,nan; nan,,,25.0; 25.0,Unknown,,Air,,,nan; nan,65,744,FALSE,Unknown,,FALSE,57,,,,,,,,,0,,,,,FALSE,,1,,,nan; nan,,,,0,,0000:00:00:00:00,0000:00:00:00:00,,,nan; nan,,,nan; nan,,FALSE,,,FALSE,,,,,,,,,,,FALSE,,FALSE,,FALSE,
3962,3962,Barbara Primera Darwich,FALSE,10.1002/aenm.201901685,Lau et al.,43694,Advanced Energy Materials,TRUE,Historic dataset on 2020 11 22_v7.xlsx,,CEG1.0MAI,SLG | FTO | TiO2-c | Perovskite | P3HT | Au,,0.0919,0,pin,FALSE,,FALSE,,nan; nan,,FALSE,0,,,FALSE,SLG | FTO,,,,,Unknown,,,,TiO2-c,,Unknown,,Spin-coating,Unknown,Unknown,,,,Unknown,,Unknown,Unknown,,Unknown,Unknown,,Unknown,Unknown,Unknown,Unknown,Unknown,Unknown,Unknown,,Unknown,,,FALSE,FALSE,FALSE,FALSE,TRUE,FALSE,3,TRUE,FALSE,Cs,1,Pb,1,I,3,,CsPbI,CsPbI3,,TRUE,FALSE,MAI,0.18,500,1.71,FALSE,,723,1,Spin-coating,Liquid,N2,,,,DMF,1,Unknown,Unknown,,Unknown,Unknown,,Unknown,Unknown,Unknown,Unknown,TRUE,Anisole,,Unknown,,,100; 330,0.430555556,Unknown,,,FALSE,,Unknown,Unknown,Unknown,,,Unknown,Unknown,,,P3HT,,,,Spin-coating,Unknown,Unknown,,,,Unknown,,Unknown,Unknown,,Unknown,Unknown,,Unknown,Unknown,Unknown,Unknown,Unknown,Unknown,Unknown,Unknown,Unknown,,,Au,100,,,Evaporation,Unknown,Unknown,,,,Unknown,,Unknown,Unknown,,Unknown,Unknown,,Unknown,Unknown,Unknown,Unknown,Unknown,Unknown,Unknown,Unknown,Unknown,,,FALSE,,Unknown,,,,Unknown,Unknown,Unknown,,,,Unknown,,Unknown,Unknown,,Unknown,Unknown,,Unknown,Unknown,Unknown,Unknown,Unknown,Unknown,Unknown,Unknown,Unknown,,,FALSE,,Unknown,,,,Unknown,Unknown,Unknown,,,,Unknown,,Unknown,Unknown,,Unknown,Unknown,,Unknown,Unknown,Unknown,Unknown,Unknown,Unknown,Unknown,Unknown,Unknown,,,TRUE,SLG,Polyisobutylene,Unknown,,,TRUE,1,FALSE,,Unknown,Unknown,,Ambient,,,,,,100,AM 1.5,nan; nan,,FALSE,,380,,,,,,,,0.96,17,0.71,12.1,,,,,,,,,,,,,,0.96,17,0.71,13.8,Reversed,Reversed,Reversed,Stabilised,,TRUE,,,,13.8,,,,FALSE,,,,TRUE,ISOS-D-1,1,Dark,,,0,,nan; nan,,,Unknown,FALSE,Open circuit,nan; nan,,,25.0; 25.0,Unknown,,Air,,,nan; nan,65,744,FALSE,Unknown,,FALSE,95,,,,,,,,,0,,,,,FALSE,,1,,,nan; nan,,,,0,,0000:00:00:00:00,0000:00:00:00:00,,,nan; nan,,,nan; nan,,FALSE,,,FALSE,,,,,,,,,,,FALSE,,FALSE,,FALSE,
4608,4608,Bowen Yang,FALSE,10.1126/science.aav7911,Tong et al.,43574,Science,TRUE,Historic dataset on 2020 11 22_v7.xlsx,,,SLG | ITO | PEDOT:PSS | Perovskite | C60 | BCP | Ag,,0.059,0,pin,FALSE,,FALSE,,nan; nan,,FALSE,0,,,FALSE,SLG | ITO,,,,,Unknown,,,,C60 | BCP,30.0 | 6.0,Unknown,,Evaporation | Evaporation,Unknown,Unknown,,,,Unknown,,Unknown,Unknown,,Unknown,Unknown,,Unknown,Unknown,Unknown,Unknown,Unknown,Unknown,Unknown,,Unknown,,,FALSE,FALSE,FALSE,FALSE,TRUE,FALSE,3,TRUE,FALSE,FA; MA,0.6; 0.4,Pb; Sn,1; 0.6,I,0.4,,FAMAPbSnI,FA0.6MA0.4PbSn0.6I0.4,,FALSE,FALSE,GuaSCN; SnF2,,1000,1.25,FALSE,,,1,Spin-coating,Liquid,Unknown,,,,DMF; DMSO,4; 1,Unknown,Unknown,,Unknown,Unknown,,Unknown,Unknown,Unknown,Unknown,TRUE,Toluene,,Unknown,,,100,10,Unknown,,,FALSE,,Unknown,Unknown,Unknown,,,Unknown,Unknown,,,PEDOT:PSS,,,,Spin-coating,Unknown,Unknown,,,,Unknown,,Unknown,Unknown,,Unknown,Unknown,,Unknown,Unknown,Unknown,Unknown,Unknown,Unknown,Unknown,Unknown,Unknown,,,Ag,100,,,Evaporation,Unknown,Unknown,,,,Unknown,,Unknown,Unknown,,Unknown,Unknown,,Unknown,Unknown,Unknown,Unknown,Unknown,Unknown,Unknown,Unknown,Unknown,,,FALSE,,Unknown,,,,Unknown,Unknown,Unknown,,,,Unknown,,Unknown,Unknown,,Unknown,Unknown,,Unknown,Unknown,Unknown,Unknown,Unknown,Unknown,Unknown,Unknown,Unknown,,,FALSE,,Unknown,,,,Unknown,Unknown,Unknown,,,,Unknown,,Unknown,Unknown,,Unknown,Unknown,,Unknown,Unknown,Unknown,Unknown,Unknown,Unknown,Unknown,Unknown,Unknown,,,TRUE,Cover glass,UV-curable epoxy,Unknown,,,TRUE,1,FALSE,,Unknown,Unknown,,Unknown,,,,,,100,AM 1.5,nan; nan,,FALSE,,,,,,,,,,0.834,30.4,0.808,20.5,,,,,0.834,30.5,0.8,20.4,,,,,,0.834,30.4,0.808,18.4,Reversed,Reversed,Reversed,Stabilised,0.018289635,TRUE,,,,18.4,,,,TRUE,,28.3,,TRUE,ISOS-L-1I,1,Light,,,100,,nan; nan,,,Unknown,FALSE,MPPT,nan; nan,,,25.0; 25.0,Unknown,,Unknown,,,nan; nan,,130,FALSE,Unknown,,FALSE,93.5,,,,,,,,,0,,,,,FALSE,,1,,,nan; nan,,,,0,,0000:00:00:00:00,0000:00:00:00:00,,,nan; nan,,,nan; nan,,FALSE,,,FALSE,,,,,,,,,,,FALSE,,FALSE,,FALSE,
4748,4748,Brendan Coles,FALSE,10.1002/aenm.201902472,Ma et al.,43860,Advanced Energy Materials,TRUE,Historic dataset on 2020 11 22_v7.xlsx,,UVCA with Paraffin,SLG | ITO | SnO2-np | Perovskite | Spiro-MeOTAD | Au,,0.1003,0,nip,FALSE,,FALSE,,nan; nan,,FALSE,0,,,FALSE,SLG | ITO,,,,,Unknown,,,,SnO2-np,,Unknown,,Spin-coating,Unknown,Unknown,,,,Unknown,,Unknown,Unknown,,Unknown,Unknown,,Unknown,Unknown,Unknown,Unknown,Unknown,Unknown,Unknown,,Unknown,,,FALSE,FALSE,FALSE,FALSE,TRUE,FALSE,3,TRUE,FALSE,Cs; FA; MA,0.06; 0.8; 0.14,Pb,1,Br; I,0.45; 2.55,,CsFAMAPbBrI,Cs0.06FA0.8MA0.14PbBr0.45I2.55,,FALSE,FALSE,Rb,9 mol%,,,FALSE,,,1,Spin-coating,Liquid,Unknown,,,,DMF; DMSO,4; 1,Unknown,Unknown,,Unknown,Unknown,,Unknown,Unknown,Unknown,Unknown,TRUE,Chlorobenzene,,Unknown,,,100,45,Unknown,,,FALSE,,Unknown,Unknown,Unknown,,,Unknown,Unknown,,,Spiro-MeOTAD,,Li-TFSI; PTAA; TBP,,Spin-coating,Unknown,Unknown,,,,Unknown,,Unknown,Unknown,,Unknown,Unknown,,Unknown,Unknown,Unknown,Unknown,Unknown,Unknown,Unknown,Unknown,Unknown,,,Au,200,,,Evaporation,Unknown,Unknown,,,,Unknown,,Unknown,Unknown,,Unknown,Unknown,,Unknown,Unknown,Unknown,Unknown,Unknown,Unknown,Unknown,Unknown,Unknown,,,FALSE,,Unknown,,,,Unknown,Unknown,Unknown,,,,Unknown,,Unknown,Unknown,,Unknown,Unknown,,Unknown,Unknown,Unknown,Unknown,Unknown,Unknown,Unknown,Unknown,Unknown,,,FALSE,,Unknown,,,,Unknown,Unknown,Unknown,,,,Unknown,,Unknown,Unknown,,Unknown,Unknown,,Unknown,Unknown,Unknown,Unknown,Unknown,Unknown,Unknown,Unknown,Unknown,,,TRUE,SLG,UVCA (3035B) | Paraffin,Air,,,TRUE,1,FALSE,,Unknown,Unknown,,Unknown,,,,,,100,AM 1.5,nan; nan,,FALSE,,,,,,,,,,1.16,23.56,0.762,20.85,,,,,,,,,,,,,,1.16,23.56,0.762,20.85,Reversed,Reversed,Reversed,Reversed,,FALSE,,,,,,,,FALSE,,,,TRUE,ISOS-D-2,1,Dark,,,0,,nan; nan,,,Unknown,FALSE,Open circuit,nan; nan,,,65.0; 65.0,Unknown,,Air,,,nan; nan,50,1100,FALSE,Unknown,,FALSE,90,,,,,,,,,0,,,,,FALSE,,1,,,nan; nan,,,,0,,0000:00:00:00:00,0000:00:00:00:00,,,nan; nan,,,nan; nan,,FALSE,,,FALSE,,,,,,,,,,,FALSE,,FALSE,,FALSE,
4749,4749,Brendan Coles,FALSE,10.1002/aenm.201902472,Ma et al.,43860,Advanced Energy Materials,TRUE,Historic dataset on 2020 11 22_v7.xlsx,,UVCA without Paraffin,SLG | ITO | SnO2-np | Perovskite | Spiro-MeOTAD | Au,,0.1003,0,nip,FALSE,,FALSE,,nan; nan,,FALSE,0,,,FALSE,SLG | ITO,,,,,Unknown,,,,SnO2-np,,Unknown,,Spin-coating,Unknown,Unknown,,,,Unknown,,Unknown,Unknown,,Unknown,Unknown,,Unknown,Unknown,Unknown,Unknown,Unknown,Unknown,Unknown,,Unknown,,,FALSE,FALSE,FALSE,FALSE,TRUE,FALSE,3,TRUE,FALSE,Cs; FA; MA,0.06; 0.8; 0.14,Pb,1,Br; I,0.45; 2.55,,CsFAMAPbBrI,Cs0.06FA0.8MA0.14PbBr0.45I2.55,,FALSE,FALSE,Rb,9 mol%,,,FALSE,,,1,Spin-coating,Liquid,Unknown,,,,DMF; DMSO,4; 1,Unknown,Unknown,,Unknown,Unknown,,Unknown,Unknown,Unknown,Unknown,TRUE,Chlorobenzene,,Unknown,,,100,45,Unknown,,,FALSE,,Unknown,Unknown,Unknown,,,Unknown,Unknown,,,Spiro-MeOTAD,,Li-TFSI; PTAA; TBP,,Spin-coating,Unknown,Unknown,,,,Unknown,,Unknown,Unknown,,Unknown,Unknown,,Unknown,Unknown,Unknown,Unknown,Unknown,Unknown,Unknown,Unknown,Unknown,,,Au,200,,,Evaporation,Unknown,Unknown,,,,Unknown,,Unknown,Unknown,,Unknown,Unknown,,Unknown,Unknown,Unknown,Unknown,Unknown,Unknown,Unknown,Unknown,Unknown,,,FALSE,,Unknown,,,,Unknown,Unknown,Unknown,,,,Unknown,,Unknown,Unknown,,Unknown,Unknown,,Unknown,Unknown,Unknown,Unknown,Unknown,Unknown,Unknown,Unknown,Unknown,,,FALSE,,Unknown,,,,Unknown,Unknown,Unknown,,,,Unknown,,Unknown,Unknown,,Unknown,Unknown,,Unknown,Unknown,Unknown,Unknown,Unknown,Unknown,Unknown,Unknown,Unknown,,,TRUE,SLG,UVCA (3035B),Air,,,TRUE,1,FALSE,,Unknown,Unknown,,Unknown,,,,,,100,AM 1.5,nan; nan,,FALSE,,,,,,,,,,1.16,23.55,0.752,20.54,,,,,,,,,,,,,,1.16,23.55,0.752,20.54,Reversed,Reversed,Reversed,Reversed,,FALSE,,,,,,,,FALSE,,,,TRUE,ISOS-D-1,1,Dark,,,0,,nan; nan,,,Unknown,FALSE,Open circuit,nan; nan,,,25.0; 25.0,Unknown,,Air,,,nan; nan,50,2200,FALSE,Unknown,,FALSE,95,,,,,,,,,0,,,,,FALSE,,1,,,nan; nan,,,,0,,0000:00:00:00:00,0000:00:00:00:00,,,nan; nan,,,nan; nan,,FALSE,,,FALSE,,,,,,,,,,,FALSE,,FALSE,,FALSE,
4750,4750,Brendan Coles,FALSE,10.1002/aenm.201902472,Ma et al.,43860,Advanced Energy Materials,TRUE,Historic dataset on 2020 11 22_v7.xlsx,,UVCA with Paraffin,SLG | ITO | SnO2-np | Perovskite | Spiro-MeOTAD | Au,,0.1003,0,nip,FALSE,,FALSE,,nan; nan,,FALSE,0,,,FALSE,SLG | ITO,,,,,Unknown,,,,SnO2-np,,Unknown,,Spin-coating,Unknown,Unknown,,,,Unknown,,Unknown,Unknown,,Unknown,Unknown,,Unknown,Unknown,Unknown,Unknown,Unknown,Unknown,Unknown,,Unknown,,,FALSE,FALSE,FALSE,FALSE,TRUE,FALSE,3,TRUE,FALSE,Cs; FA; MA,0.06; 0.8; 0.14,Pb,1,Br; I,0.45; 2.55,,CsFAMAPbBrI,Cs0.06FA0.8MA0.14PbBr0.45I2.55,,FALSE,FALSE,Rb,9 mol%,,,FALSE,,,1,Spin-coating,Liquid,Unknown,,,,DMF; DMSO,4; 1,Unknown,Unknown,,Unknown,Unknown,,Unknown,Unknown,Unknown,Unknown,TRUE,Chlorobenzene,,Unknown,,,100,45,Unknown,,,FALSE,,Unknown,Unknown,Unknown,,,Unknown,Unknown,,,Spiro-MeOTAD,,Li-TFSI; PTAA; TBP,,Spin-coating,Unknown,Unknown,,,,Unknown,,Unknown,Unknown,,Unknown,Unknown,,Unknown,Unknown,Unknown,Unknown,Unknown,Unknown,Unknown,Unknown,Unknown,,,Au,200,,,Evaporation,Unknown,Unknown,,,,Unknown,,Unknown,Unknown,,Unknown,Unknown,,Unknown,Unknown,Unknown,Unknown,Unknown,Unknown,Unknown,Unknown,Unknown,,,FALSE,,Unknown,,,,Unknown,Unknown,Unknown,,,,Unknown,,Unknown,Unknown,,Unknown,Unknown,,Unknown,Unknown,Unknown,Unknown,Unknown,Unknown,Unknown,Unknown,Unknown,,,FALSE,,Unknown,,,,Unknown,Unknown,Unknown,,,,Unknown,,Unknown,Unknown,,Unknown,Unknown,,Unknown,Unknown,Unknown,Unknown,Unknown,Unknown,Unknown,Unknown,Unknown,,,TRUE,SLG,UVCA (3035B) | Paraffin,Air,,,TRUE,1,FALSE,,Unknown,Unknown,,Unknown,,,,,,100,AM 1.5,nan; nan,,FALSE,,,,,,,,,,1.16,23.56,0.762,20.85,,,,,,,,,,,,,,1.16,23.56,0.762,20.85,Reversed,Reversed,Reversed,Reversed,,FALSE,,,,,,,,FALSE,,,,TRUE,ISOS-L-1,1,White LED,,,100,,nan; nan,,,Unknown,FALSE,MPPT,nan; nan,,,25.0; 25.0,Unknown,,Air,,,nan; nan,40,1100,FALSE,Unknown,,FALSE,85,,,,,,,,,0,,,,,FALSE,,1,,,nan; nan,,,,0,,0000:00:00:00:00,0000:00:00:00:00,,,nan; nan,,,nan; nan,,FALSE,,,FALSE,,,,,,,,,,,FALSE,,FALSE,,FALSE,
4751,4751,Brendan Coles,FALSE,10.1002/aenm.201902472,Ma et al.,43860,Advanced Energy Materials,TRUE,Historic dataset on 2020 11 22_v7.xlsx,,UVCA without Paraffin,SLG | ITO | SnO2-np | Perovskite | Spiro-MeOTAD | Au,,0.1003,0,nip,FALSE,,FALSE,,nan; nan,,FALSE,0,,,FALSE,SLG | ITO,,,,,Unknown,,,,SnO2-np,,Unknown,,Spin-coating,Unknown,Unknown,,,,Unknown,,Unknown,Unknown,,Unknown,Unknown,,Unknown,Unknown,Unknown,Unknown,Unknown,Unknown,Unknown,,Unknown,,,FALSE,FALSE,FALSE,FALSE,TRUE,FALSE,3,TRUE,FALSE,Cs; FA; MA,0.06; 0.8; 0.14,Pb,1,Br; I,0.45; 2.55,,CsFAMAPbBrI,Cs0.06FA0.8MA0.14PbBr0.45I2.55,,FALSE,FALSE,Rb,9 mol%,,,FALSE,,,1,Spin-coating,Liquid,Unknown,,,,DMF; DMSO,4; 1,Unknown,Unknown,,Unknown,Unknown,,Unknown,Unknown,Unknown,Unknown,TRUE,Chlorobenzene,,Unknown,,,100,45,Unknown,,,FALSE,,Unknown,Unknown,Unknown,,,Unknown,Unknown,,,Spiro-MeOTAD,,Li-TFSI; PTAA; TBP,,Spin-coating,Unknown,Unknown,,,,Unknown,,Unknown,Unknown,,Unknown,Unknown,,Unknown,Unknown,Unknown,Unknown,Unknown,Unknown,Unknown,Unknown,Unknown,,,Au,200,,,Evaporation,Unknown,Unknown,,,,Unknown,,Unknown,Unknown,,Unknown,Unknown,,Unknown,Unknown,Unknown,Unknown,Unknown,Unknown,Unknown,Unknown,Unknown,,,FALSE,,Unknown,,,,Unknown,Unknown,Unknown,,,,Unknown,,Unknown,Unknown,,Unknown,Unknown,,Unknown,Unknown,Unknown,Unknown,Unknown,Unknown,Unknown,Unknown,Unknown,,,FALSE,,Unknown,,,,Unknown,Unknown,Unknown,,,,Unknown,,Unknown,Unknown,,Unknown,Unknown,,Unknown,Unknown,Unknown,Unknown,Unknown,Unknown,Unknown,Unknown,Unknown,,,TRUE,SLG,UVCA (3035B),Air,,,TRUE,1,FALSE,,Unknown,Unknown,,Unknown,,,,,,100,AM 1.5,nan; nan,,FALSE,,,,,,,,,,1.16,23.55,0.752,20.54,,,,,,,,,,,,,,1.16,23.55,0.752,20.54,Reversed,Reversed,Reversed,Reversed,,FALSE,,,,,,,,FALSE,,,,TRUE,ISOS-D-2,1,Dark,,,0,,nan; nan,,,Unknown,FALSE,Open circuit,nan; nan,,,65.0; 65.0,Unknown,,Air,,,nan; nan,50,350,FALSE,Unknown,,FALSE,70,,,,,,,,,0,,,,,FALSE,,1,,,nan; nan,,,,0,,0000:00:00:00:00,0000:00:00:00:00,,,nan; nan,,,nan; nan,,FALSE,,,FALSE,,,,,,,,,,,FALSE,,FALSE,,FALSE,
4752,4752,Brendan Coles,FALSE,10.1002/aenm.201902472,Ma et al.,43860,Advanced Energy Materials,TRUE,Historic dataset on 2020 11 22_v7.xlsx,,UVCA with Paraffin,SLG | ITO | SnO2-np | Perovskite | Spiro-MeOTAD | Au,,0.1003,0,nip,FALSE,,FALSE,,nan; nan,,FALSE,0,,,FALSE,SLG | ITO,,,,,Unknown,,,,SnO2-np,,Unknown,,Spin-coating,Unknown,Unknown,,,,Unknown,,Unknown,Unknown,,Unknown,Unknown,,Unknown,Unknown,Unknown,Unknown,Unknown,Unknown,Unknown,,Unknown,,,FALSE,FALSE,FALSE,FALSE,TRUE,FALSE,3,TRUE,FALSE,Cs; FA; MA,0.06; 0.8; 0.14,Pb,1,Br; I,0.45; 2.55,,CsFAMAPbBrI,Cs0.06FA0.8MA0.14PbBr0.45I2.55,,FALSE,FALSE,Rb,9 mol%,,,FALSE,,,1,Spin-coating,Liquid,Unknown,,,,DMF; DMSO,4; 1,Unknown,Unknown,,Unknown,Unknown,,Unknown,Unknown,Unknown,Unknown,TRUE,Chlorobenzene,,Unknown,,,100,45,Unknown,,,FALSE,,Unknown,Unknown,Unknown,,,Unknown,Unknown,,,Spiro-MeOTAD,,Li-TFSI; PTAA; TBP,,Spin-coating,Unknown,Unknown,,,,Unknown,,Unknown,Unknown,,Unknown,Unknown,,Unknown,Unknown,Unknown,Unknown,Unknown,Unknown,Unknown,Unknown,Unknown,,,Au,200,,,Evaporation,Unknown,Unknown,,,,Unknown,,Unknown,Unknown,,Unknown,Unknown,,Unknown,Unknown,Unknown,Unknown,Unknown,Unknown,Unknown,Unknown,Unknown,,,FALSE,,Unknown,,,,Unknown,Unknown,Unknown,,,,Unknown,,Unknown,Unknown,,Unknown,Unknown,,Unknown,Unknown,Unknown,Unknown,Unknown,Unknown,Unknown,Unknown,Unknown,,,FALSE,,Unknown,,,,Unknown,Unknown,Unknown,,,,Unknown,,Unknown,Unknown,,Unknown,Unknown,,Unknown,Unknown,Unknown,Unknown,Unknown,Unknown,Unknown,Unknown,Unknown,,,TRUE,SLG,UVCA (3035B) | Paraffin,Air,,,TRUE,1,FALSE,,Unknown,Unknown,,Unknown,,,,,,100,AM 1.5,nan; nan,,FALSE,,,,,,,,,,1.16,23.56,0.762,20.85,,,,,,,,,,,,,,1.16,23.56,0.762,20.85,Reversed,Reversed,Reversed,Reversed,,FALSE,,,,,,,,FALSE,,,,TRUE,ISOS-D-1,1,Dark,,,0,,nan; nan,,,Unknown,FALSE,Open circuit,nan; nan,,,25.0; 25.0,Unknown,,Air,,,nan; nan,50,2200,FALSE,Unknown,,FALSE,65,,,,,,,,,0,,,,,FALSE,,1,,,nan; nan,,,,0,,0000:00:00:00:00,0000:00:00:00:00,,,nan; nan,,,nan; nan,,FALSE,,,FALSE,,,,,,,,,,,FALSE,,FALSE,,FALSE,
