Repository: MiriEsh/Perovskite-encapsulation-comparison

The Perovskite encapsulation comparison python code takes the data downloaded from the Material Zone Perovskite Project and compares the stability of different encapsulations.

No pip install is needed - in order to get the out-put files all you need to do is run the code.
There are 2 input csv files needed to run this code: 'Perovsite database query.csv' (contains the data as downloaded from the Material Zone project) and 'Manual additions.csv' (contains corrections\additions to any of the lines in the Material Zone project).  
The output files are:
'Experiments_with_T80_greater_than_100.csv', 
'Experiments_with_T80_for_supp.csv', 
'Experiments_with_Encap_and_stability.csv',

File: inputs/Manual additions.csv (part 2 of 6)
4753,4753,Brendan Coles,FALSE,10.1002/aenm.201902472,Ma et al.,43860,Advanced Energy Materials,TRUE,Historic dataset on 2020 11 22_v7.xlsx,,UVCA without Paraffin,SLG | ITO | SnO2-np | Perovskite | Spiro-MeOTAD | Au,,0.1003,0,nip,FALSE,,FALSE,,nan; nan,,FALSE,0,,,FALSE,SLG | ITO,,,,,Unknown,,,,SnO2-np,,Unknown,,Spin-coating,Unknown,Unknown,,,,Unknown,,Unknown,Unknown,,Unknown,Unknown,,Unknown,Unknown,Unknown,Unknown,Unknown,Unknown,Unknown,,Unknown,,,FALSE,FALSE,FALSE,FALSE,TRUE,FALSE,3,TRUE,FALSE,Cs; FA; MA,0.06; 0.8; 0.14,Pb,1,Br; I,0.45; 2.55,,CsFAMAPbBrI,Cs0.06FA0.8MA0.14PbBr0.45I2.55,,FALSE,FALSE,Rb,9 mol%,,,FALSE,,,1,Spin-coating,Liquid,Unknown,,,,DMF; DMSO,4; 1,Unknown,Unknown,,Unknown,Unknown,,Unknown,Unknown,Unknown,Unknown,TRUE,Chlorobenzene,,Unknown,,,100,45,Unknown,,,FALSE,,Unknown,Unknown,Unknown,,,Unknown,Unknown,,,Spiro-MeOTAD,,Li-TFSI; PTAA; TBP,,Spin-coating,Unknown,Unknown,,,,Unknown,,Unknown,Unknown,,Unknown,Unknown,,Unknown,Unknown,Unknown,Unknown,Unknown,Unknown,Unknown,Unknown,Unknown,,,Au,200,,,Evaporation,Unknown,Unknown,,,,Unknown,,Unknown,Unknown,,Unknown,Unknown,,Unknown,Unknown,Unknown,Unknown,Unknown,Unknown,Unknown,Unknown,Unknown,,,FALSE,,Unknown,,,,Unknown,Unknown,Unknown,,,,Unknown,,Unknown,Unknown,,Unknown,Unknown,,Unknown,Unknown,Unknown,Unknown,Unknown,Unknown,Unknown,Unknown,Unknown,,,FALSE,,Unknown,,,,Unknown,Unknown,Unknown,,,,Unknown,,Unknown,Unknown,,Unknown,Unknown,,Unknown,Unknown,Unknown,Unknown,Unknown,Unknown,Unknown,Unknown,Unknown,,,TRUE,SLG,UVCA (3035B),Air,,,TRUE,1,FALSE,,Unknown,Unknown,,Unknown,,,,,,100,AM 1.5,nan; nan,,FALSE,,,,,,,,,,1.16,23.55,0.752,20.54,,,,,,,,,,,,,,1.16,23.55,0.752,20.54,Reversed,Reversed,Reversed,Reversed,,FALSE,,,,,,,,FALSE,,,,TRUE,ISOS-L-1,1,White LED,,,100,,nan; nan,,,Unknown,FALSE,MPPT,nan; nan,,,25.0; 25.0,Unknown,,Air,,,nan; nan,40,8,FALSE,Unknown,,FALSE,0.001,,,,,,,,,0,,,,,FALSE,,1,,,nan; nan,,,,0,,0000:00:00:00:00,0000:00:00:00:00,,,nan; nan,,,nan; nan,,FALSE,,,FALSE,,,,,,,,,,,FALSE,,FALSE,,FALSE,
4947,4947,Brendan Coles,FALSE,10.1021/acsami.7b17824,Idígoras et al.,43178,ACS Applied Materials & Interfaces,TRUE,Historic dataset on 2020 11 22_v7.xlsx,,Encapsulated,SLG | FTO | TiO2-c | TiO2-mp | Perovskite | Spiro-MeOTAD | Au,,0.16,0,nip,FALSE,,FALSE,,nan; nan,,FALSE,0,,,FALSE,SLG | FTO,,,,,Unknown,,,,TiO2-c | TiO2-mp,,Unknown,,Spray-pyrolys | Spin-coating,Unknown,Unknown,,,,Unknown,,Unknown,Unknown,,Unknown,Unknown,,Unknown,Unknown,Unknown,Unknown,Unknown,Unknown,Unknown,,Unknown,,,FALSE,FALSE,FALSE,FALSE,TRUE,FALSE,3,TRUE,FALSE,MA,1,Pb,1,I,3,,MAPbI,MAPbI3,,FALSE,FALSE,,,,1.6,FALSE,Composition,,1,Spin-coating,Liquid,N2,,,,DMF; DMSO,9; 1,Unknown,Unknown,,Unknown,Unknown,,Unknown,Unknown,Unknown,Unknown,TRUE,Diethyl ether,,Unknown,,,100,3,Unknown,,,FALSE,,Unknown,Unknown,Unknown,,,Unknown,Unknown,,,Spiro-MeOTAD,,Li-TFSI; TBP,,Spin-coating,Unknown,Unknown,,,,Unknown,,Unknown,Unknown,,Unknown,Unknown,,Unknown,Unknown,Unknown,Unknown,Unknown,Unknown,Unknown,Unknown,Unknown,,,Au,60,,,Evaporation,Unknown,Unknown,,,,Unknown,,Unknown,Unknown,,Unknown,Unknown,,Unknown,Unknown,Unknown,Unknown,Unknown,Unknown,Unknown,Unknown,Unknown,,,FALSE,,Unknown,,,,Unknown,Unknown,Unknown,,,,Unknown,,Unknown,Unknown,,Unknown,Unknown,,Unknown,Unknown,Unknown,Unknown,Unknown,Unknown,Unknown,Unknown,Unknown,,,FALSE,,Unknown,,,,Unknown,Unknown,Unknown,,,,Unknown,,Unknown,Unknown,,Unknown,Unknown,,Unknown,Unknown,Unknown,Unknown,Unknown,Unknown,Unknown,Unknown,Unknown,,,TRUE,plasma polymers,Unknown,Unknown,,,TRUE,1,FALSE,,Unknown,Unknown,,Unknown,,,,,,100,AM 1.5,nan; nan,,FALSE,,,,,,,,,,1.015,17.6,0.65,12.6,,,,,,,,,,,,,,1.015,17.6,0.65,12.6,Reversed,Reversed,Reversed,Reversed,,FALSE,,,,,,,,FALSE,,,,TRUE,ISOS-D-1,1,Dark,,,0,,nan; nan,,,Unknown,FALSE,Open circuit,nan; nan,,,24.0; 24.0,Unknown,,Air,,,nan; nan,85,24,FALSE,Unknown,,FALSE,70,,,,,,,,,0,,,,,FALSE,,1,,,nan; nan,,,,0,,0000:00:00:00:00,0000:00:00:00:00,,,nan; nan,,,nan; nan,,FALSE,,,FALSE,,,,,,,,,,,FALSE,,FALSE,,FALSE,
5855,5855,Carlo Perini,FALSE,10.1038/s41563-018-0115-4,Sahli et al.,43259,Nature Materials,TRUE,Historic dataset on 2020 11 22_v7.xlsx,,Glass-side,SLG | ITO | Spiro-TTB | Perovskite | LiF | C60 | SnO2-c | IZO | Ag,,0.25,0,pin,FALSE,,TRUE,,nan; nan,,FALSE,0,,,FALSE,SLG | ITO,,,,,Unknown,,,,LiF | C60 | SnO2-c,1.0 | 15.0 | 10.0,Unknown,,Evaporation | Evaporation | ALD,Unknown,Unknown,,,,Unknown,,Unknown,Unknown,,Unknown,Unknown,,Unknown,Unknown,Unknown,Unknown,Unknown,Unknown,Unknown,,Unknown,,,FALSE,FALSE,FALSE,FALSE,TRUE,FALSE,3,TRUE,FALSE,Cs; FA,1; 1,Pb,1,Br; I,1; 1,,CsFAPbBrI,CsFAPbBrI,,FALSE,FALSE,,,,,FALSE,,,2,Evaporation >> Spin-coating,Gas >> Liquid,Vacuum >> N2,,,,none >> Ethanol,1 >> 1,Unknown,Unknown,,Unknown,Unknown,,Unknown,Unknown,Unknown,Unknown,FALSE,Unknown,,Unknown,,,Unknown >> 150.0,Unknown >> 30.0,Unknown,,,FALSE,,Unknown,Unknown,Unknown,,,Unknown,Unknown,,,Spiro-TTB,12,,,Evaporation,Unknown,Unknown,,,,Unknown,,Unknown,Unknown,,Unknown,Unknown,,Unknown,Unknown,Unknown,Unknown,Unknown,Unknown,Unknown,Unknown,Unknown,,,IZO | Ag,110.0 | 120.0,,,Sputtering | Evaporation,Unknown,Unknown,,,,Unknown,,Unknown,Unknown,,Unknown,Unknown,,Unknown,Unknown,Unknown,Unknown,Unknown,Unknown,Unknown,Unknown,Unknown,,,FALSE,,Unknown,,,,Unknown,Unknown,Unknown,,,,Unknown,,Unknown,Unknown,,Unknown,Unknown,,Unknown,Unknown,Unknown,Unknown,Unknown,Unknown,Unknown,Unknown,Unknown,,,FALSE,,Unknown,,,,Unknown,Unknown,Unknown,,,,Unknown,,Unknown,Unknown,,Unknown,Unknown,,Unknown,Unknown,Unknown,Unknown,Unknown,Unknown,Unknown,Unknown,Unknown,,,TRUE,SLG,Butyl rubber sealant,Unknown,,,FALSE,1,FALSE,,Unknown,Unknown,,Unknown,,,,,,100,AM 1.5,nan; nan,,FALSE,,100,,,,MPPT,500,,,,,,,,,,,,,,,,,,,,,,,,,,,,,FALSE,,,,,,,,FALSE,,,,TRUE,ISOS-L-2,1,Xenon,,,100,AM 1.5,nan; nan,,,Unknown,FALSE,Open circuit,nan; nan,,,85.0; 85.0,Unknown,,Air,,,nan; nan,85,1000,FALSE,Unknown,12.2,FALSE,90,,,,,,,90,,0,,,,,FALSE,,1,,,nan; nan,,,,0,,0000:00:00:00:00,0000:00:00:00:00,,,nan; nan,,,nan; nan,,FALSE,,,FALSE,,,,,,,,,,,FALSE,,FALSE,,FALSE,
7627,7627,Diego DiGirolamo,FALSE,10.1021/acsenergylett.7b00751,Lau et al.,42989,ACS Energy Letters,TRUE,Historic dataset on 2020 11 22_v7.xlsx,,,SLG | FTO | TiO2-c | TiO2-mp | Perovskite | P3HT | Au,,0.159,0,nip,FALSE,,FALSE,,nan; nan,,FALSE,0,,,FALSE,SLG | FTO,,,,,Unknown,,,,TiO2-c | TiO2-mp,nan | 150.0,Unknown,,Spray-pyrolys | Spin-coating,Unknown,Unknown,,,,Unknown,,Unknown,Unknown,,Unknown,Unknown,,Unknown,Unknown,Unknown,Unknown,Unknown,Unknown,Unknown,,Unknown,,,FALSE,FALSE,FALSE,FALSE,TRUE,FALSE,3,TRUE,FALSE,Cs,1,Pb,1,Br; I,1; 2,,CsPbBrI,CsPbBrI2,,TRUE,FALSE,,,250,,FALSE,,661,1,Spin-coating,Liquid,N2,,,,DMF; DMSO,2; 1,Unknown,Unknown,,Unknown,Unknown,,Unknown,Unknown,Unknown,Unknown,TRUE,N2,,Unknown,,,100,5,Unknown,,,FALSE,,Unknown,Unknown,Unknown,,,Unknown,Unknown,,,P3HT,,,,Spin-coating,Unknown,Unknown,,,,Unknown,,Unknown,Unknown,,Unknown,Unknown,,Unknown,Unknown,Unknown,Unknown,Unknown,Unknown,Unknown,Unknown,Unknown,,,Au,100,,,Evaporation,Unknown,Unknown,,,,Unknown,,Unknown,Unknown,,Unknown,Unknown,,Unknown,Unknown,Unknown,Unknown,Unknown,Unknown,Unknown,Unknown,Unknown,,,FALSE,,Unknown,,,,Unknown,Unknown,Unknown,,,,Unknown,,Unknown,Unknown,,Unknown,Unknown,,Unknown,Unknown,Unknown,Unknown,Unknown,Unknown,Unknown,Unknown,Unknown,,,FALSE,,Unknown,,,,Unknown,Unknown,Unknown,,,,Unknown,,Unknown,Unknown,,Unknown,Unknown,,Unknown,Unknown,Unknown,Unknown,Unknown,Unknown,Unknown,Unknown,Unknown,,,TRUE,SLG,Polyisobutene,Unknown,,,TRUE,1,FALSE,,Unknown,Unknown,,Unknown,,,,,,100,AM 1.5,nan; nan,,FALSE,,1000,,,,Light soaking,900,,,0.962,13.4,0.598,7.7,,,,,,,,,,,,,,0.962,13.4,0.598,7.7,Reversed,Reversed,Reversed,Reversed,,FALSE,,,,,,,,FALSE,,,,TRUE,ISOS-D-1,1,Dark,,,0,,nan; nan,,,Unknown,FALSE,Open circuit,nan; nan,,,25.0; 25.0,Unknown,,Air,,,nan; nan,50,720,FALSE,Unknown,6.2,FALSE,115,,,,,,,,,0,,,,,FALSE,,1,,,nan; nan,,,,0,,0000:00:00:00:00,0000:00:00:00:00,,,nan; nan,,,nan; nan,,FALSE,,,FALSE,,,,,,,,,,,FALSE,,FALSE,,FALSE,
7629,7629,Diego DiGirolamo,FALSE,10.1021/acsenergylett.7b00751,Lau et al.,42989,ACS Energy Letters,TRUE,Historic dataset on 2020 11 22_v7.xlsx,,,SLG | FTO | TiO2-c | TiO2-mp | Perovskite | P3HT | Au,,0.159,0,nip,FALSE,,FALSE,,nan; nan,,FALSE,0,,,FALSE,SLG | FTO,,,,,Unknown,,,,TiO2-c | TiO2-mp,nan | 150.0,Unknown,,Spray-pyrolys | Spin-coating,Unknown,Unknown,,,,Unknown,,Unknown,Unknown,,Unknown,Unknown,,Unknown,Unknown,Unknown,Unknown,Unknown,Unknown,Unknown,,Unknown,,,FALSE,FALSE,FALSE,FALSE,TRUE,FALSE,3,TRUE,FALSE,Cs,1,Pb,1,Br; I,1; 2,,CsPbBrI,CsPbBrI2,,TRUE,FALSE,Sr,0.02,250,,FALSE,,661,1,Spin-coating,Liquid,N2,,,,DMF; DMSO,2; 1,Unknown,Unknown,,Unknown,Unknown,,Unknown,Unknown,Unknown,Unknown,TRUE,N2,,Unknown,,,100,5,Unknown,,,FALSE,,Unknown,Unknown,Unknown,,,Unknown,Unknown,,,P3HT,,,,Spin-coating,Unknown,Unknown,,,,Unknown,,Unknown,Unknown,,Unknown,Unknown,,Unknown,Unknown,Unknown,Unknown,Unknown,Unknown,Unknown,Unknown,Unknown,,,Au,100,,,Evaporation,Unknown,Unknown,,,,Unknown,,Unknown,Unknown,,Unknown,Unknown,,Unknown,Unknown,Unknown,Unknown,Unknown,Unknown,Unknown,Unknown,Unknown,,,FALSE,,Unknown,,,,Unknown,Unknown,Unknown,,,,Unknown,,Unknown,Unknown,,Unknown,Unknown,,Unknown,Unknown,Unknown,Unknown,Unknown,Unknown,Unknown,Unknown,Unknown,,,FALSE,,Unknown,,,,Unknown,Unknown,Unknown,,,,Unknown,,Unknown,Unknown,,Unknown,Unknown,,Unknown,Unknown,Unknown,Unknown,Unknown,Unknown,Unknown,Unknown,Unknown,,,TRUE,SLG,Polyisobutene,Unknown,,,TRUE,1,FALSE,,Unknown,Unknown,,Unknown,,,,,,100,AM 1.5,nan; nan,,FALSE,,1000,,,,Light soaking,900,,,1.043,15.3,0.699,11.2,,,,,1.088,15.1,0.569,9.4,,,,,,1.043,15.3,0.699,10.8,Reversed,Reversed,Reversed,Stabilised,0.547084906,TRUE,,,,10.8,,,,FALSE,,,,TRUE,ISOS-D-1,1,Dark,,,0,,nan; nan,,,Unknown,FALSE,Open circuit,nan; nan,,,25.0; 25.0,Unknown,,Air,,,nan; nan,50,720,FALSE,Unknown,6.2,FALSE,120,,,,,,,,,0,,,,,FALSE,,1,,,nan; nan,,,,0,,0000:00:00:00:00,0000:00:00:00:00,,,nan; nan,,,nan; nan,,FALSE,,,FALSE,,,,,,,,,,,FALSE,,FALSE,,FALSE,
8147,8147,Donglin Jia,FALSE,10.1002/cssc.201600933,Baranwal et al.,42628,ChemSusChem,TRUE,Historic dataset on 2020 11 22_v7.xlsx,,3431,SLG | FTO | TiO2-c | TiO2-mp | ZrO2-mp | Perovskite | Carbon,,0.04,0,nip,FALSE,,FALSE,,nan; nan,,FALSE,0,,,FALSE,SLG | FTO,,,,,Unknown,,,,TiO2-c | TiO2-mp,,Unknown,,Screen printing | Screen printing,Unknown,Unknown,,,,Unknown,,Unknown,Unknown,,Unknown,Unknown,,Unknown,Unknown,Unknown,Unknown,Unknown,Unknown,Unknown,,Unknown,,,FALSE,FALSE,FALSE,FALSE,TRUE,FALSE,3,TRUE,FALSE,MA,1,Pb,1,I,3,,MAPbI,MAPbI3,,FALSE,FALSE,,,,1.6,FALSE,Composition,,1,Drop-infiltration,Liquid,Air,,,,DMF,1,Unknown,Unknown,,Unknown,Unknown,,Unknown,Unknown,Unknown,Unknown,FALSE,Unknown,,Unknown,,,70,30,Unknown,,,FALSE,,Unknown,Unknown,Unknown,,,Unknown,Unknown,,,none,,,,Unknown,Unknown,Unknown,,,,Unknown,,Unknown,Unknown,,Unknown,Unknown,,Unknown,Unknown,Unknown,Unknown,Unknown,Unknown,Unknown,Unknown,Unknown,,,Carbon,,,,Screen printing,Unknown,Unknown,,,,Unknown,,Unknown,Unknown,,Unknown,Unknown,,Unknown,Unknown,Unknown,Unknown,Unknown,Unknown,Unknown,Unknown,Unknown,,,FALSE,,Unknown,,,,Unknown,Unknown,Unknown,,,,Unknown,,Unknown,Unknown,,Unknown,Unknown,,Unknown,Unknown,Unknown,Unknown,Unknown,Unknown,Unknown,Unknown,Unknown,,,FALSE,,Unknown,,,,Unknown,Unknown,Unknown,,,,Unknown,,Unknown,Unknown,,Unknown,Unknown,,Unknown,Unknown,Unknown,Unknown,Unknown,Unknown,Unknown,Unknown,Unknown,,,TRUE,SLG,UV-glue (3035B ThreeBond Holdings),Ambient,,,TRUE,1,FALSE,,Unknown,Unknown,,Air,,,,,,100,AM 1.5,nan; nan,,FALSE,,,,,,,,,,0.8,8.74,0.69,4.83,,,,,0.81,8.68,0.67,4.7,,,,,,0.8,8.74,0.69,4.83,Reversed,Reversed,Reversed,Reversed,0.078972312,FALSE,,,,,,,,FALSE,,,,TRUE,ISOS-D-2,1,Dark,,,0,,nan; nan,,,Unknown,FALSE,Open circuit,nan; nan,,,100.0; 100.0,Unknown,,Air,,,nan; nan,75,1500,FALSE,Unknown,,FALSE,100,,,,,,,,,0,,,,,FALSE,,1,,,nan; nan,,,,0,,0000:00:00:00:00,0000:00:00:00:00,,,nan; nan,,,nan; nan,,FALSE,,,FALSE,,,,,,,,,,,FALSE,,FALSE,,FALSE,
9950,9950,Florian Mathies,FALSE,10.1021/acsenergylett.9b00937,Lau et al.,43587,ACS Energy Letters,TRUE,Historic dataset on 2020 11 22_v7.xlsx,,CsPb0.98Sr0.02I2Br,SLG | FTO | TiO2-c | TiO2-mp | Perovskite | P3HT | Au,,0.159,0,nip,FALSE,,FALSE,,nan; nan,,FALSE,0,,,FALSE,SLG | FTO,,,,,Unknown,,,,TiO2-c | TiO2-mp,nan | 150.0,Unknown,,Spray-pyrolys | Spin-coating,Unknown,Unknown,,,,Unknown,,Unknown,Unknown,,Unknown,Unknown,,Unknown,Unknown,Unknown,Unknown,Unknown,Unknown,Unknown,,Unknown,,,FALSE,FALSE,FALSE,FALSE,TRUE,FALSE,3,TRUE,FALSE,Cs,1,Pb; Sr,0.98; 0.02,Br; I,1; 2,,CsPbSrBrI,CsPb0.98Sr0.02BrI2,,TRUE,FALSE,,,,,FALSE,,,1,Spin-coating,Liquid,N2,,,,DMF; DMSO,2; 1,Unknown,Unknown,,Unknown,Unknown,,Unknown,Unknown,Unknown,Unknown,TRUE,N2,,Unknown,,,100,5,Unknown,,,FALSE,,Unknown,Unknown,Unknown,,,Unknown,Unknown,,,P3HT,,,,Spin-coating,Unknown,Unknown,,,,Unknown,,Unknown,Unknown,,Unknown,Unknown,,Unknown,Unknown,Unknown,Unknown,Unknown,Unknown,Unknown,Unknown,Unknown,,,Au,100,,,Evaporation,Unknown,Unknown,,,,Unknown,,Unknown,Unknown,,Unknown,Unknown,,Unknown,Unknown,Unknown,Unknown,Unknown,Unknown,Unknown,Unknown,Unknown,,,FALSE,,Unknown,,,,Unknown,Unknown,Unknown,,,,Unknown,,Unknown,Unknown,,Unknown,Unknown,,Unknown,Unknown,Unknown,Unknown,Unknown,Unknown,Unknown,Unknown,Unknown,,,FALSE,,Unknown,,,,Unknown,Unknown,Unknown,,,,Unknown,,Unknown,Unknown,,Unknown,Unknown,,Unknown,Unknown,Unknown,Unknown,Unknown,Unknown,Unknown,Unknown,Unknown,,,TRUE,SLG,Polyisobutene,Unknown,,,TRUE,1,FALSE,,Unknown,Unknown,,Ambient,,,,,,100,AM 1.5,nan; nan,,FALSE,,100,,,,Light soaking,900,,,1.043,15.3,0.699,11.2,,,,,,,,,,,,,,1.043,15.3,0.699,11.2,Reversed,Reversed,Reversed,Reversed,,FALSE,,,,,,,,FALSE,,,,TRUE,ISOS-D-1,1,Dark,,,0,,nan; nan,,,Unknown,FALSE,Open circuit,nan; nan,,,25.0; 25.0,Unknown,,Air,,,nan; nan,50,744,FALSE,Unknown,9.5,FALSE,120,,,,,,,,,0,,,,,FALSE,,1,,,nan; nan,,,,0,,0000:00:00:00:00,0000:00:00:00:00,,,nan; nan,,,nan; nan,,FALSE,,,FALSE,,,,,,,,,,,FALSE,,FALSE,,FALSE,
10505,10505,Gabriella Stephania Anaya Gonazalez,FALSE,10.1021/acsenergylett.9b00403,Jiang et al.,43587,ACS Energy Letters,TRUE,Historic dataset on 2020 11 22_v7.xlsx,,,SLG | ITO | MoO3 | PEDOT:PSS | Perovskite | PCBM-60 | BCP | Ag,,0.1058,0,pin,FALSE,,FALSE,,nan; nan,,FALSE,0,,,FALSE,SLG | ITO,,,,,Unknown,,,,PCBM-60 | BCP,,Unknown,,Spin-coating | Spin-coating,Unknown,Unknown,,,,Unknown,,Unknown,Unknown,,Unknown,Unknown,,Unknown,Unknown,Unknown,Unknown,Unknown,Unknown,Unknown,,Unknown,,,FALSE,FALSE,TRUE,FALSE,FALSE,FALSE,2,TRUE,FALSE,BA; Cs; FA; MA,2; 0.15; 0.57; 2.28,Pb,4,I,13,PbI2,BACsFAMAPbI,BA2Cs0.15FA0.57MA2.28Pb4I13,,FALSE,FALSE,,,,1.59,FALSE,,,1,Spin-coating,Liquid,N2,,,,DMSO; GBL,7; 3,Unknown,Unknown,,Unknown,Unknown,,Unknown,Unknown,Unknown,Unknown,FALSE,Unknown,,Unknown,,,70; 100,20.0; 5.0,Unknown,,,FALSE,,Unknown,Unknown,Unknown,,,Unknown,Unknown,,,MoO3 | PEDOT:PSS,,,,Evaporation | Spin-coating,Unknown,Unknown,,,,Unknown,,Unknown,Unknown,,Unknown,Unknown,,Unknown,Unknown,Unknown,Unknown,Unknown,Unknown,Unknown,Unknown,Unknown,,,Ag,80,,,Evaporation,Unknown,Unknown,,,,Unknown,,Unknown,Unknown,,Unknown,Unknown,,Unknown,Unknown,Unknown,Unknown,Unknown,Unknown,Unknown,Unknown,Unknown,,,FALSE,,Unknown,,,,Unknown,Unknown,Unknown,,,,Unknown,,Unknown,Unknown,,Unknown,Unknown,,Unknown,Unknown,Unknown,Unknown,Unknown,Unknown,Unknown,Unknown,Unknown,,,FALSE,,Unknown,,,,Unknown,Unknown,Unknown,,,,Unknown,,Unknown,Unknown,,Unknown,Unknown,,Unknown,Unknown,Unknown,Unknown,Unknown,Unknown,Unknown,Unknown,Unknown,,,TRUE,Glass,UV-curable epoxy,Unknown,,,FALSE,1,FALSE,,Unknown,Unknown,,Air,,,,,,100,AM 1.5,nan; nan,,FALSE,,,,,,,,,,,,,,,,,,,,,,,,,,,,,,,,,,,,FALSE,,,,,,,,FALSE,,,,TRUE,ISOS-L-1,1,Xenon,,,100,,nan; nan,,,Unknown,FALSE,Open circuit,nan; nan,,,25.0; 25.0,Unknown,,Air,,,nan; nan,65,1500,FALSE,Unknown,,FALSE,90,,,,,,,,,0,,,,,FALSE,,1,,,nan; nan,,,,0,,0000:00:00:00:00,0000:00:00:00:00,,,nan; nan,,,nan; nan,,FALSE,,,FALSE,,,,,,,,,,,FALSE,,FALSE,,FALSE,
10723,10723,Gabriella Stephania Anaya Gonazalez,FALSE,10.21272/jnep.8(4(1)).04004,Orlova et al.,42704,Journal of Nano- and Electronic Physics,TRUE,Historic dataset on 2020 11 22_v7.xlsx,,3,SLG | ITO | PEDOT:PSS | Perovskite | PCBM-60 | Ag,,0.084,0,pin,FALSE,,FALSE,,nan; nan,,FALSE,0,,,FALSE,SLG | ITO,,,,,Unknown,,,,PCBM-60,,Unknown,,Spin-coating,Unknown,Unknown,,,,Unknown,,Unknown,Unknown,,Unknown,Unknown,,Unknown,Unknown,Unknown,Unknown,Unknown,Unknown,Unknown,,Unknown,,,FALSE,FALSE,FALSE,FALSE,TRUE,FALSE,3,TRUE,FALSE,MA,1,Pb,1,I,3,,MAPbI,MAPbI3,,FALSE,FALSE,,,350,1.6,FALSE,Composition,,1,Spin-coating,Liquid,N2,,,,DMSO; GBL,3; 7,Unknown,Unknown,,Unknown,Unknown,,Unknown,Unknown,Unknown,Unknown,TRUE,Toluene,,Unknown,,,100,10,Unknown,,,FALSE,,Unknown,Unknown,Unknown,,,Unknown,Unknown,,,PEDOT:PSS,30,,,Spin-coating,Unknown,Unknown,,,,Unknown,,Unknown,Unknown,,Unknown,Unknown,,Unknown,Unknown,Unknown,Unknown,Unknown,Unknown,Unknown,Unknown,Unknown,,,Al,100,,,Evaporation,Unknown,Unknown,,,,Unknown,,Unknown,Unknown,,Unknown,Unknown,,Unknown,Unknown,Unknown,Unknown,Unknown,Unknown,Unknown,Unknown,Unknown,,,FALSE,,Unknown,,,,Unknown,Unknown,Unknown,,,,Unknown,,Unknown,Unknown,,Unknown,Unknown,,Unknown,Unknown,Unknown,Unknown,Unknown,Unknown,Unknown,Unknown,Unknown,,,FALSE,,Unknown,,,,Unknown,Unknown,Unknown,,,,Unknown,,Unknown,Unknown,,Unknown,Unknown,,Unknown,Unknown,Unknown,Unknown,Unknown,Unknown,Unknown,Unknown,Unknown,,,TRUE,Noa 65,Unknown,Unknown,,,TRUE,2,FALSE,,Unknown,Unknown,,N2,,,,,,100,AM 1.5,nan; nan,,FALSE,,,,,,,,,,0.9,12.69,0.72,8.23,,,,,,,,,,,,,,0.9,12.69,0.72,8.23,Reversed,Reversed,Reversed,Reversed,,FALSE,,,,,,,,FALSE,,,,TRUE,ISOS-D-1I,1,Dark,,,0,,nan; nan,,,Unknown,FALSE,Open circuit,nan; nan,,,25.0; 25.0,Unknown,,Unknown,,,nan; nan,,72,FALSE,Unknown,8.23,FALSE,34,,,,,,,,,0,,,,,FALSE,,1,,,nan; nan,,,,0,,0000:00:00:00:00,0000:00:00:00:00,,,nan; nan,,,nan; nan,,FALSE,,,FALSE,,,,,,,,,,,FALSE,,FALSE,,FALSE,
10737,10737,Gabriella Stephania Anaya Gonazalez,FALSE,10.1007/s10854-019-01292-2,Chauhan et al.,43566,Journal of Materials Science: Materials in Electronics,TRUE,Historic dataset on 2020 11 22_v7.xlsx,,,SLG | FTO | TiO2-c | TiO2-mp | Perovskite | P3HT | Cu,,0.1,0,nip,FALSE,,FALSE,,nan; nan,,FALSE,0,,,FALSE,SLG | FTO,,,,,Unknown,,,,TiO2-c | TiO2-mp,,Unknown,,Spin-coating | Spin-coating,Unknown,Unknown,,,,Unknown,,Unknown,Unknown,,Unknown,Unknown,,Unknown,Unknown,Unknown,Unknown,Unknown,Unknown,Unknown,,Unknown,,,FALSE,FALSE,FALSE,FALSE,TRUE,FALSE,3,TRUE,FALSE,MA,1,Pb,1,I,3,,MAPbI,MAPbI3,,FALSE,FALSE,PCBM-60,0.01 wt%,,1.6,FALSE,Composition,,2,Spin-coating >> Spin-coating,Liquid >> Liquid,N2 >> N2,,,,DMF >> IPA,1 >> 1,Unknown,Unknown,,Unknown,Unknown,,Unknown,Unknown,Unknown,Unknown,FALSE,Unknown,,Unknown,,,100.0 >> 100.0,10.0 >> 30.0,Unknown,,,FALSE,,Unknown,Unknown,Unknown,,,Unknown,Unknown,,,P3HT,,,,Spin-coating,Unknown,Unknown,,,,Unknown,,Unknown,Unknown,,Unknown,Unknown,,Unknown,Unknown,Unknown,Unknown,Unknown,Unknown,Unknown,Unknown,Unknown,,,Cu,100,,,Evaporation,Unknown,Unknown,,,,Unknown,,Unknown,Unknown,,Unknown,Unknown,,Unknown,Unknown,Unknown,Unknown,Unknown,Unknown,Unknown,Unknown,Unknown,,,FALSE,,Unknown,,,,Unknown,Unknown,Unknown,,,,Unknown,,Unknown,Unknown,,Unknown,Unknown,,Unknown,Unknown,Unknown,Unknown,Unknown,Unknown,Unknown,Unknown,Unknown,,,FALSE,,Unknown,,,,Unknown,Unknown,Unknown,,,,Unknown,,Unknown,Unknown,,Unknown,Unknown,,Unknown,Unknown,Unknown,Unknown,Unknown,Unknown,Unknown,Unknown,Unknown,,,TRUE,Cover glass,Epoxy,Unknown,,,TRUE,2,FALSE,,Unknown,Unknown,,Air,,,,,,100,AM 1.5,nan; nan,,FALSE,,,,,,,,,,1,14.9,0.55,8.1,,,,,0.98,14.6,0.56,8,,,,,,1,14.9,0.55,8.1,Reversed,Reversed,Reversed,Reversed,0.073563423,FALSE,,,,,,,,FALSE,,,,TRUE,ISOS-D-1,1,Dark,,,3,,nan; nan,,,Unknown,FALSE,Open circuit,nan; nan,,,24.0; 24.0,Unknown,,Air,,,nan; nan,45,800,FALSE,Unknown,,FALSE,95,,,,,,,,,0,,,,,FALSE,,1,,,nan; nan,,,,0,,0000:00:00:00:00,0000:00:00:00:00,,,nan; nan,,,nan; nan,,FALSE,,,FALSE,,,,,,,,,,,FALSE,,FALSE,,FALSE,
10738,10738,Gabriella Stephania Anaya Gonazalez,FALSE,10.1007/s10854-019-01292-2,Chauhan et al.,43566,Journal of Materials Science: Materials in Electronics,TRUE,Historic dataset on 2020 11 22_v7.xlsx,,,SLG | FTO | TiO2-c | TiO2-mp | Perovskite | P3HT | Cu,,0.1,0,nip,FALSE,,FALSE,,nan; nan,,FALSE,0,,,FALSE,SLG | FTO,,,,,Unknown,,,,TiO2-c | TiO2-mp,,Unknown,,Spin-coating | Spin-coating,Unknown,Unknown,,,,Unknown,,Unknown,Unknown,,Unknown,Unknown,,Unknown,Unknown,Unknown,Unknown,Unknown,Unknown,Unknown,,Unknown,,,FALSE,FALSE,FALSE,FALSE,TRUE,FALSE,3,TRUE,FALSE,MA,1,Pb,1,I,3,,MAPbI,MAPbI3,,FALSE,FALSE,PCBM-60,0.01 wt%,,1.6,FALSE,Composition,,2,Spin-coating >> Spin-coating,Liquid >> Liquid,N2 >> N2,,,,DMF >> IPA,1 >> 1,Unknown,Unknown,,Unknown,Unknown,,Unknown,Unknown,Unknown,Unknown,FALSE,Unknown,,Unknown,,,100.0 >> 100.0,10.0 >> 30.0,Unknown,,,FALSE,,Unknown,Unknown,Unknown,,,Unknown,Unknown,,,P3HT,,,,Spin-coating,Unknown,Unknown,,,,Unknown,,Unknown,Unknown,,Unknown,Unknown,,Unknown,Unknown,Unknown,Unknown,Unknown,Unknown,Unknown,Unknown,Unknown,,,Cu,100,,,Evaporation,Unknown,Unknown,,,,Unknown,,Unknown,Unknown,,Unknown,Unknown,,Unknown,Unknown,Unknown,Unknown,Unknown,Unknown,Unknown,Unknown,Unknown,,,FALSE,,Unknown,,,,Unknown,Unknown,Unknown,,,,Unknown,,Unknown,Unknown,,Unknown,Unknown,,Unknown,Unknown,Unknown,Unknown,Unknown,Unknown,Unknown,Unknown,Unknown,,,FALSE,,Unknown,,,,Unknown,Unknown,Unknown,,,,Unknown,,Unknown,Unknown,,Unknown,Unknown,,Unknown,Unknown,Unknown,Unknown,Unknown,Unknown,Unknown,Unknown,Unknown,,,TRUE,Cover glass,Epoxy,Unknown,,,FALSE,1,FALSE,,Unknown,Unknown,,Air,,,,,,100,AM 1.5,nan; nan,,FALSE,,,,,,,,,,,,,,,,,,,,,,,,,,,,,,,,,,,,FALSE,,,,,,,,FALSE,,,,TRUE,ISOS-L-1,1,White LED,,,10,,nan; nan,,,Unknown,FALSE,Open circuit,nan; nan,,,24.0; 24.0,Unknown,,Air,,,nan; nan,45,800,FALSE,Unknown,,FALSE,75,,,,,,,,,0,,,,,FALSE,,1,,,nan; nan,,,,0,,0000:00:00:00:00,0000:00:00:00:00,,,nan; nan,,,nan; nan,,FALSE,,,FALSE,,,,,,,,,,,FALSE,,FALSE,,FALSE,
10739,10739,Gabriella Stephania Anaya Gonazalez,FALSE,10.1007/s10854-019-01292-2,Chauhan et al.,43566,Journal of Materials Science: Materials in Electronics,TRUE,Historic dataset on 2020 11 22_v7.xlsx,,,SLG | FTO | TiO2-c | TiO2-mp | Perovskite | P3HT | Cu,,0.1,0,nip,FALSE,,FALSE,,nan; nan,,FALSE,0,,,FALSE,SLG | FTO,,,,,Unknown,,,,TiO2-c | TiO2-mp,,Unknown,,Spin-coating | Spin-coating,Unknown,Unknown,,,,Unknown,,Unknown,Unknown,,Unknown,Unknown,,Unknown,Unknown,Unknown,Unknown,Unknown,Unknown,Unknown,,Unknown,,,FALSE,FALSE,FALSE,FALSE,TRUE,FALSE,3,TRUE,FALSE,MA,1,Pb,1,I,3,,MAPbI,MAPbI3,,FALSE,FALSE,PCBM-60,0.01 wt%,,1.6,FALSE,Composition,,2,Spin-coating >> Spin-coating,Liquid >> Liquid,N2 >> N2,,,,DMF >> IPA,1 >> 1,Unknown,Unknown,,Unknown,Unknown,,Unknown,Unknown,Unknown,Unknown,FALSE,Unknown,,Unknown,,,100.0 >> 100.0,10.0 >> 30.0,Unknown,,,FALSE,,Unknown,Unknown,Unknown,,,Unknown,Unknown,,,P3HT,,,,Spin-coating,Unknown,Unknown,,,,Unknown,,Unknown,Unknown,,Unknown,Unknown,,Unknown,Unknown,Unknown,Unknown,Unknown,Unknown,Unknown,Unknown,Unknown,,,Cu,100,,,Evaporation,Unknown,Unknown,,,,Unknown,,Unknown,Unknown,,Unknown,Unknown,,Unknown,Unknown,Unknown,Unknown,Unknown,Unknown,Unknown,Unknown,Unknown,,,FALSE,,Unknown,,,,Unknown,Unknown,Unknown,,,,Unknown,,Unknown,Unknown,,Unknown,Unknown,,Unknown,Unknown,Unknown,Unknown,Unknown,Unknown,Unknown,Unknown,Unknown,,,FALSE,,Unknown,,,,Unknown,Unknown,Unknown,,,,Unknown,,Unknown,Unknown,,Unknown,Unknown,,Unknown,Unknown,Unknown,Unknown,Unknown,Unknown,Unknown,Unknown,Unknown,,,TRUE,Cover glass,Epoxy,Unknown,,,FALSE,1,FALSE,,Unknown,Unknown,,Air,,,,,,100,AM 1.5,nan; nan,,FALSE,,,,,,,,,,,,,,,,,,,,,,,,,,,,,,,,,,,,FALSE,,,,,,,,FALSE,,,,TRUE,ISOS-O-1,1,Natural sunlight,,,,,nan; nan,,,Unknown,FALSE,Open circuit,nan; nan,,,nan; nan,Unknown,,Ambient,,,nan; nan,,150,FALSE,Unknown,,FALSE,0.001,,,,,,,,,0,,,,,TRUE,,1,,,nan; nan,,,,0,,0000:00:00:00:00,0000:00:00:00:00,6.25,,nan; nan,,,nan; nan,,FALSE,,,FALSE,0,,,,,,,,,,FALSE,,FALSE,,FALSE,
13685,13685,Hans Kobler,FALSE,10.1002/ente.201700002,Erdenebileg et al.,42751,Energy Technology,TRUE,Historic dataset on 2020 11 22_v7.xlsx,,device A,SLG | ITO | Spiro-TBB | Spiro-TBB | Perovskite | C60 | Ag,,0.064,0,pin,FALSE,,FALSE,,nan; nan,,FALSE,0,,,FALSE,SLG | ITO,,,,,Unknown,,,,C60,10,Unknown,,Evaporation,Unknown,Unknown,,,,Unknown,,Unknown,Unknown,,Unknown,Unknown,,Unknown,Unknown,Unknown,Unknown,Unknown,Unknown,Unknown,,Unknown,,,FALSE,FALSE,FALSE,FALSE,TRUE,FALSE,3,TRUE,FALSE,MA,1,Pb,1,I,3,,MAPbI,MAPbI3,,FALSE,FALSE,Cl,,380,1.6,FALSE,Composition,,1,Co-evaporation,Gas,Vacuum,,,,none,1,Unknown,Unknown,,Unknown,Unknown,,Unknown,Unknown,Unknown,Unknown,FALSE,Unknown,,Unknown,,,Unknown,Unknown,Unknown,,,FALSE,,Unknown,Unknown,Unknown,,,Unknown,Unknown,,,Spiro-TBB | Spiro-TBB,20.0 | 10.0,F6-TCNNQ | Unknown,,Evaporation,Unknown,Unknown,,,,Unknown,,Unknown,Unknown,,Unknown,Unknown,,Unknown,Unknown,Unknown,Unknown,Unknown,Unknown,Unknown,Unknown,Unknown,,,Ag,100,,,Evaporation,Unknown,Unknown,,,,Unknown,,Unknown,Unknown,,Unknown,Unknown,,Unknown,Unknown,Unknown,Unknown,Unknown,Unknown,Unknown,Unknown,Unknown,,,FALSE,,Unknown,,,,Unknown,Unknown,Unknown,,,,Unknown,,Unknown,Unknown,,Unknown,Unknown,,Unknown,Unknown,Unknown,Unknown,Unknown,Unknown,Unknown,Unknown,Unknown,,,FALSE,,Unknown,,,,Unknown,Unknown,Unknown,,,,Unknown,,Unknown,Unknown,,Unknown,Unknown,,Unknown,Unknown,Unknown,Unknown,Unknown,Unknown,Unknown,Unknown,Unknown,,,TRUE,Glass,epoxy,Unknown,,,TRUE,12,FALSE,,Unknown,Unknown,,Unknown,,,,,,100,AM 1.5,nan; nan,,FALSE,,,,,,,,,,1,17.6,0.67,11.3,,,,,,,,,,,,,,1,17.6,0.67,11.3,Reversed,Reversed,Reversed,Reversed,,FALSE,,,,,,,,FALSE,,,,TRUE,ISOS-D-1,1,Dark,,,0,,nan; nan,,,Unknown,FALSE,Open circuit,nan; nan,,,25.0; 25.0,Unknown,,Air,,,nan; nan,,1492,FALSE,Unknown,12,FALSE,95.9,,,,,,,98.30304136,,0,,,,,FALSE,,1,,,nan; nan,,,,0,,0000:00:00:00:00,0000:00:00:00:00,,,nan; nan,,,nan; nan,,FALSE,,,FALSE,,,,,,,,,,,FALSE,,FALSE,,FALSE,
13686,13686,Hans Kobler,FALSE,10.1002/ente.201700002,Erdenebileg et al.,42751,Energy Technology,TRUE,Historic dataset on 2020 11 22_v7.xlsx,,device B,SLG | ITO | Spiro-TBB | Spiro-TBB | Perovskite | C60 | Ag,,0.064,0,pin,FALSE,,FALSE,,nan; nan,,FALSE,0,,,FALSE,SLG | ITO,,,,,Unknown,,,,C60,10,W2(hpp)4,,Evaporation,Unknown,Unknown,,,,Unknown,,Unknown,Unknown,,Unknown,Unknown,,Unknown,Unknown,Unknown,Unknown,Unknown,Unknown,Unknown,,Unknown,,,FALSE,FALSE,FALSE,FALSE,TRUE,FALSE,3,TRUE,FALSE,MA,1,Pb,1,I,3,,MAPbI,MAPbI3,,FALSE,FALSE,Cl,,380,1.6,FALSE,Composition,,1,Co-evaporation,Gas,Vacuum,,,,none,1,Unknown,Unknown,,Unknown,Unknown,,Unknown,Unknown,Unknown,Unknown,FALSE,Unknown,,Unknown,,,Unknown,Unknown,Unknown,,,FALSE,,Unknown,Unknown,Unknown,,,Unknown,Unknown,,,Spiro-TBB | Spiro-TBB,20.0 | 10.0,F6-TCNNQ | Unknown,,Evaporation,Unknown,Unknown,,,,Unknown,,Unknown,Unknown,,Unknown,Unknown,,Unknown,Unknown,Unknown,Unknown,Unknown,Unknown,Unknown,Unknown,Unknown,,,Ag,100,,,Evaporation,Unknown,Unknown,,,,Unknown,,Unknown,Unknown,,Unknown,Unknown,,Unknown,Unknown,Unknown,Unknown,Unknown,Unknown,Unknown,Unknown,Unknown,,,FALSE,,Unknown,,,,Unknown,Unknown,Unknown,,,,Unknown,,Unknown,Unknown,,Unknown,Unknown,,Unknown,Unknown,Unknown,Unknown,Unknown,Unknown,Unknown,Unknown,Unknown,,,FALSE,,Unknown,,,,Unknown,Unknown,Unknown,,,,Unknown,,Unknown,Unknown,,Unknown,Unknown,,Unknown,Unknown,Unknown,Unknown,Unknown,Unknown,Unknown,Unknown,Unknown,,,TRUE,Glass,epoxy,Unknown,,,TRUE,12,FALSE,,Unknown,Unknown,,Unknown,,,,,,100,AM 1.5,nan; nan,,FALSE,,,,,,,,,,1.07,17.4,0.52,9.7,,,,,,,,,,,,,,1.07,17.4,0.52,9.7,Reversed,Reversed,Reversed,Reversed,,FALSE,,,,,,,,FALSE,,,,TRUE,ISOS-D-1,1,Dark,,,0,,nan; nan,,,Unknown,FALSE,Open circuit,nan; nan,,,25.0; 25.0,Unknown,,Air,,,nan; nan,,1192,FALSE,Unknown,10,FALSE,95.58008745,,,,,,,96.33759311,,0,,,,,FALSE,,1,,,nan; nan,,,,0,,0000:00:00:00:00,0000:00:00:00:00,,,nan; nan,,,nan; nan,,FALSE,,,FALSE,,,,,,,,,,,FALSE,,FALSE,,FALSE,
14736,14736,Iacopo Benesperi,FALSE,10.1039/c9tc03877a,Nakayama et al.,43706,Journal of Materials Chemistry C,TRUE,Historic dataset on 2020 11 22_v7.xlsx,,PCBM annealed stability,SLG | ITO | PTAA | Perovskite | PCBM-60 | PEIE | Ag,,0.16,0,pin,FALSE,,FALSE,,nan; nan,,FALSE,0,,,FALSE,SLG | ITO,,,,,Unknown,,,,PCBM-60 | PEIE,,Unknown,,Spin-coating | Spin-coating,Unknown,Unknown,,,,Unknown,,Unknown,Unknown,,Unknown,Unknown,,Unknown,Unknown,Unknown,Unknown,Unknown,Unknown,Unknown,,Unknown,,,FALSE,FALSE,FALSE,FALSE,TRUE,FALSE,3,TRUE,FALSE,MA,1,Pb,1,I,3,,MAPbI,MAPbI3,,FALSE,FALSE,,,400,1.6,FALSE,Composition,,1,Spin-coating,Liquid,N2,,,,DMF; DMSO,9; 1,Unknown,Unknown,,Unknown,Unknown,,Unknown,Unknown,Unknown,Unknown,TRUE,Chlorobenzene,,Unknown,,,100,10,Unknown,,,FALSE,,Unknown,Unknown,Unknown,,,Unknown,Unknown,,,PTAA,5,,,Spin-coating,Unknown,Unknown,,,,Unknown,,Unknown,Unknown,,Unknown,Unknown,,Unknown,Unknown,Unknown,Unknown,Unknown,Unknown,Unknown,Unknown,Unknown,,,Ag,80,,,Evaporation,Unknown,Unknown,,,,Unknown,,Unknown,Unknown,,Unknown,Unknown,,Unknown,Unknown,Unknown,Unknown,Unknown,Unknown,Unknown,Unknown,Unknown,,,FALSE,,Unknown,,,,Unknown,Unknown,Unknown,,,,Unknown,,Unknown,Unknown,,Unknown,Unknown,,Unknown,Unknown,Unknown,Unknown,Unknown,Unknown,Unknown,Unknown,Unknown,,,FALSE,,Unknown,,,,Unknown,Unknown,Unknown,,,,Unknown,,Unknown,Unknown,,Unknown,Unknown,,Unknown,Unknown,Unknown,Unknown,Unknown,Unknown,Unknown,Unknown,Unknown,,,TRUE,Glass,UV-glue,N2,,,FALSE,1,FALSE,,Unknown,Unknown,,N2,,,,,,100,AM 1.5,nan; nan,,FALSE,,210,,,,,,,,,,,,,,,,,,,,,,,,,,,,,,,,,,FALSE,,,,,,,,FALSE,,,,TRUE,ISOS-L-1I,1,Light,,,100,,nan; nan,,,Unknown,FALSE,MPPT,nan; nan,,,35.0; 35.0,Unknown,,Unknown,,,nan; nan,,300,FALSE,Unknown,17.06,FALSE,11.1,,,44,,,,,,0,,,,,FALSE,,1,,,nan; nan,,,,0,,0000:00:00:00:00,0000:00:00:00:00,,,nan; nan,,,nan; nan,,FALSE,,,FALSE,,,,,,,,,,,FALSE,,FALSE,,FALSE,
14737,14737,Iacopo Benesperi,FALSE,10.1039/c9tc03877a,Nakayama et al.,43706,Journal of Materials Chemistry C,TRUE,Historic dataset on 2020 11 22_v7.xlsx,,2PDI-0S annealed stability,SLG | ITO | PTAA | Perovskite | 2PDI-0S | PEIE | Ag,,0.16,0,pin,FALSE,,FALSE,,nan; nan,,FALSE,0,,,FALSE,SLG | ITO,,,,,Unknown,,,,2PDI-0S | PEIE,,Unknown,,Spin-coating | Spin-coating,Unknown,Unknown,,,,Unknown,,Unknown,Unknown,,Unknown,Unknown,,Unknown,Unknown,Unknown,Unknown,Unknown,Unknown,Unknown,,Unknown,,,FALSE,FALSE,FALSE,FALSE,TRUE,FALSE,3,TRUE,FALSE,MA,1,Pb,1,I,3,,MAPbI,MAPbI3,,FALSE,FALSE,,,400,1.6,FALSE,Composition,,1,Spin-coating,Liquid,N2,,,,DMF; DMSO,9; 1,Unknown,Unknown,,Unknown,Unknown,,Unknown,Unknown,Unknown,Unknown,TRUE,Chlorobenzene,,Unknown,,,100,10,Unknown,,,FALSE,,Unknown,Unknown,Unknown,,,Unknown,Unknown,,,PTAA,5,,,Spin-coating,Unknown,Unknown,,,,Unknown,,Unknown,Unknown,,Unknown,Unknown,,Unknown,Unknown,Unknown,Unknown,Unknown,Unknown,Unknown,Unknown,Unknown,,,Ag,80,,,Evaporation,Unknown,Unknown,,,,Unknown,,Unknown,Unknown,,Unknown,Unknown,,Unknown,Unknown,Unknown,Unknown,Unknown,Unknown,Unknown,Unknown,Unknown,,,FALSE,,Unknown,,,,Unknown,Unknown,Unknown,,,,Unknown,,Unknown,Unknown,,Unknown,Unknown,,Unknown,Unknown,Unknown,Unknown,Unknown,Unknown,Unknown,Unknown,Unknown,,,FALSE,,Unknown,,,,Unknown,Unknown,Unknown,,,,Unknown,,Unknown,Unknown,,Unknown,Unknown,,Unknown,Unknown,Unknown,Unknown,Unknown,Unknown,Unknown,Unknown,Unknown,,,TRUE,Glass,UV-glue,N2,,,FALSE,1,FALSE,,Unknown,Unknown,,N2,,,,,,100,AM 1.5,nan; nan,,FALSE,,210,,,,,,,,,,,,,,,,,,,,,,,,,,,,,,,,,,FALSE,,,,,,,,FALSE,,,,TRUE,ISOS-L-1I,1,Light,,,100,,nan; nan,,,Unknown,FALSE,MPPT,nan; nan,,,35.0; 35.0,Unknown,,Unknown,,,nan; nan,,400,FALSE,Unknown,9.68,FALSE,70.4,,,393,,,,,,0,,,,,FALSE,,1,,,nan; nan,,,,0,,0000:00:00:00:00,0000:00:00:00:00,,,nan; nan,,,nan; nan,,FALSE,,,FALSE,,,,,,,,,,,FALSE,,FALSE,,FALSE,
14738,14738,Iacopo Benesperi,FALSE,10.1039/c9tc03877a,Nakayama et al.,43706,Journal of Materials Chemistry C,TRUE,Historic dataset on 2020 11 22_v7.xlsx,,2PDI-4S annealed stability,SLG | ITO | PTAA | Perovskite | 2PDI-4S | PEIE | Ag,,0.16,0,pin,FALSE,,FALSE,,nan; nan,,FALSE,0,,,FALSE,SLG | ITO,,,,,Unknown,,,,2PDI-4S | PEIE,,Unknown,,Spin-coating | Spin-coating,Unknown,Unknown,,,,Unknown,,Unknown,Unknown,,Unknown,Unknown,,Unknown,Unknown,Unknown,Unknown,Unknown,Unknown,Unknown,,Unknown,,,FALSE,FALSE,FALSE,FALSE,TRUE,FALSE,3,TRUE,FALSE,MA,1,Pb,1,I,3,,MAPbI,MAPbI3,,FALSE,FALSE,,,400,1.6,FALSE,Composition,,1,Spin-coating,Liquid,N2,,,,DMF; DMSO,9; 1,Unknown,Unknown,,Unknown,Unknown,,Unknown,Unknown,Unknown,Unknown,TRUE,Chlorobenzene,,Unknown,,,100,10,Unknown,,,FALSE,,Unknown,Unknown,Unknown,,,Unknown,Unknown,,,PTAA,5,,,Spin-coating,Unknown,Unknown,,,,Unknown,,Unknown,Unknown,,Unknown,Unknown,,Unknown,Unknown,Unknown,Unknown,Unknown,Unknown,Unknown,Unknown,Unknown,,,Ag,80,,,Evaporation,Unknown,Unknown,,,,Unknown,,Unknown,Unknown,,Unknown,Unknown,,Unknown,Unknown,Unknown,Unknown,Unknown,Unknown,Unknown,Unknown,Unknown,,,FALSE,,Unknown,,,,Unknown,Unknown,Unknown,,,,Unknown,,Unknown,Unknown,,Unknown,Unknown,,Unknown,Unknown,Unknown,Unknown,Unknown,Unknown,Unknown,Unknown,Unknown,,,FALSE,,Unknown,,,,Unknown,Unknown,Unknown,,,,Unknown,,Unknown,Unknown,,Unknown,Unknown,,Unknown,Unknown,Unknown,Unknown,Unknown,Unknown,Unknown,Unknown,Unknown,,,TRUE,Glass,UV-glue,N2,,,FALSE,1,FALSE,,Unknown,Unknown,,N2,,,,,,100,AM 1.5,nan; nan,,FALSE,,210,,,,,,,,,,,,,,,,,,,,,,,,,,,,,,,,,,FALSE,,,,,,,,FALSE,,,,TRUE,ISOS-L-1I,1,Light,,,100,,nan; nan,,,Unknown,FALSE,MPPT,nan; nan,,,35.0; 35.0,Unknown,,Unknown,,,nan; nan,,400,FALSE,Unknown,10.4,FALSE,119,,,,,,,,,0,,,,,FALSE,,1,,,nan; nan,,,,0,,0000:00:00:00:00,0000:00:00:00:00,,,nan; nan,,,nan; nan,,FALSE,,,FALSE,,,,,,,,,,,FALSE,,FALSE,,FALSE,
18433,18433,T. Jesper Jacobsson,FALSE,10.1038/nature12340,Burschka et al.,41464,Nature,TRUE,Historic dataset on 2020 11 22_v7.xlsx,,,SLG | FTO | TiO2-c | TiO2-mp | Perovskite | Spiro-MeOTAD | Au,,0.285,0,nip,FALSE,,FALSE,,nan; nan,,FALSE,0,,,FALSE,SLG | FTO,,,,,Unknown,,,,TiO2-c | TiO2-mp,nan | 350.0,Unknown,,Spray-pyrolys | Spin-coating,Unknown,Unknown,,,,Unknown,,Unknown,Unknown,,Unknown,Unknown,,Unknown,Unknown,Unknown,Unknown,Unknown,Unknown,Unknown,,Unknown,,,FALSE,FALSE,FALSE,FALSE,TRUE,FALSE,3,TRUE,FALSE,MA,1,Pb,1,I,3,,MAPbI,MAPbI3,,FALSE,FALSE,,,,1.6,FALSE,Composition,,2,Spin-coating >> CBD,Liquid >> Liquid,Unknown,,,,DMF >> IPA,1 >> 1,Unknown,Unknown,,Unknown,Unknown,,Unknown,Unknown,Unknown,Unknown,FALSE,Unknown,,Unknown,,,Unknown,Unknown,Unknown,,,FALSE,,Unknown,Unknown,Unknown,,,Unknown,Unknown,,,Spiro-MeOTAD,100,FK209; Li-TFSI; TBP,,Spin-coating,Unknown,Unknown,,,,Unknown,,Unknown,Unknown,,Unknown,Unknown,,Unknown,Unknown,Unknown,Unknown,Unknown,Unknown,Unknown,Unknown,Unknown,,,Au,80,,,Evaporation,Unknown,Unknown,,,,Unknown,,Unknown,Unknown,,Unknown,Unknown,,Unknown,Unknown,Unknown,Unknown,Unknown,Unknown,Unknown,Unknown,Unknown,,,FALSE,,Unknown,,,,Unknown,Unknown,Unknown,,,,Unknown,,Unknown,Unknown,,Unknown,Unknown,,Unknown,Unknown,Unknown,Unknown,Unknown,Unknown,Unknown,Unknown,Unknown,,,FALSE,,Unknown,,,,Unknown,Unknown,Unknown,,,,Unknown,,Unknown,Unknown,,Unknown,Unknown,,Unknown,Unknown,Unknown,Unknown,Unknown,Unknown,Unknown,Unknown,Unknown,,,TRUE,Glass,hot-melting polymer,Ar,,,TRUE,1,FALSE,,Unknown,Unknown,,Air,,,,,,95.6,AM 1.5,nan; nan,,FALSE,,,,,,,,,,0.95,14,0.65,9,,,,,,,,,,,,,,0.95,14,0.65,9,Reversed,Reversed,Reversed,Reversed,,FALSE,,,,,,,,FALSE,,,,TRUE,ISOS-L-1,1,White LED,,,100,,nan; nan,,,Unknown,FALSE,MPPT,nan; nan,,,45.0; 45.0,Unknown,,Air,,,nan; nan,,500,FALSE,Unknown,9,FALSE,80,,,500,,,,,,0,,,,,FALSE,,1,,,nan; nan,,,,0,,0000:00:00:00:00,0000:00:00:00:00,,,nan; nan,,,nan; nan,,FALSE,,,FALSE,,,,,,,,,,,FALSE,,FALSE,,FALSE,
20875,20875,Juan-Pablo Correa-Baena,FALSE,10.1002/adma.201603808,Qin et al.,42695,Advanced Materials,TRUE,Historic dataset on 2020 11 22_v7.xlsx,,,SLG | ITO | PEDOT:PSS | Perovskite | C60 | BCP | Au,,0.09,0,pin,FALSE,,FALSE,,nan; nan,,FALSE,0,,,FALSE,SLG | ITO,,,,,Unknown,,,,C60 | BCP,30.0 | 10.0,Unknown,,Unknown,Unknown,Unknown,,,,Unknown,,Unknown,Unknown,,Unknown,Unknown,,Unknown,Unknown,Unknown,Unknown,Unknown,Unknown,Unknown,,Unknown,,,FALSE,FALSE,FALSE,FALSE,TRUE,FALSE,3,TRUE,FALSE,MA,1,Pb,1,I,3,,MAPbI,MAPbI3,,FALSE,FALSE,Benzoquinone,0.005,350,1.56,FALSE,,,1,Spin-coating,Liquid,N2,,,,DMSO; GBL,6; 4,Unknown,Unknown,,Unknown,Unknown,,Unknown,Unknown,Unknown,Unknown,TRUE,Toluene,,Unknown,,,100,30,Unknown,,,FALSE,,Unknown,Unknown,Unknown,,,Unknown,Unknown,,,PEDOT:PSS,,,,Spin-coating,Unknown,Unknown,,,,Unknown,,Unknown,Unknown,,Unknown,Unknown,,Unknown,Unknown,Unknown,Unknown,Unknown,Unknown,Unknown,Unknown,Unknown,,,Au,100,,,Evaporation,Unknown,Unknown,,,,Unknown,,Unknown,Unknown,,Unknown,Unknown,,Unknown,Unknown,Unknown,Unknown,Unknown,Unknown,Unknown,Unknown,Unknown,,,FALSE,,Unknown,,,,Unknown,Unknown,Unknown,,,,Unknown,,Unknown,Unknown,,Unknown,Unknown,,Unknown,Unknown,Unknown,Unknown,Unknown,Unknown,Unknown,Unknown,Unknown,,,FALSE,,Unknown,,,,Unknown,Unknown,Unknown,,,,Unknown,,Unknown,Unknown,,Unknown,Unknown,,Unknown,Unknown,Unknown,Unknown,Unknown,Unknown,Unknown,Unknown,Unknown,,,TRUE,cover glass,UV-cured sealant,Unknown,,,TRUE,1,FALSE,,Unknown,Unknown,,Air,,,,,,100,AM 1.5,nan; nan,,FALSE,,50,,,,,,,,1.02,21.55,0.67,14.69,,,,,,,,,,,,,,1.02,21.55,0.67,14.69,Reversed,Reversed,Reversed,Reversed,,FALSE,,,,,,,,FALSE,,,,TRUE,ISOS‐L‐1,1,Solar simulator,,,100,AM 1.5,nan; nan,,,Unknown,FALSE,Open circuit,nan; nan,,,25.0; 25.0,Unknown,,Air,,,nan; nan,,1000,FALSE,Unknown,,FALSE,90,,,950,,,,90,,0,,,,,FALSE,,1,,,nan; nan,,,,0,,0000:00:00:00:00,0000:00:00:00:00,,,nan; nan,,,nan; nan,,FALSE,,,FALSE,,,,,,,,,,,FALSE,,FALSE,,FALSE,
20876,20876,Juan-Pablo Correa-Baena,FALSE,10.1002/adma.201603808,Qin et al.,42695,Advanced Materials,TRUE,Historic dataset on 2020 11 22_v7.xlsx,,,SLG | ITO | PEDOT:PSS | Perovskite | C60 | BCP | Au,,0.09,0,pin,FALSE,,FALSE,,nan; nan,,FALSE,0,,,FALSE,SLG | ITO,,,,,Unknown,,,,C60 | BCP,30.0 | 10.0,Unknown,,Unknown,Unknown,Unknown,,,,Unknown,,Unknown,Unknown,,Unknown,Unknown,,Unknown,Unknown,Unknown,Unknown,Unknown,Unknown,Unknown,,Unknown,,,FALSE,FALSE,FALSE,FALSE,TRUE,FALSE,3,TRUE,FALSE,MA,1,Pb,1,I,3,,MAPbI,MAPbI3,,FALSE,FALSE,Undoped,,350,1.56,FALSE,,,1,Spin-coating,Liquid,N2,,,,DMSO; GBL,6; 4,Unknown,Unknown,,Unknown,Unknown,,Unknown,Unknown,Unknown,Unknown,TRUE,Toluene,,Unknown,,,100,30,Unknown,,,FALSE,,Unknown,Unknown,Unknown,,,Unknown,Unknown,,,PEDOT:PSS,,,,Spin-coating,Unknown,Unknown,,,,Unknown,,Unknown,Unknown,,Unknown,Unknown,,Unknown,Unknown,Unknown,Unknown,Unknown,Unknown,Unknown,Unknown,Unknown,,,Au,100,,,Evaporation,Unknown,Unknown,,,,Unknown,,Unknown,Unknown,,Unknown,Unknown,,Unknown,Unknown,Unknown,Unknown,Unknown,Unknown,Unknown,Unknown,Unknown,,,FALSE,,Unknown,,,,Unknown,Unknown,Unknown,,,,Unknown,,Unknown,Unknown,,Unknown,Unknown,,Unknown,Unknown,Unknown,Unknown,Unknown,Unknown,Unknown,Unknown,Unknown,,,FALSE,,Unknown,,,,Unknown,Unknown,Unknown,,,,Unknown,,Unknown,Unknown,,Unknown,Unknown,,Unknown,Unknown,Unknown,Unknown,Unknown,Unknown,Unknown,Unknown,Unknown,,,TRUE,cover glass,UV-cured sealant,Unknown,,,TRUE,1,FALSE,,Unknown,Unknown,,Air,,,,,,100,AM 1.5,nan; nan,,FALSE,,50,,,,,,,,1.02,18.23,0.58,10.73,,,,,,,,,,,,,,1.02,18.23,0.58,10.73,Reversed,Reversed,Reversed,Reversed,,FALSE,,,,,,,,FALSE,,,,TRUE,ISOS‐L‐1,1,Solar simulator,,,100,AM 1.5,nan; nan,,,Unknown,FALSE,Open circuit,nan; nan,,,25.0; 25.0,Unknown,,Air,,,nan; nan,,900,FALSE,Unknown,,FALSE,50,,,150,,,,,,0,,,,,FALSE,,1,,,nan; nan,,,,0,,0000:00:00:00:00,0000:00:00:00:00,,,nan; nan,,,nan; nan,,FALSE,,,FALSE,,,,,,,,,,,FALSE,,FALSE,,FALSE,
