Repository: MiriEsh/Perovskite-encapsulation-comparison

The Perovskite encapsulation comparison python code takes the data downloaded from the Material Zone Perovskite Project and compares the stability of different encapsulations.

No pip install is needed - in order to get the out-put files all you need to do is run the code.
There are 2 input csv files needed to run this code: 'Perovsite database query.csv' (contains the data as downloaded from the Material Zone project) and 'Manual additions.csv' (contains corrections\additions to any of the lines in the Material Zone project).  
The output files are:
'Experiments_with_T80_greater_than_100.csv', 
'Experiments_with_T80_for_supp.csv', 
'Experiments_with_Encap_and_stability.csv',

File: inputs/Manual additions.csv (part 3 of 6)
20878,20878,Juan-Pablo Correa-Baena,FALSE,10.1002/adma.201603808,Qin et al.,42695,Advanced Materials,TRUE,Historic dataset on 2020 11 22_v7.xlsx,,,SLG | ITO | PEDOT:PSS | Perovskite | C60 | BCP | Au,,0.09,0,pin,FALSE,,FALSE,,nan; nan,,FALSE,0,,,FALSE,SLG | ITO,,,,,Unknown,,,,C60 | BCP,30.0 | 10.0,Unknown,,Unknown,Unknown,Unknown,,,,Unknown,,Unknown,Unknown,,Unknown,Unknown,,Unknown,Unknown,Unknown,Unknown,Unknown,Unknown,Unknown,,Unknown,,,FALSE,FALSE,FALSE,FALSE,TRUE,FALSE,3,TRUE,FALSE,MA,1,Pb,1,I,3,,MAPbI,MAPbI3,,FALSE,FALSE,Undoped,,350,1.56,FALSE,,,1,Spin-coating,Liquid,N2,,,,DMSO; GBL,6; 4,Unknown,Unknown,,Unknown,Unknown,,Unknown,Unknown,Unknown,Unknown,TRUE,Toluene,,Unknown,,,100,30,Unknown,,,FALSE,,Unknown,Unknown,Unknown,,,Unknown,Unknown,,,PEDOT:PSS,,,,Spin-coating,Unknown,Unknown,,,,Unknown,,Unknown,Unknown,,Unknown,Unknown,,Unknown,Unknown,Unknown,Unknown,Unknown,Unknown,Unknown,Unknown,Unknown,,,Au,100,,,Evaporation,Unknown,Unknown,,,,Unknown,,Unknown,Unknown,,Unknown,Unknown,,Unknown,Unknown,Unknown,Unknown,Unknown,Unknown,Unknown,Unknown,Unknown,,,FALSE,,Unknown,,,,Unknown,Unknown,Unknown,,,,Unknown,,Unknown,Unknown,,Unknown,Unknown,,Unknown,Unknown,Unknown,Unknown,Unknown,Unknown,Unknown,Unknown,Unknown,,,FALSE,,Unknown,,,,Unknown,Unknown,Unknown,,,,Unknown,,Unknown,Unknown,,Unknown,Unknown,,Unknown,Unknown,Unknown,Unknown,Unknown,Unknown,Unknown,Unknown,Unknown,,,TRUE,cover glass,UV-cured sealant,Unknown,,,TRUE,1,FALSE,,Unknown,Unknown,,Air,,,,,,100,AM 1.5,nan; nan,,FALSE,,50,,,,,,,,1.02,18.23,0.58,10.73,,,,,,,,,,,,,,1.02,18.23,0.58,10.73,Reversed,Reversed,Reversed,Reversed,,FALSE,,,,,,,,FALSE,,,,TRUE,ISOS-L-1,1,White LED,,,100,,nan; nan,,,Unknown,FALSE,Open circuit,nan; nan,,,25.0; 25.0,Unknown,,Air,,,nan; nan,,1000,FALSE,Unknown,,FALSE,94,,,,,,,94,,0,,,,,FALSE,,1,,,nan; nan,,,,0,,0000:00:00:00:00,0000:00:00:00:00,,,nan; nan,,,nan; nan,,FALSE,,,FALSE,,,,,,,,,,,FALSE,,FALSE,,FALSE,
20879,20879,Juan-Pablo Correa-Baena,FALSE,10.1002/adma.201603808,Qin et al.,42695,Advanced Materials,TRUE,Historic dataset on 2020 11 22_v7.xlsx,,,SLG | ITO | PEDOT:PSS | Perovskite | C60 | BCP | Au,,0.09,0,pin,FALSE,,FALSE,,nan; nan,,FALSE,0,,,FALSE,SLG | ITO,,,,,Unknown,,,,C60 | BCP,30.0 | 10.0,Unknown,,Unknown,Unknown,Unknown,,,,Unknown,,Unknown,Unknown,,Unknown,Unknown,,Unknown,Unknown,Unknown,Unknown,Unknown,Unknown,Unknown,,Unknown,,,FALSE,FALSE,FALSE,FALSE,TRUE,FALSE,3,TRUE,FALSE,MA,1,Pb,1,I,3,,MAPbI,MAPbI3,,FALSE,FALSE,Benzoquinone,0.001,350,1.56,FALSE,,,1,Spin-coating,Liquid,N2,,,,DMSO; GBL,6; 4,Unknown,Unknown,,Unknown,Unknown,,Unknown,Unknown,Unknown,Unknown,TRUE,Toluene,,Unknown,,,100,30,Unknown,,,FALSE,,Unknown,Unknown,Unknown,,,Unknown,Unknown,,,PEDOT:PSS,,,,Spin-coating,Unknown,Unknown,,,,Unknown,,Unknown,Unknown,,Unknown,Unknown,,Unknown,Unknown,Unknown,Unknown,Unknown,Unknown,Unknown,Unknown,Unknown,,,Au,100,,,Evaporation,Unknown,Unknown,,,,Unknown,,Unknown,Unknown,,Unknown,Unknown,,Unknown,Unknown,Unknown,Unknown,Unknown,Unknown,Unknown,Unknown,Unknown,,,FALSE,,Unknown,,,,Unknown,Unknown,Unknown,,,,Unknown,,Unknown,Unknown,,Unknown,Unknown,,Unknown,Unknown,Unknown,Unknown,Unknown,Unknown,Unknown,Unknown,Unknown,,,FALSE,,Unknown,,,,Unknown,Unknown,Unknown,,,,Unknown,,Unknown,Unknown,,Unknown,Unknown,,Unknown,Unknown,Unknown,Unknown,Unknown,Unknown,Unknown,Unknown,Unknown,,,TRUE,cover glass,UV-cured sealant,Unknown,,,TRUE,1,FALSE,,Unknown,Unknown,,Air,,,,,,100,AM 1.5,nan; nan,,FALSE,,50,,,,,,,,1.02,20.64,0.62,12.94,,,,,,,,,,,,,,1.02,20.64,0.62,12.94,Reversed,Reversed,Reversed,Reversed,,FALSE,,,,,,,,FALSE,,,,TRUE,ISOS-L-1,1,White LED,,,100,,nan; nan,,,Unknown,FALSE,Open circuit,nan; nan,,,25.0; 25.0,Unknown,,Air,,,nan; nan,,1000,FALSE,Unknown,,FALSE,95,,,,,,,95,,0,,,,,FALSE,,1,,,nan; nan,,,,0,,0000:00:00:00:00,0000:00:00:00:00,,,nan; nan,,,nan; nan,,FALSE,,,FALSE,,,,,,,,,,,FALSE,,FALSE,,FALSE,
20880,20880,Juan-Pablo Correa-Baena,FALSE,10.1002/adma.201603808,Qin et al.,42695,Advanced Materials,TRUE,Historic dataset on 2020 11 22_v7.xlsx,,,SLG | ITO | PEDOT:PSS | Perovskite | C60 | BCP | Au,,0.09,0,pin,FALSE,,FALSE,,nan; nan,,FALSE,0,,,FALSE,SLG | ITO,,,,,Unknown,,,,C60 | BCP,30.0 | 10.0,Unknown,,Unknown,Unknown,Unknown,,,,Unknown,,Unknown,Unknown,,Unknown,Unknown,,Unknown,Unknown,Unknown,Unknown,Unknown,Unknown,Unknown,,Unknown,,,FALSE,FALSE,FALSE,FALSE,TRUE,FALSE,3,TRUE,FALSE,MA,1,Pb,1,I,3,,MAPbI,MAPbI3,,FALSE,FALSE,Benzoquinone,0.005,350,1.56,FALSE,,,1,Spin-coating,Liquid,N2,,,,DMSO; GBL,6; 4,Unknown,Unknown,,Unknown,Unknown,,Unknown,Unknown,Unknown,Unknown,TRUE,Toluene,,Unknown,,,100,30,Unknown,,,FALSE,,Unknown,Unknown,Unknown,,,Unknown,Unknown,,,PEDOT:PSS,,,,Spin-coating,Unknown,Unknown,,,,Unknown,,Unknown,Unknown,,Unknown,Unknown,,Unknown,Unknown,Unknown,Unknown,Unknown,Unknown,Unknown,Unknown,Unknown,,,Au,100,,,Evaporation,Unknown,Unknown,,,,Unknown,,Unknown,Unknown,,Unknown,Unknown,,Unknown,Unknown,Unknown,Unknown,Unknown,Unknown,Unknown,Unknown,Unknown,,,FALSE,,Unknown,,,,Unknown,Unknown,Unknown,,,,Unknown,,Unknown,Unknown,,Unknown,Unknown,,Unknown,Unknown,Unknown,Unknown,Unknown,Unknown,Unknown,Unknown,Unknown,,,FALSE,,Unknown,,,,Unknown,Unknown,Unknown,,,,Unknown,,Unknown,Unknown,,Unknown,Unknown,,Unknown,Unknown,Unknown,Unknown,Unknown,Unknown,Unknown,Unknown,Unknown,,,TRUE,cover glass,UV-cured sealant,Unknown,,,TRUE,1,FALSE,,Unknown,Unknown,,Air,,,,,,100,AM 1.5,nan; nan,,FALSE,,50,,,,,,,,1.02,21.55,0.67,14.69,,,,,,,,,,,,,,1.02,21.55,0.67,14.69,Reversed,Reversed,Reversed,Reversed,,FALSE,,,,,,,,FALSE,,,,TRUE,ISOS-L-1,1,White LED,,,100,,nan; nan,,,Unknown,FALSE,Open circuit,nan; nan,,,25.0; 25.0,Unknown,,Air,,,nan; nan,,1000,FALSE,Unknown,,FALSE,97,,,,,,,97,,0,,,,,FALSE,,1,,,nan; nan,,,,0,,0000:00:00:00:00,0000:00:00:00:00,,,nan; nan,,,nan; nan,,FALSE,,,FALSE,,,,,,,,,,,FALSE,,FALSE,,FALSE,
20881,20881,Juan-Pablo Correa-Baena,FALSE,10.1002/adma.201603808,Qin et al.,42695,Advanced Materials,TRUE,Historic dataset on 2020 11 22_v7.xlsx,,,SLG | ITO | PEDOT:PSS | Perovskite | C60 | BCP | Au,,0.09,0,pin,FALSE,,FALSE,,nan; nan,,FALSE,0,,,FALSE,SLG | ITO,,,,,Unknown,,,,C60 | BCP,30.0 | 10.0,Unknown,,Unknown,Unknown,Unknown,,,,Unknown,,Unknown,Unknown,,Unknown,Unknown,,Unknown,Unknown,Unknown,Unknown,Unknown,Unknown,Unknown,,Unknown,,,FALSE,FALSE,FALSE,FALSE,TRUE,FALSE,3,TRUE,FALSE,MA,1,Pb,1,I,3,,MAPbI,MAPbI3,,FALSE,FALSE,Benzoquinone,0.01,350,1.56,FALSE,,,1,Spin-coating,Liquid,N2,,,,DMSO; GBL,6; 4,Unknown,Unknown,,Unknown,Unknown,,Unknown,Unknown,Unknown,Unknown,TRUE,Toluene,,Unknown,,,100,30,Unknown,,,FALSE,,Unknown,Unknown,Unknown,,,Unknown,Unknown,,,PEDOT:PSS,,,,Spin-coating,Unknown,Unknown,,,,Unknown,,Unknown,Unknown,,Unknown,Unknown,,Unknown,Unknown,Unknown,Unknown,Unknown,Unknown,Unknown,Unknown,Unknown,,,Au,100,,,Evaporation,Unknown,Unknown,,,,Unknown,,Unknown,Unknown,,Unknown,Unknown,,Unknown,Unknown,Unknown,Unknown,Unknown,Unknown,Unknown,Unknown,Unknown,,,FALSE,,Unknown,,,,Unknown,Unknown,Unknown,,,,Unknown,,Unknown,Unknown,,Unknown,Unknown,,Unknown,Unknown,Unknown,Unknown,Unknown,Unknown,Unknown,Unknown,Unknown,,,FALSE,,Unknown,,,,Unknown,Unknown,Unknown,,,,Unknown,,Unknown,Unknown,,Unknown,Unknown,,Unknown,Unknown,Unknown,Unknown,Unknown,Unknown,Unknown,Unknown,Unknown,,,TRUE,cover glass,UV-cured sealant,Unknown,,,TRUE,1,FALSE,,Unknown,Unknown,,Air,,,,,,100,AM 1.5,nan; nan,,FALSE,,50,,,,,,,,0.92,21.75,0.68,13.53,,,,,,,,,,,,,,0.92,21.75,0.68,13.53,Reversed,Reversed,Reversed,Reversed,,FALSE,,,,,,,,FALSE,,,,TRUE,ISOS-L-1,1,White LED,,,100,,nan; nan,,,Unknown,FALSE,Open circuit,nan; nan,,,25.0; 25.0,Unknown,,Air,,,nan; nan,,1000,FALSE,Unknown,,FALSE,92,,,,,,,92,,0,,,,,FALSE,,1,,,nan; nan,,,,0,,0000:00:00:00:00,0000:00:00:00:00,,,nan; nan,,,nan; nan,,FALSE,,,FALSE,,,,,,,,,,,FALSE,,FALSE,,FALSE,
20882,20882,Juan-Pablo Correa-Baena,FALSE,10.1002/adma.201603808,Qin et al.,42695,Advanced Materials,TRUE,Historic dataset on 2020 11 22_v7.xlsx,,,SLG | ITO | PEDOT:PSS | Perovskite | C60 | BCP | Au,,0.09,0,pin,FALSE,,FALSE,,nan; nan,,FALSE,0,,,FALSE,SLG | ITO,,,,,Unknown,,,,C60 | BCP,30.0 | 10.0,Unknown,,Unknown,Unknown,Unknown,,,,Unknown,,Unknown,Unknown,,Unknown,Unknown,,Unknown,Unknown,Unknown,Unknown,Unknown,Unknown,Unknown,,Unknown,,,FALSE,FALSE,FALSE,FALSE,TRUE,FALSE,3,TRUE,FALSE,MA,1,Pb,1,I,3,,MAPbI,MAPbI3,,FALSE,FALSE,Benzoquinone,0.05,350,1.56,FALSE,,,1,Spin-coating,Liquid,N2,,,,DMSO; GBL,6; 4,Unknown,Unknown,,Unknown,Unknown,,Unknown,Unknown,Unknown,Unknown,TRUE,Toluene,,Unknown,,,100,30,Unknown,,,FALSE,,Unknown,Unknown,Unknown,,,Unknown,Unknown,,,PEDOT:PSS,,,,Spin-coating,Unknown,Unknown,,,,Unknown,,Unknown,Unknown,,Unknown,Unknown,,Unknown,Unknown,Unknown,Unknown,Unknown,Unknown,Unknown,Unknown,Unknown,,,Au,100,,,Evaporation,Unknown,Unknown,,,,Unknown,,Unknown,Unknown,,Unknown,Unknown,,Unknown,Unknown,Unknown,Unknown,Unknown,Unknown,Unknown,Unknown,Unknown,,,FALSE,,Unknown,,,,Unknown,Unknown,Unknown,,,,Unknown,,Unknown,Unknown,,Unknown,Unknown,,Unknown,Unknown,Unknown,Unknown,Unknown,Unknown,Unknown,Unknown,Unknown,,,FALSE,,Unknown,,,,Unknown,Unknown,Unknown,,,,Unknown,,Unknown,Unknown,,Unknown,Unknown,,Unknown,Unknown,Unknown,Unknown,Unknown,Unknown,Unknown,Unknown,Unknown,,,TRUE,cover glass,UV-cured sealant,Unknown,,,TRUE,1,FALSE,,Unknown,Unknown,,Air,,,,,,100,AM 1.5,nan; nan,,FALSE,,50,,,,,,,,0.95,17.07,0.63,10.02,,,,,,,,,,,,,,0.95,17.07,0.63,10.02,Reversed,Reversed,Reversed,Reversed,,FALSE,,,,,,,,FALSE,,,,TRUE,ISOS-L-1,1,White LED,,,100,,nan; nan,,,Unknown,FALSE,Open circuit,nan; nan,,,25.0; 25.0,Unknown,,Air,,,nan; nan,,1000,FALSE,Unknown,,FALSE,93,,,,,,,93,,0,,,,,FALSE,,1,,,nan; nan,,,,0,,0000:00:00:00:00,0000:00:00:00:00,,,nan; nan,,,nan; nan,,FALSE,,,FALSE,,,,,,,,,,,FALSE,,FALSE,,FALSE,
20884,20884,Juan-Pablo Correa-Baena,FALSE,10.1038/s41598-018-25449-x,Shao et al.,43220,Scientific Reports,TRUE,Historic dataset on 2020 11 22_v7.xlsx,,,SLG | ITO | TiO2-c | TiO2-mp | Perovskite | Spiro-MeOTAD | Au,,0.16,0,nip,FALSE,,FALSE,,nan; nan,,FALSE,0,,,FALSE,SLG | ITO,,,,,Unknown,,,,TiO2-c | TiO2-mp,,Unknown,,Spray-pyrolys | Spin-coating,Unknown,Unknown,,,,Unknown,,Unknown,Unknown,,Unknown,Unknown,,Unknown,Unknown,Unknown,Unknown,Unknown,Unknown,Unknown,,Unknown,,,FALSE,FALSE,FALSE,FALSE,TRUE,FALSE,3,TRUE,FALSE,MA,1,Pb,1,I,3,,MAPbI,MAPbI3,,FALSE,FALSE,,,,1.56,FALSE,,,1,Spin-coating,Liquid,N2,,,,DMSO,1,Unknown,Unknown,,Unknown,Unknown,,Unknown,Unknown,Unknown,Unknown,TRUE,Trifluorotoluene,,Unknown,,,100,60,Unknown,,,FALSE,,Unknown,Unknown,Unknown,,,Unknown,Unknown,,,Spiro-MeOTAD,,FK209; Li-TFSI; TBP,,Spin-coating,Unknown,Unknown,,,,Unknown,,Unknown,Unknown,,Unknown,Unknown,,Unknown,Unknown,Unknown,Unknown,Unknown,Unknown,Unknown,Unknown,Unknown,,,Au,100,,,Evaporation,Unknown,Unknown,,,,Unknown,,Unknown,Unknown,,Unknown,Unknown,,Unknown,Unknown,Unknown,Unknown,Unknown,Unknown,Unknown,Unknown,Unknown,,,FALSE,,Unknown,,,,Unknown,Unknown,Unknown,,,,Unknown,,Unknown,Unknown,,Unknown,Unknown,,Unknown,Unknown,Unknown,Unknown,Unknown,Unknown,Unknown,Unknown,Unknown,,,FALSE,,Unknown,,,,Unknown,Unknown,Unknown,,,,Unknown,,Unknown,Unknown,,Unknown,Unknown,,Unknown,Unknown,Unknown,Unknown,Unknown,Unknown,Unknown,Unknown,Unknown,,,TRUE,polyethylene,Unkown,Unknown,,,TRUE,1,FALSE,,Unknown,Unknown,,Air,,,,,,100,AM 1.5,nan; nan,,FALSE,,10,,,,,,,,1.036,19.85,0.76,16.37,,,,,1.025,20.26,0.68,14.76,,,,,,1.036,19.85,0.76,16.37,Reversed,Reversed,Reversed,Reversed,0.278738737,FALSE,,,,,,,,TRUE,,20.5,,TRUE,ISOS-D-1,1,Dark,,,0,,nan; nan,,,Unknown,FALSE,Open circuit,nan; nan,,,24.0; 24.0,Unknown,,Air,,,nan; nan,50,168,FALSE,Unknown,16,FALSE,55,,,,,,,,,0,,,,,FALSE,,1,,,nan; nan,,,,0,,0000:00:00:00:00,0000:00:00:00:00,,,nan; nan,,,nan; nan,,FALSE,,,FALSE,,,,,,,,,,,FALSE,,FALSE,,FALSE,
20885,20885,Juan-Pablo Correa-Baena,FALSE,10.1038/s41598-018-25449-x,Shao et al.,43220,Scientific Reports,TRUE,Historic dataset on 2020 11 22_v7.xlsx,,,SLG | FTO | TiO2-c | TiO2-mp | Perovskite | Spiro-MeOTAD | NbS2,,0.16,0,nip,FALSE,,FALSE,,nan; nan,,FALSE,0,,,FALSE,SLG | FTO,,,,,Unknown,,,,TiO2-c | TiO2-mp,,Unknown,,Spray-pyrolys | Spin-coating,Unknown,Unknown,,,,Unknown,,Unknown,Unknown,,Unknown,Unknown,,Unknown,Unknown,Unknown,Unknown,Unknown,Unknown,Unknown,,Unknown,,,FALSE,FALSE,FALSE,FALSE,TRUE,FALSE,3,TRUE,FALSE,MA,1,Pb,1,I,3,,MAPbI,MAPbI3,,FALSE,FALSE,,,,1.56,FALSE,,,1,Spin-coating,Liquid,N2,,,,DMSO,1,Unknown,Unknown,,Unknown,Unknown,,Unknown,Unknown,Unknown,Unknown,TRUE,Trifluorotoluene,,Unknown,,,100,60,Unknown,,,FALSE,,Unknown,Unknown,Unknown,,,Unknown,Unknown,,,Spiro-MeOTAD,,FK209; Li-TFSI; TBP,,Spin-coating,Unknown,Unknown,,,,Unknown,,Unknown,Unknown,,Unknown,Unknown,,Unknown,Unknown,Unknown,Unknown,Unknown,Unknown,Unknown,Unknown,Unknown,,,NbS2,600,,,Lamination >> Isostatic pressing,Unknown,Unknown,,,,Unknown,,Unknown,Unknown,,Unknown,Unknown,,Unknown,Unknown,Unknown,Unknown,Unknown,Unknown,Unknown,Unknown,Unknown,,,FALSE,,Unknown,,,,Unknown,Unknown,Unknown,,,,Unknown,,Unknown,Unknown,,Unknown,Unknown,,Unknown,Unknown,Unknown,Unknown,Unknown,Unknown,Unknown,Unknown,Unknown,,,FALSE,,Unknown,,,,Unknown,Unknown,Unknown,,,,Unknown,,Unknown,Unknown,,Unknown,Unknown,,Unknown,Unknown,Unknown,Unknown,Unknown,Unknown,Unknown,Unknown,Unknown,,,TRUE,polyethylene,Unkown,Unknown,,,TRUE,1,FALSE,,Unknown,Unknown,,Air,,,,,,100,AM 1.5,nan; nan,,FALSE,,10,,,,,,,,1.046,14.34,0.53,8.31,,,,,1.043,15.13,0.48,7.89,,,,,,1.046,14.34,0.53,8.31,Reversed,Reversed,Reversed,Reversed,0.230540199,FALSE,,,,,,,,TRUE,,20.5,,TRUE,ISOS-D-1,1,Dark,,,0,,nan; nan,,,Unknown,FALSE,Open circuit,nan; nan,,,24.0; 24.0,Unknown,,Air,,,nan; nan,50,168,FALSE,Unknown,8,FALSE,55,,,,,,,,,0,,,,,FALSE,,1,,,nan; nan,,,,0,,0000:00:00:00:00,0000:00:00:00:00,,,nan; nan,,,nan; nan,,FALSE,,,FALSE,,,,,,,,,,,FALSE,,FALSE,,FALSE,
21223,21223,Junming Qiu,FALSE,10.1002/advs.201900528,Yang et al.,43599,Advanced Science,TRUE,Historic dataset on 2020 11 22_v7.xlsx,,,SLG | FTO | TiO2-c | TiO2-mp | Perovskite | PTAA | Au,,0.096,0,nip,FALSE,,FALSE,,nan; nan,,FALSE,0,,,FALSE,SLG | FTO,,,,,Unknown,,,,TiO2-c | TiO2-mp,,Unknown,,Spin-coating | Spin-coating,Unknown,Unknown,,,,Unknown,,Unknown,Unknown,,Unknown,Unknown,,Unknown,Unknown,Unknown,Unknown,Unknown,Unknown,Unknown,,Unknown,,,FALSE,FALSE,FALSE,FALSE,TRUE,FALSE,3,TRUE,FALSE,FA; MA,0.95; 0.05,Pb,1,Br; I,0.15; 2.85,,FAMAPbBrI,FA0.95MA0.05PbBr0.15I2.85,,FALSE,FALSE,,,,,FALSE,,,1,Spin-coating,Liquid,N2,,,,DMF; DMSO,8; 1,Unknown,Unknown,,Unknown,Unknown,,Unknown,Unknown,Unknown,Unknown,TRUE,Diethyl ether,,Unknown,,,150,10,Unknown,,,FALSE,,Unknown,Unknown,Unknown,,,Unknown,Unknown,,,PTAA,,Li-TFSI; TBP,,Spin-coating,Unknown,Unknown,,,,Unknown,,Unknown,Unknown,,Unknown,Unknown,,Unknown,Unknown,Unknown,Unknown,Unknown,Unknown,Unknown,Unknown,Unknown,,,Au,70,,,Evaporation,Unknown,Unknown,,,,Unknown,,Unknown,Unknown,,Unknown,Unknown,,Unknown,Unknown,Unknown,Unknown,Unknown,Unknown,Unknown,Unknown,Unknown,,,FALSE,,Unknown,,,,Unknown,Unknown,Unknown,,,,Unknown,,Unknown,Unknown,,Unknown,Unknown,,Unknown,Unknown,Unknown,Unknown,Unknown,Unknown,Unknown,Unknown,Unknown,,,FALSE,,Unknown,,,,Unknown,Unknown,Unknown,,,,Unknown,,Unknown,Unknown,,Unknown,Unknown,,Unknown,Unknown,Unknown,Unknown,Unknown,Unknown,Unknown,Unknown,Unknown,,,TRUE,face-sealing adhesive sheets,Unknown,Unknown,,,FALSE,2,FALSE,,Unknown,Unknown,,Air,,,,,,100,AM 1.5,nan; nan,,FALSE,,,,,,,,,,,,,,,,,,,,,,,,,,,,,,,,,,,,FALSE,,,,,,,,FALSE,,,,TRUE,ISOS-L-1,1,Xenon,,,100,,nan; nan,,,Unknown,FALSE,Open circuit,nan; nan,,,25.0; 25.0,Unknown,,Air,,,nan; nan,30,1000,FALSE,Unknown,,FALSE,96,,,,,,,96,,0,,,,,FALSE,,1,,,nan; nan,,,,0,,0000:00:00:00:00,0000:00:00:00:00,,,nan; nan,,,nan; nan,,FALSE,,,FALSE,,,,,,,,,,,FALSE,,FALSE,,FALSE,
21674,21674,Junxin Wang,FALSE,10.1002/adma.201604695,Zhang et al.,42762,Advanced Materials,TRUE,Historic dataset on 2020 11 22_v7.xlsx,,,SLG | FTO | NiO-np | Perovskite | C60 | bis-C60 | Ag,,0.06,0,pin,FALSE,,FALSE,,nan; nan,,FALSE,0,,,FALSE,SLG | ITO,,,,,Unknown,,,,C60 | bis-C60,,Unknown,,Spin-coating | Spin-coating,Unknown,Unknown,,,,Unknown,,Unknown,Unknown,,Unknown,Unknown,,Unknown,Unknown,Unknown,Unknown,Unknown,Unknown,Unknown,,Unknown,,,FALSE,FALSE,FALSE,FALSE,TRUE,FALSE,3,TRUE,FALSE,MA,1,Pb,1,I,3,,MAPbI,MAPbI3,,FALSE,FALSE,Cl,,330,1.6,FALSE,Composition,,3,Spin-coating >> CBD >> Recrystallization,Liquid >> Liquid >> Gas,Air >> Air >> Pyridine,,,,DMF >> IPA >> none,1 >> 1 >> 1,Unknown,Unknown,,Unknown,Unknown,,Unknown,Unknown,Unknown,Unknown,FALSE,Unknown,,Unknown,,,Unknown,Unknown,Unknown,,,FALSE,,Unknown,Unknown,Unknown,,,Unknown,Unknown,,,NiO-np,,,,Spin-coating,Unknown,Unknown,,,,Unknown,,Unknown,Unknown,,Unknown,Unknown,,Unknown,Unknown,Unknown,Unknown,Unknown,Unknown,Unknown,Unknown,Unknown,,,Ag,120,,,Evaporation,Unknown,Unknown,,,,Unknown,,Unknown,Unknown,,Unknown,Unknown,,Unknown,Unknown,Unknown,Unknown,Unknown,Unknown,Unknown,Unknown,Unknown,,,FALSE,,Unknown,,,,Unknown,Unknown,Unknown,,,,Unknown,,Unknown,Unknown,,Unknown,Unknown,,Unknown,Unknown,Unknown,Unknown,Unknown,Unknown,Unknown,Unknown,Unknown,,,FALSE,,Unknown,,,,Unknown,Unknown,Unknown,,,,Unknown,,Unknown,Unknown,,Unknown,Unknown,,Unknown,Unknown,Unknown,Unknown,Unknown,Unknown,Unknown,Unknown,Unknown,,,TRUE,SLG,Polymer PDMS glue,Unknown,,,TRUE,1,FALSE,,Unknown,Unknown,,Air,,,,,,100,AM 1.5,nan; nan,,FALSE,,100,,,,,,,,1.05,22.6,0.721,17.1,,,,,,,,,,,,,,1.05,22.6,0.721,17.07,Reversed,Reversed,Reversed,Stabilised,,TRUE,,,,17.07,,,,FALSE,,,,TRUE,ISOS-D-1,1,Dark,,,0,,nan; nan,,,Unknown,FALSE,Open circuit,nan; nan,,,25.0; 25.0,Unknown,,Air,,,nan; nan,45,1000,FALSE,Unknown,,FALSE,95,,,,,,,95,,0,,,,,FALSE,,1,,,nan; nan,,,,0,,0000:00:00:00:00,0000:00:00:00:00,,,nan; nan,,,nan; nan,,FALSE,,,FALSE,,,,,,,,,,,FALSE,,FALSE,,FALSE,
22240,22240,Krishanu Day,FALSE,10.1039/c7ta11154a,Lau et al.,43157,Journal of Materials Chemistry A,TRUE,Historic dataset on 2020 11 22_v7.xlsx,,,SLG | FTO | TiO2-c | TiO2-mp | Perovskite | P3HT | Au,,0.159,0,nip,FALSE,,FALSE,,nan; nan,,FALSE,0,,,FALSE,SLG | FTO,,,,,Unknown,,,,TiO2-c | TiO2-mp,,Unknown,,Spin-coating | Spin-coating,Unknown,Unknown,,,,Unknown,,Unknown,Unknown,,Unknown,Unknown,,Unknown,Unknown,Unknown,Unknown,Unknown,Unknown,Unknown,,Unknown,,,FALSE,FALSE,FALSE,FALSE,TRUE,FALSE,3,TRUE,FALSE,Cs,1,Pb,1,I,3,,CsPbI,CsPbI3,,TRUE,FALSE,Undoped,,400,1.72,FALSE,,,1,Spin-coating,Liquid,N2,,,,DMF; DMSO,4; 1,Unknown,Unknown,,Unknown,Unknown,,Unknown,Unknown,Unknown,Unknown,TRUE,N2,,Unknown,,,300,10,Unknown,,,FALSE,,Unknown,Unknown,Unknown,,,Unknown,Unknown,,,P3HT,,,,Spin-coating,Unknown,Unknown,,,,Unknown,,Unknown,Unknown,,Unknown,Unknown,,Unknown,Unknown,Unknown,Unknown,Unknown,Unknown,Unknown,Unknown,Unknown,,,Au,100,,,Evaporation,Unknown,Unknown,,,,Unknown,,Unknown,Unknown,,Unknown,Unknown,,Unknown,Unknown,Unknown,Unknown,Unknown,Unknown,Unknown,Unknown,Unknown,,,FALSE,,Unknown,,,,Unknown,Unknown,Unknown,,,,Unknown,,Unknown,Unknown,,Unknown,Unknown,,Unknown,Unknown,Unknown,Unknown,Unknown,Unknown,Unknown,Unknown,Unknown,,,FALSE,,Unknown,,,,Unknown,Unknown,Unknown,,,,Unknown,,Unknown,Unknown,,Unknown,Unknown,,Unknown,Unknown,Unknown,Unknown,Unknown,Unknown,Unknown,Unknown,Unknown,,,TRUE,SLG,Polyisobutene,Unknown,,,TRUE,1,FALSE,,Unknown,Unknown,,Air,,,,,,100,AM 1.5,nan; nan,,FALSE,,20,,,,Light soaking,,,,0.853,17.1,0.73,10.6,,,,,,,,,,,,,,0.853,17.1,0.73,10.6,Reversed,Reversed,Reversed,Reversed,,FALSE,,,,,,,,FALSE,,,,TRUE,ISOS-D-1,1,Dark,,,0,,nan; nan,,,Unknown,FALSE,Open circuit,nan; nan,,,25.0; 25.0,Unknown,,Air,,,nan; nan,,1440,FALSE,Unknown,,FALSE,65,,,,,,,,,0,,,,,FALSE,,1,,,nan; nan,,,,0,,0000:00:00:00:00,0000:00:00:00:00,,,nan; nan,,,nan; nan,,FALSE,,,FALSE,,,,,,,,,,,FALSE,,FALSE,,FALSE,
22246,22246,Krishanu Day,FALSE,10.1039/c7ta11154a,Lau et al.,43157,Journal of Materials Chemistry A,TRUE,Historic dataset on 2020 11 22_v7.xlsx,,,MgF2 | SLG | FTO | TiO2-c | TiO2-mp | Perovskite | P3HT | Au,,0.159,0,nip,FALSE,,FALSE,,nan; nan,,FALSE,0,,,FALSE,SLG | FTO,,,,,Unknown,,,,TiO2-c | TiO2-mp,,Unknown,,Spin-coating | Spin-coating,Unknown,Unknown,,,,Unknown,,Unknown,Unknown,,Unknown,Unknown,,Unknown,Unknown,Unknown,Unknown,Unknown,Unknown,Unknown,,Unknown,,,FALSE,FALSE,FALSE,FALSE,TRUE,FALSE,3,TRUE,FALSE,Cs,1,Pb,0.95,I,3,,CsPbI,CsPb0.95I3,,TRUE,FALSE,CaI2,0.05,400,1.75,FALSE,,,1,Spin-coating,Liquid,N2,,,,DMF; DMSO,4; 1,Unknown,Unknown,,Unknown,Unknown,,Unknown,Unknown,Unknown,Unknown,TRUE,N2,,Unknown,,,300,10,Unknown,,,FALSE,,Unknown,Unknown,Unknown,,,Unknown,Unknown,,,P3HT,,,,Spin-coating,Unknown,Unknown,,,,Unknown,,Unknown,Unknown,,Unknown,Unknown,,Unknown,Unknown,Unknown,Unknown,Unknown,Unknown,Unknown,Unknown,Unknown,,,Au,100,,,Evaporation,Unknown,Unknown,,,,Unknown,,Unknown,Unknown,,Unknown,Unknown,,Unknown,Unknown,Unknown,Unknown,Unknown,Unknown,Unknown,Unknown,Unknown,,,TRUE,Antireflection,MgF2,,,,Unknown,Unknown,Unknown,,,,Unknown,,Unknown,Unknown,,Unknown,Unknown,,Unknown,Unknown,Unknown,Unknown,Unknown,Unknown,Unknown,Unknown,Unknown,,,FALSE,,Unknown,,,,Unknown,Unknown,Unknown,,,,Unknown,,Unknown,Unknown,,Unknown,Unknown,,Unknown,Unknown,Unknown,Unknown,Unknown,Unknown,Unknown,Unknown,Unknown,,,TRUE,SLG,Polyisobutene,Unknown,,,TRUE,1,FALSE,,Unknown,Unknown,,Air,,,,,,100,AM 1.5,nan; nan,,FALSE,,20,,,,Light soaking,,,,0.945,17.9,0.8,13.5,,,,,,,,,,,,,,0.945,17.9,0.8,13.3,Reversed,Reversed,Reversed,Stabilised,,TRUE,,,,13.3,,,,FALSE,,,,TRUE,ISOS-D-1,1,Dark,,,0,,nan; nan,,,Unknown,FALSE,Open circuit,nan; nan,,,25.0; 25.0,Unknown,,Air,,,nan; nan,,1440,FALSE,Unknown,,FALSE,85,,,,,,,,,0,,,,,FALSE,,1,,,nan; nan,,,,0,,0000:00:00:00:00,0000:00:00:00:00,,,nan; nan,,,nan; nan,,FALSE,,,FALSE,,,,,,,,,,,FALSE,,FALSE,,FALSE,
22331,22331,Krishanu Day,FALSE,10.1016/j.nanoen.2016.07.033,Huang et al.,42578,Nano Energy,TRUE,Historic dataset on 2020 11 22_v7.xlsx,,,SLG | FTO | TiO2-c | Perovskite | Spiro-MeOTAD | Au,,0.16,0,nip,FALSE,,FALSE,,nan; nan,,FALSE,0,,,FALSE,SLG | FTO,,,,,Unknown,,,,TiO2-c,30,Unknown,,Unknown,Unknown,Unknown,,,,Unknown,,Unknown,Unknown,,Unknown,Unknown,,Unknown,Unknown,Unknown,Unknown,Unknown,Unknown,Unknown,,Unknown,,,FALSE,FALSE,FALSE,FALSE,TRUE,FALSE,3,TRUE,FALSE,MA,1,Pb,1,I,3,,MAPbI,MAPbI3,,FALSE,FALSE,,,300,1.6,FALSE,Composition,,1,Spin-coating,Liquid,Unknown,,,,DMF,1,Unknown,Unknown,,Unknown,Unknown,,Unknown,Unknown,Unknown,Unknown,TRUE,Ar,,Unknown,,,100,10,Unknown,,,FALSE,,Unknown,Unknown,Unknown,,,Unknown,Unknown,,,Spiro-MeOTAD,200,Li-TFSI; TBP,,Spin-coating,Unknown,Unknown,,,,Unknown,,Unknown,Unknown,,Unknown,Unknown,,Unknown,Unknown,Unknown,Unknown,Unknown,Unknown,Unknown,Unknown,Unknown,,,Au,80,,,Evaporation,Unknown,Unknown,,,,Unknown,,Unknown,Unknown,,Unknown,Unknown,,Unknown,Unknown,Unknown,Unknown,Unknown,Unknown,Unknown,Unknown,Unknown,,,FALSE,,Unknown,,,,Unknown,Unknown,Unknown,,,,Unknown,,Unknown,Unknown,,Unknown,Unknown,,Unknown,Unknown,Unknown,Unknown,Unknown,Unknown,Unknown,Unknown,Unknown,,,FALSE,,Unknown,,,,Unknown,Unknown,Unknown,,,,Unknown,,Unknown,Unknown,,Unknown,Unknown,,Unknown,Unknown,Unknown,Unknown,Unknown,Unknown,Unknown,Unknown,Unknown,,,TRUE,cover glass,UV-curable epoxy,Unknown,,,TRUE,1,FALSE,,Unknown,Unknown,,Air,,,,,,100,AM 1.5,nan; nan,,FALSE,,100,,,,,,,,0.993,21.53,0.65,13.82,,,,,0.945,22.14,0.53,11.12,,,,,,0.993,21.53,0.65,13.82,Reversed,Reversed,Reversed,Reversed,0.646993061,FALSE,,,,,,,,FALSE,,,,TRUE,ISOS-L-1,1,Solar simulator,,,100,AM 1.5,nan; nan,,,Unknown,FALSE,Open circuit,nan; nan,,,25.0; 25.0,Unknown,,Air,,,nan; nan,10,350,FALSE,Unknown,,FALSE,93,,,,,,,,,0,,,,,FALSE,,1,,,nan; nan,,,,0,,0000:00:00:00:00,0000:00:00:00:00,,,nan; nan,,,nan; nan,,FALSE,,,FALSE,,,,,,,,,,,FALSE,,FALSE,,FALSE,
22332,22332,Krishanu Day,FALSE,10.1016/j.nanoen.2016.07.033,Huang et al.,42578,Nano Energy,TRUE,Historic dataset on 2020 11 22_v7.xlsx,,,SLG | FTO | TiO2-c | Perovskite | Spiro-MeOTAD | Au,,0.16,0,nip,FALSE,,FALSE,,nan; nan,,FALSE,0,,,FALSE,SLG | FTO,,,,,Unknown,,,,TiO2-c,30,Unknown,,Unknown,Unknown,Unknown,,,,Unknown,,Unknown,Unknown,,Unknown,Unknown,,Unknown,Unknown,Unknown,Unknown,Unknown,Unknown,Unknown,,Unknown,,,FALSE,FALSE,FALSE,FALSE,TRUE,FALSE,3,TRUE,FALSE,MA,1,Pb,1,I,3,,MAPbI,MAPbI3,,FALSE,FALSE,,,300,1.6,FALSE,Composition,,1,Spin-coating,Liquid,Unknown,,,,DMF,1,Unknown,Unknown,,Unknown,Unknown,,Unknown,Unknown,Unknown,Unknown,TRUE,Ar,,Unknown,,,100,10,Unknown,,,FALSE,,Unknown,Unknown,Unknown,,,Unknown,Unknown,,,Spiro-MeOTAD,200,Li-TFSI; TBP,,Spin-coating,Unknown,Unknown,,,,Unknown,,Unknown,Unknown,,Unknown,Unknown,,Unknown,Unknown,Unknown,Unknown,Unknown,Unknown,Unknown,Unknown,Unknown,,,Au,80,,,Evaporation,Unknown,Unknown,,,,Unknown,,Unknown,Unknown,,Unknown,Unknown,,Unknown,Unknown,Unknown,Unknown,Unknown,Unknown,Unknown,Unknown,Unknown,,,FALSE,,Unknown,,,,Unknown,Unknown,Unknown,,,,Unknown,,Unknown,Unknown,,Unknown,Unknown,,Unknown,Unknown,Unknown,Unknown,Unknown,Unknown,Unknown,Unknown,Unknown,,,FALSE,,Unknown,,,,Unknown,Unknown,Unknown,,,,Unknown,,Unknown,Unknown,,Unknown,Unknown,,Unknown,Unknown,Unknown,Unknown,Unknown,Unknown,Unknown,Unknown,Unknown,,,TRUE,cover glass,UV-curable epoxy,Unknown,,,TRUE,1,FALSE,,Unknown,Unknown,,Air,,,,,,100,AM 1.5,nan; nan,,FALSE,,100,,,,,,,,0.993,21.53,0.65,13.82,,,,,0.945,22.14,0.53,11.12,,,,,,0.993,21.53,0.65,13.82,Reversed,Reversed,Reversed,Reversed,0.646993061,FALSE,,,,,,,,FALSE,,,,TRUE,ISOS-LC-1,1,Solar simulator,,,100,AM 1.5,nan; nan,,Day-Night cycle,12.0; 12.0,FALSE,Open circuit,nan; nan,,,25.0; 25.0,Unknown,,Air,,,nan; nan,10,336,FALSE,Unknown,,FALSE,90,,,,,,,,,0,,,,,FALSE,,1,,,nan; nan,,,,0,,0000:00:00:00:00,0000:00:00:00:00,,,nan; nan,,,nan; nan,,FALSE,,,FALSE,,,,,,,,,,,FALSE,,FALSE,,FALSE,
22333,22333,Krishanu Day,FALSE,10.1016/j.nanoen.2016.07.033,Huang et al.,42578,Nano Energy,TRUE,Historic dataset on 2020 11 22_v7.xlsx,,,SLG | FTO | TiO2-c | Perovskite | Spiro-MeOTAD | Au,,0.16,0,nip,FALSE,,FALSE,,nan; nan,,FALSE,0,,,FALSE,SLG | FTO,,,,,Unknown,,,,TiO2-c,30,Unknown,,Unknown,Unknown,Unknown,,,,Unknown,,Unknown,Unknown,,Unknown,Unknown,,Unknown,Unknown,Unknown,Unknown,Unknown,Unknown,Unknown,,Unknown,,,FALSE,FALSE,FALSE,FALSE,TRUE,FALSE,3,TRUE,FALSE,MA,1,Pb,1,I,3,,MAPbI,MAPbI3,,FALSE,FALSE,,,300,1.6,FALSE,Composition,,1,Spin-coating,Liquid,Unknown,,,,DMF,1,Unknown,Unknown,,Unknown,Unknown,,Unknown,Unknown,Unknown,Unknown,TRUE,Ar,,Unknown,,,100,10,Unknown,,,FALSE,,Unknown,Unknown,Unknown,,,Unknown,Unknown,,,Spiro-MeOTAD,200,Li-TFSI; TBP,,Spin-coating,Unknown,Unknown,,,,Unknown,,Unknown,Unknown,,Unknown,Unknown,,Unknown,Unknown,Unknown,Unknown,Unknown,Unknown,Unknown,Unknown,Unknown,,,Au,80,,,Evaporation,Unknown,Unknown,,,,Unknown,,Unknown,Unknown,,Unknown,Unknown,,Unknown,Unknown,Unknown,Unknown,Unknown,Unknown,Unknown,Unknown,Unknown,,,FALSE,,Unknown,,,,Unknown,Unknown,Unknown,,,,Unknown,,Unknown,Unknown,,Unknown,Unknown,,Unknown,Unknown,Unknown,Unknown,Unknown,Unknown,Unknown,Unknown,Unknown,,,FALSE,,Unknown,,,,Unknown,Unknown,Unknown,,,,Unknown,,Unknown,Unknown,,Unknown,Unknown,,Unknown,Unknown,Unknown,Unknown,Unknown,Unknown,Unknown,Unknown,Unknown,,,TRUE,cover glass,UV-curable epoxy,Unknown,,,TRUE,1,FALSE,,Unknown,Unknown,,Air,,,,,,100,AM 1.5,nan; nan,,FALSE,,100,,,,,,,,0.993,21.53,0.65,13.82,,,,,0.945,22.14,0.53,11.12,,,,,,0.993,21.53,0.65,13.82,Reversed,Reversed,Reversed,Reversed,0.646993061,FALSE,,,,,,,,FALSE,,,,TRUE,ISOS-LC-1,1,Solar simulator,,,100,AM 1.5,nan; nan,,Day-Night cycle,12.0; 12.0,FALSE,Open circuit,nan; nan,,,-10.0; -10.0,Unknown,,Air,,,nan; nan,10,336,FALSE,Unknown,,FALSE,85,,,,,,,,,0,,,,,FALSE,,1,,,nan; nan,,,,0,,0000:00:00:00:00,0000:00:00:00:00,,,nan; nan,,,nan; nan,,FALSE,,,FALSE,,,,,,,,,,,FALSE,,FALSE,,FALSE,
22435,22435,Krishanu Day,FALSE,10.1016/j.jpowsour.2017.08.056,Sidhik et al.,42977,Journal of Power Sources,TRUE,Historic dataset on 2020 11 22_v7.xlsx,,Air extraction anti-solvent (AAD) process,SLG | FTO | TiO2-c | TiO2-mp | Perovskite | Spiro-MeOTAD | Ag,,0.1,0,nip,FALSE,,FALSE,,nan; nan,,FALSE,0,,,FALSE,SLG | FTO,,,,,Unknown,,,,TiO2-c | TiO2-mp,30.0 | 250.0,Unknown | Li-TFSI,,Spray-pyrolys | Spin-coating,Unknown,Unknown,,,,Unknown,,Unknown,Unknown,,Unknown,Unknown,,Unknown,Unknown,Unknown,Unknown,Unknown,Unknown,Unknown,,Unknown,,,FALSE,FALSE,FALSE,FALSE,TRUE,FALSE,3,TRUE,FALSE,MA,1,Pb,1,I,3,,MAPbI,MAPbI3,,FALSE,FALSE,,,520,1.57,FALSE,,770,1,Spin-coating,Liquid,Air,,,,DMF,1,Unknown,Unknown,,Unknown,Unknown,,Unknown,Unknown,Unknown,Unknown,TRUE,Diethyl ether,,Unknown,,,100,3,Unknown,,,FALSE,,Unknown,Unknown,Unknown,,,Unknown,Unknown,,,Spiro-MeOTAD,150,FK209; Li-TFSI; TBP,,Spin-coating,Unknown,Unknown,,,,Unknown,,Unknown,Unknown,,Unknown,Unknown,,Unknown,Unknown,Unknown,Unknown,Unknown,Unknown,Unknown,Unknown,Unknown,,,Ag,60,,,Evaporation,Unknown,Unknown,,,,Unknown,,Unknown,Unknown,,Unknown,Unknown,,Unknown,Unknown,Unknown,Unknown,Unknown,Unknown,Unknown,Unknown,Unknown,,,FALSE,,Unknown,,,,Unknown,Unknown,Unknown,,,,Unknown,,Unknown,Unknown,,Unknown,Unknown,,Unknown,Unknown,Unknown,Unknown,Unknown,Unknown,Unknown,Unknown,Unknown,,,FALSE,,Unknown,,,,Unknown,Unknown,Unknown,,,,Unknown,,Unknown,Unknown,,Unknown,Unknown,,Unknown,Unknown,Unknown,Unknown,Unknown,Unknown,Unknown,Unknown,Unknown,,,TRUE,Cover glass,UV-curable epoxy,Unknown,,,TRUE,1,FALSE,,Unknown,Unknown,,Air,,,,,,100,AM 1.5,nan; nan,,FALSE,,100,,,,,,,,1.07,21.88,0.72,16.96,,,,,1.075,22.2,0.74,17.7,,,,,,1.07,21.88,0.72,16.96,Reversed,Reversed,Reversed,Reversed,0.093394752,FALSE,,,,,,,,TRUE,,20.96,,TRUE,ISOS-D-1,1,Dark,,,0,,nan; nan,,,Unknown,FALSE,Open circuit,nan; nan,,,25.0; 25.0,Unknown,,Ambient,,,nan; nan,,96,FALSE,Unknown,17,FALSE,76.5,,,,,,,,,0,,,,,FALSE,,1,,,nan; nan,,,,0,,0000:00:00:00:00,0000:00:00:00:00,,,nan; nan,,,nan; nan,,FALSE,,,FALSE,,,,,,,,,,,FALSE,,FALSE,,FALSE,
23982,23982,Mahmoud Hussein,FALSE,10.1126/science.aad1015,Chen et al.,42307,Science,TRUE,Historic dataset on 2020 11 22_v7.xlsx,,5,SLG | FTO | NiMgLiO-c | Perovskite | PCBM-60 | TiO2-c | Ag,,0.09,0,pin,FALSE,,FALSE,,nan; nan,,FALSE,0,,,FALSE,SLG | FTO,,,,,Unknown,,,,PCBM-60 | TiO2-c,100.0 | 20.0,Unknown | Nb,,Spin-coating | Spin-coating,Unknown,Unknown,,,,Unknown,,Unknown,Unknown,,Unknown,Unknown,,Unknown,Unknown,Unknown,Unknown,Unknown,Unknown,Unknown,,Unknown,,,FALSE,FALSE,FALSE,FALSE,TRUE,FALSE,3,TRUE,FALSE,MA,1,Pb,1,I,3,,MAPbI,MAPbI3,,FALSE,FALSE,,,450,1.6,FALSE,Composition,,1,Spin-coating,Liquid,N2,,,,DMSO,1,Unknown,Unknown,,Unknown,Unknown,,Unknown,Unknown,Unknown,Unknown,TRUE,Toluene,,Unknown,,,100,10,Unknown,,,FALSE,,Unknown,Unknown,Unknown,,,Unknown,Unknown,,,NiMgLiO-c,50,,,Spray-coating,Unknown,Unknown,,,,Unknown,,Unknown,Unknown,,Unknown,Unknown,,Unknown,Unknown,Unknown,Unknown,Unknown,Unknown,Unknown,Unknown,Unknown,,,Ag,100,,,Evaporation,Unknown,Unknown,,,,Unknown,,Unknown,Unknown,,Unknown,Unknown,,Unknown,Unknown,Unknown,Unknown,Unknown,Unknown,Unknown,Unknown,Unknown,,,FALSE,,Unknown,,,,Unknown,Unknown,Unknown,,,,Unknown,,Unknown,Unknown,,Unknown,Unknown,,Unknown,Unknown,Unknown,Unknown,Unknown,Unknown,Unknown,Unknown,Unknown,,,FALSE,,Unknown,,,,Unknown,Unknown,Unknown,,,,Unknown,,Unknown,Unknown,,Unknown,Unknown,,Unknown,Unknown,Unknown,Unknown,Unknown,Unknown,Unknown,Unknown,Unknown,,,TRUE,Glass,UV-glue,Unknown,,,FALSE,1,FALSE,,Unknown,Unknown,,Unknown,,,,,,100,AM 1.5,nan; nan,,FALSE,,,,,,,,,,,,,,,,,,,,,,,,,,,,,,,,,,,,FALSE,,,,,,,,FALSE,,,,TRUE,ISOS-D-1I,1,Dark,,,0,,nan; nan,,,Unknown,FALSE,Open circuit,nan; nan,,,25.0; 25.0,Unknown,,Unknown,,,nan; nan,,1000,FALSE,Unknown,,FALSE,95,,,,,,,95,,0,,,,,FALSE,,1,,,nan; nan,,,,0,,0000:00:00:00:00,0000:00:00:00:00,,,nan; nan,,,nan; nan,,FALSE,,,FALSE,,,,,,,,,,,FALSE,,FALSE,,FALSE,
23983,23983,Mahmoud Hussein,FALSE,10.1126/science.aad1015,Chen et al.,42307,Science,TRUE,Historic dataset on 2020 11 22_v7.xlsx,,5,SLG | FTO | NiMgLiO-c | Perovskite | PCBM-60 | TiO2-c | Ag,,0.09,0,pin,FALSE,,FALSE,,nan; nan,,FALSE,0,,,FALSE,SLG | FTO,,,,,Unknown,,,,PCBM-60 | TiO2-c,100.0 | 20.0,Unknown | Nb,,Spin-coating | Spin-coating,Unknown,Unknown,,,,Unknown,,Unknown,Unknown,,Unknown,Unknown,,Unknown,Unknown,Unknown,Unknown,Unknown,Unknown,Unknown,,Unknown,,,FALSE,FALSE,FALSE,FALSE,TRUE,FALSE,3,TRUE,FALSE,MA,1,Pb,1,I,3,,MAPbI,MAPbI3,,FALSE,FALSE,,,450,1.6,FALSE,Composition,,1,Spin-coating,Liquid,N2,,,,DMSO,1,Unknown,Unknown,,Unknown,Unknown,,Unknown,Unknown,Unknown,Unknown,TRUE,Toluene,,Unknown,,,100,10,Unknown,,,FALSE,,Unknown,Unknown,Unknown,,,Unknown,Unknown,,,NiMgLiO-c,50,,,Spray-coating,Unknown,Unknown,,,,Unknown,,Unknown,Unknown,,Unknown,Unknown,,Unknown,Unknown,Unknown,Unknown,Unknown,Unknown,Unknown,Unknown,Unknown,,,Ag,100,,,Evaporation,Unknown,Unknown,,,,Unknown,,Unknown,Unknown,,Unknown,Unknown,,Unknown,Unknown,Unknown,Unknown,Unknown,Unknown,Unknown,Unknown,Unknown,,,FALSE,,Unknown,,,,Unknown,Unknown,Unknown,,,,Unknown,,Unknown,Unknown,,Unknown,Unknown,,Unknown,Unknown,Unknown,Unknown,Unknown,Unknown,Unknown,Unknown,Unknown,,,FALSE,,Unknown,,,,Unknown,Unknown,Unknown,,,,Unknown,,Unknown,Unknown,,Unknown,Unknown,,Unknown,Unknown,Unknown,Unknown,Unknown,Unknown,Unknown,Unknown,Unknown,,,TRUE,Glass,UV-glue,Unknown,,,FALSE,1,FALSE,,Unknown,Unknown,,Unknown,,,,,,100,AM 1.5,nan; nan,,FALSE,,,,,,,,,,,,,,,,,,,,,,,,,,,,,,,,,,,,FALSE,,,,,,,,FALSE,,,,TRUE,ISOS-L-2I,1,Light,,,100,,nan; nan,,,Unknown,TRUE,Open circuit,nan; nan,,,50.0; 50.0,Unknown,,Unknown,,,nan; nan,,1000,FALSE,Unknown,,FALSE,90,,,,,,,90,,0,,,,,FALSE,,1,,,nan; nan,,,,0,,0000:00:00:00:00,0000:00:00:00:00,,,nan; nan,,,nan; nan,,FALSE,,,FALSE,,,,,,,,,,,FALSE,,FALSE,,FALSE,
24021,24021,Mahmoud Hussein,FALSE,10.1002/ente.201500045,Li et al.,42125,Energy Technology,TRUE,Historic dataset on 2020 11 22_v7.xlsx,,champion,SLG | FTO | TiO2-c | TiO2-mp | ZrO2-mp | Perovskite | Carbon,,0.16,0,nip,FALSE,,FALSE,,nan; nan,,FALSE,0,,,FALSE,SLG | FTO,,,,,Unknown,,,,TiO2-c | TiO2-mp | ZrO2-mp,nan | 1000.0 | 2000.0,Unknown,,Spray-pyrolys | Screen printing | Screen printing,Unknown,Unknown,,,,Unknown,,Unknown,Unknown,,Unknown,Unknown,,Unknown,Unknown,Unknown,Unknown,Unknown,Unknown,Unknown,,Unknown,,,FALSE,FALSE,FALSE,FALSE,TRUE,FALSE,3,TRUE,FALSE,MA,1,Pb,1,I,3,,MAPbI,MAPbI3,,FALSE,FALSE,5-AVAI,0.04,,1.5,FALSE,,,1,Drop-infiltration,Liquid,Unknown,,,,GBL,1,Unknown,Unknown,,Unknown,Unknown,,Unknown,Unknown,Unknown,Unknown,FALSE,Unknown,,Unknown,,,50,60,Unknown,,,FALSE,,Unknown,Unknown,Unknown,,,Unknown,Unknown,,,none,,,,Unknown,Unknown,Unknown,,,,Unknown,,Unknown,Unknown,,Unknown,Unknown,,Unknown,Unknown,Unknown,Unknown,Unknown,Unknown,Unknown,Unknown,Unknown,,,Carbon,10000,,,Doctor blading,Unknown,Unknown,,,,Unknown,,Unknown,Unknown,,Unknown,Unknown,,Unknown,Unknown,Unknown,Unknown,Unknown,Unknown,Unknown,Unknown,Unknown,,,FALSE,,Unknown,,,,Unknown,Unknown,Unknown,,,,Unknown,,Unknown,Unknown,,Unknown,Unknown,,Unknown,Unknown,Unknown,Unknown,Unknown,Unknown,Unknown,Unknown,Unknown,,,FALSE,,Unknown,,,,Unknown,Unknown,Unknown,,,,Unknown,,Unknown,Unknown,,Unknown,Unknown,,Unknown,Unknown,Unknown,Unknown,Unknown,Unknown,Unknown,Unknown,Unknown,,,TRUE,SLG,epoxy,Unknown,,,TRUE,1,FALSE,,Unknown,Unknown,,Unknown,,,,,,98.8,AM 1.5,nan; nan,,FALSE,,,,,,,,,,0.85,22.7,0.66,12.9,,,,,,,,,,,,,,0.85,22.7,0.66,12.9,Reversed,Reversed,Reversed,Reversed,,FALSE,,,,,,,,FALSE,,,,TRUE,ISOS-D-2,1,Dark,,,0,,nan; nan,,,Unknown,FALSE,Open circuit,nan; nan,,,85.0; 85.0,Unknown,,Air,,,nan; nan,,2160,FALSE,Unknown,,FALSE,100,,,,,,,,,0,,,,,FALSE,,1,,,nan; nan,,,,0,,0000:00:00:00:00,0000:00:00:00:00,,,nan; nan,,,nan; nan,,FALSE,,,FALSE,,,,,,,,,,,FALSE,,FALSE,,FALSE,
25569,25569,Max Grischek,FALSE,10.1039/c7nr00784a,Cacovich et al.,42816,Nanoscale,TRUE,Historic dataset on 2020 11 22_v7.xlsx,,,SLG | FTO | TiO2-c | TiO2-mp | Perovskite | Spiro-MeOTAD | Au,,1.05,0,nip,FALSE,,FALSE,,nan; nan,,FALSE,0,,,FALSE,SLG | FTO,,,,,Unknown,,,,TiO2-c | TiO2-mp,50.0 | nan,Unknown,,Spray-pyrolys | Spin-coating,Unknown,Unknown,,,,Unknown,,Unknown,Unknown,,Unknown,Unknown,,Unknown,Unknown,Unknown,Unknown,Unknown,Unknown,Unknown,,Unknown,,,FALSE,FALSE,FALSE,FALSE,TRUE,FALSE,3,TRUE,FALSE,MA,1,Pb,1,I,3,,MAPbI,MAPbI3,,FALSE,FALSE,,,,1.6,FALSE,Composition,,1,Spin-coating,Liquid,Unknown,,,,DMSO,1,Unknown,Unknown,,Unknown,Unknown,,Unknown,Unknown,Unknown,Unknown,TRUE,Toluene,,Unknown,,,100,40,Unknown,,,FALSE,,Unknown,Unknown,Unknown,,,Unknown,Unknown,,,Spiro-MeOTAD,,FK102,,Spin-coating,Unknown,Unknown,,,,Unknown,,Unknown,Unknown,,Unknown,Unknown,,Unknown,Unknown,Unknown,Unknown,Unknown,Unknown,Unknown,Unknown,Unknown,,,Au,80,,,Evaporation,Unknown,Unknown,,,,Unknown,,Unknown,Unknown,,Unknown,Unknown,,Unknown,Unknown,Unknown,Unknown,Unknown,Unknown,Unknown,Unknown,Unknown,,,FALSE,,Unknown,,,,Unknown,Unknown,Unknown,,,,Unknown,,Unknown,Unknown,,Unknown,Unknown,,Unknown,Unknown,Unknown,Unknown,Unknown,Unknown,Unknown,Unknown,Unknown,,,FALSE,,Unknown,,,,Unknown,Unknown,Unknown,,,,Unknown,,Unknown,Unknown,,Unknown,Unknown,,Unknown,Unknown,Unknown,Unknown,Unknown,Unknown,Unknown,Unknown,Unknown,,,TRUE,Kapton tape | Glue|SLG,Threebond glue,Air,,,TRUE,1,FALSE,,Unknown,Unknown,,Unknown,,,,,,100,AM 1.5,nan; nan,,FALSE,,,,,,,,,,1,20,0.84,15.89,,,,,,,,,,,,,,1,20,0.84,15.89,Reversed,Reversed,Reversed,Reversed,,FALSE,,,,,,,,FALSE,,,,TRUE,ISOS-L-1I,1,White LED,,,100,,nan; nan,,,Unknown,FALSE,MPPT,nan; nan,,,25.0; 25.0,Unknown,,Unknown,,,nan; nan,,200,FALSE,Unknown,15.89,FALSE,2.3,,,5,,,,,,0,,,,,FALSE,,1,,,nan; nan,,,,0,,0000:00:00:00:00,0000:00:00:00:00,,,nan; nan,,,nan; nan,,FALSE,,,FALSE,,,,,,,,,,,FALSE,,FALSE,,FALSE,
26626,26626,Michael Saliba,FALSE,10.1038/NENERGY.2016.148,Wu et al.,42632,Nature Energy,TRUE,Historic dataset on 2020 11 22_v7.xlsx,,GHJ,SLG | FTO | NiO-c | Perovskite | PCBM-60 | Ag,,1.022,0,pin,FALSE,,FALSE,,nan; nan,,FALSE,0,,,FALSE,SLG | FTO,,,,,Unknown,,,,PCBM-60,50,Unknown,,Spin-coating,Unknown,Unknown,,,,Unknown,,Unknown,Unknown,,Unknown,Unknown,,Unknown,Unknown,Unknown,Unknown,Unknown,Unknown,Unknown,,Unknown,,,FALSE,FALSE,FALSE,FALSE,TRUE,FALSE,3,TRUE,FALSE,FA; MA,0.85; 0.15,Pb,1,Br; I,0.45; 2.55,,FAMAPbBrI,FA0.85MA0.15PbBr0.45I2.55,,FALSE,FALSE,,,,,FALSE,,,1,Spin-coating,Liquid,N2,,,,DMSO,1,Unknown,Unknown,,Unknown,Unknown,,Unknown,Unknown,Unknown,Unknown,TRUE,Chlorobenzene; Toluene,,Unknown,,,100,15,Unknown,,,FALSE,,Unknown,Unknown,Unknown,,,Unknown,Unknown,,,NiO-c,,Li; Mg,,Spray-coating,Unknown,Unknown,,,,Unknown,,Unknown,Unknown,,Unknown,Unknown,,Unknown,Unknown,Unknown,Unknown,Unknown,Unknown,Unknown,Unknown,Unknown,,,Ag,100,,,Evaporation,Unknown,Unknown,,,,Unknown,,Unknown,Unknown,,Unknown,Unknown,,Unknown,Unknown,Unknown,Unknown,Unknown,Unknown,Unknown,Unknown,Unknown,,,FALSE,,Unknown,,,,Unknown,Unknown,Unknown,,,,Unknown,,Unknown,Unknown,,Unknown,Unknown,,Unknown,Unknown,Unknown,Unknown,Unknown,Unknown,Unknown,Unknown,Unknown,,,FALSE,,Unknown,,,,Unknown,Unknown,Unknown,,,,Unknown,,Unknown,Unknown,,Unknown,Unknown,,Unknown,Unknown,Unknown,Unknown,Unknown,Unknown,Unknown,Unknown,Unknown,,,TRUE,cover glass,UV-glue,Unknown,,,TRUE,1,FALSE,,Unknown,Unknown,,Ambient,,,,,,100,AM 1.5,nan; nan,,FALSE,,,,,,,,,,1.08,21.98,0.79,18.75,,,,,,,,,,,,,,1.08,21.98,0.79,18.3,Reversed,Reversed,Reversed,Stabilised,,TRUE,,,,18.3,,,,TRUE,,21.96,,TRUE,ISOS-L-1,1,Solar simulator,,,100,AM 1.5,nan; nan,,,Unknown,FALSE,Open circuit,nan; nan,,,25.0; 25.0,Unknown,,Air,,,nan; nan,25,1000,FALSE,Unknown,,FALSE,90,,,,,,,90,,0,,,,,FALSE,,1,,,nan; nan,,,,0,,0000:00:00:00:00,0000:00:00:00:00,,,nan; nan,,,nan; nan,,FALSE,,,FALSE,,,,,,,,,,,FALSE,,FALSE,,FALSE,
