Repository: MiriEsh/Perovskite-encapsulation-comparison

The Perovskite encapsulation comparison python code takes the data downloaded from the Material Zone Perovskite Project and compares the stability of different encapsulations.

No pip install is needed - in order to get the out-put files all you need to do is run the code.
There are 2 input csv files needed to run this code: 'Perovsite database query.csv' (contains the data as downloaded from the Material Zone project) and 'Manual additions.csv' (contains corrections\additions to any of the lines in the Material Zone project).  
The output files are:
'Experiments_with_T80_greater_than_100.csv', 
'Experiments_with_T80_for_supp.csv', 
'Experiments_with_Encap_and_stability.csv',

File: inputs/Manual additions.csv (part 4 of 6)
29204,29204,Onkar S. Game,FALSE,10.1039/c7ta02556d,Li et al.,42853,Journal of Materials Chemistry A,TRUE,Historic dataset on 2020 11 22_v7.xlsx,,HL-2,SLG | FTO | TiO2-c | TiO2-mp | Perovskite | HL-2 | Au,,0.09,0,nip,FALSE,,FALSE,,nan; nan,,FALSE,0,,,FALSE,SLG | FTO,,,,,Unknown,,,,TiO2-c | TiO2-mp,nan | 170.0,Unknown,,Spray-pyrolys | Spin-coating,Unknown,Unknown,,,,Unknown,,Unknown,Unknown,,Unknown,Unknown,,Unknown,Unknown,Unknown,Unknown,Unknown,Unknown,Unknown,,Unknown,,,FALSE,FALSE,FALSE,FALSE,TRUE,FALSE,3,TRUE,FALSE,FA; MA,0.85; 0.15,Pb,1,Br; I,0.45; 2.55,PbI2,FAMAPbBrI,FA0.85MA0.15PbBr0.45I2.55,,FALSE,FALSE,,,420,,FALSE,,,1,Spin-coating,Liquid,N2,,,,DMF; DMSO,4; 1,Unknown,Unknown,,Unknown,Unknown,,Unknown,Unknown,Unknown,Unknown,TRUE,Chlorobenzene,,Unknown,,,100,60,Unknown,,,FALSE,,Unknown,Unknown,Unknown,,,Unknown,Unknown,,,HL-2,170,2-Py; Li-TFSI,,Spin-coating,Unknown,Unknown,,,,Unknown,,Unknown,Unknown,,Unknown,Unknown,,Unknown,Unknown,Unknown,Unknown,Unknown,Unknown,Unknown,Unknown,Unknown,,,Au,80,,,Evaporation,Unknown,Unknown,,,,Unknown,,Unknown,Unknown,,Unknown,Unknown,,Unknown,Unknown,Unknown,Unknown,Unknown,Unknown,Unknown,Unknown,Unknown,,,FALSE,,Unknown,,,,Unknown,Unknown,Unknown,,,,Unknown,,Unknown,Unknown,,Unknown,Unknown,,Unknown,Unknown,Unknown,Unknown,Unknown,Unknown,Unknown,Unknown,Unknown,,,FALSE,,Unknown,,,,Unknown,Unknown,Unknown,,,,Unknown,,Unknown,Unknown,,Unknown,Unknown,,Unknown,Unknown,Unknown,Unknown,Unknown,Unknown,Unknown,Unknown,Unknown,,,TRUE,Cover glass,UV-curable epoxy,Unknown,,,TRUE,1,FALSE,,Unknown,Unknown,,Air,,,,,,100,AM 1.5,nan; nan,,FALSE,,50,,,,,,,,1.09,21.3,0.79,18.34,,,,,1.09,21.47,0.75,17.55,,,,,,1.09,21.3,0.79,18.34,Reversed,Reversed,Reversed,Reversed,0.109533653,FALSE,,,,,,,,FALSE,,,,TRUE,ISOS-D-1I,1,Dark,,,0,,nan; nan,,,Unknown,FALSE,Open circuit,nan; nan,,,25.0; 25.0,Unknown,,Dry air,,,nan; nan,,1000,FALSE,Unknown,18.34,FALSE,88.45,,,,,,,88.45,,0,,,,,FALSE,,1,,,nan; nan,,,,0,,0000:00:00:00:00,0000:00:00:00:00,,,nan; nan,,,nan; nan,,FALSE,,,FALSE,,,,,,,,,,,FALSE,,FALSE,,FALSE,
29205,29205,Onkar S. Game,FALSE,10.1039/c7ta02556d,Li et al.,42853,Journal of Materials Chemistry A,TRUE,Historic dataset on 2020 11 22_v7.xlsx,,Spiro-OMeTAD,SLG | FTO | TiO2-c | TiO2-mp | Perovskite | Spiro-MeOTAD | Au,,0.09,0,nip,FALSE,,FALSE,,nan; nan,,FALSE,0,,,FALSE,SLG | FTO,,,,,Unknown,,,,TiO2-c | TiO2-mp,nan | 170.0,Unknown,,Spray-pyrolys | Spin-coating,Unknown,Unknown,,,,Unknown,,Unknown,Unknown,,Unknown,Unknown,,Unknown,Unknown,Unknown,Unknown,Unknown,Unknown,Unknown,,Unknown,,,FALSE,FALSE,FALSE,FALSE,TRUE,FALSE,3,TRUE,FALSE,FA; MA,0.85; 0.15,Pb,1,Br; I,0.45; 2.55,PbI2,FAMAPbBrI,FA0.85MA0.15PbBr0.45I2.55,,FALSE,FALSE,,,420,,FALSE,,,1,Spin-coating,Liquid,N2,,,,DMF; DMSO,4; 1,Unknown,Unknown,,Unknown,Unknown,,Unknown,Unknown,Unknown,Unknown,TRUE,Chlorobenzene,,Unknown,,,100,60,Unknown,,,FALSE,,Unknown,Unknown,Unknown,,,Unknown,Unknown,,,Spiro-MeOTAD,,Li-TFSI; TBP,,Spin-coating,Unknown,Unknown,,,,Unknown,,Unknown,Unknown,,Unknown,Unknown,,Unknown,Unknown,Unknown,Unknown,Unknown,Unknown,Unknown,Unknown,Unknown,,,Au,80,,,Evaporation,Unknown,Unknown,,,,Unknown,,Unknown,Unknown,,Unknown,Unknown,,Unknown,Unknown,Unknown,Unknown,Unknown,Unknown,Unknown,Unknown,Unknown,,,FALSE,,Unknown,,,,Unknown,Unknown,Unknown,,,,Unknown,,Unknown,Unknown,,Unknown,Unknown,,Unknown,Unknown,Unknown,Unknown,Unknown,Unknown,Unknown,Unknown,Unknown,,,FALSE,,Unknown,,,,Unknown,Unknown,Unknown,,,,Unknown,,Unknown,Unknown,,Unknown,Unknown,,Unknown,Unknown,Unknown,Unknown,Unknown,Unknown,Unknown,Unknown,Unknown,,,TRUE,Cover glass,UV-curable epoxy,Unknown,,,TRUE,1,FALSE,,Unknown,Unknown,,Air,,,,,,100,AM 1.5,nan; nan,,FALSE,,50,,,,,,,,1.1,22.16,0.77,18.77,,,,,1.1,22.23,0.74,18.09,,,,,,1.1,22.16,0.77,18.77,Reversed,Reversed,Reversed,Reversed,0.083064741,FALSE,,,,,,,,FALSE,,,,TRUE,ISOS-D-1I,1,Dark,,,0,,nan; nan,,,Unknown,FALSE,Open circuit,nan; nan,,,25.0; 25.0,Unknown,,Dry air,,,nan; nan,,1000,FALSE,Unknown,18.77,FALSE,91,,,,,,,91,,0,,,,,FALSE,,1,,,nan; nan,,,,0,,0000:00:00:00:00,0000:00:00:00:00,,,nan; nan,,,nan; nan,,FALSE,,,FALSE,,,,,,,,,,,FALSE,,FALSE,,FALSE,
29281,29281,Onkar S. Game,FALSE,10.1039/c7ee02185b,Watson et al.,42970,Energy & Environmental Science,TRUE,Historic dataset on 2020 11 22_v7.xlsx,,Planar,SLG | ITO | TiO2-c | C60 | Perovskite | PTAA | Ag,,0.12,0,nip,FALSE,,FALSE,,nan; nan,,FALSE,0,,,FALSE,SLG | ITO,,,,,Unknown,,,,TiO2-c | C60,50.0 | 15.0,Unknown,,Spray-pyrolys | Evaporation,Unknown,Unknown,,,,Unknown,,Unknown,Unknown,,Unknown,Unknown,,Unknown,Unknown,Unknown,Unknown,Unknown,Unknown,Unknown,,Unknown,,,FALSE,FALSE,FALSE,FALSE,TRUE,FALSE,3,TRUE,FALSE,MA,1,Pb,1,I,3,,MAPbI,MAPbI3,,FALSE,FALSE,Hypophosphorous acid,1 vol%,,1.55,FALSE,,,1,Spin-coating,Liquid,N2,,,,DMF,1,Unknown,Unknown,,Unknown,Unknown,,Unknown,Unknown,Unknown,Unknown,FALSE,Unknown,,Unknown,,,100,5,Unknown,,,FALSE,,Unknown,Unknown,Unknown,,,Unknown,Unknown,,,PTAA,30,Li-TFSI; TBP,,Spin-coating,Unknown,Unknown,,,,Unknown,,Unknown,Unknown,,Unknown,Unknown,,Unknown,Unknown,Unknown,Unknown,Unknown,Unknown,Unknown,Unknown,Unknown,,,Ag,150,,,Evaporation,Unknown,Unknown,,,,Unknown,,Unknown,Unknown,,Unknown,Unknown,,Unknown,Unknown,Unknown,Unknown,Unknown,Unknown,Unknown,Unknown,Unknown,,,FALSE,,Unknown,,,,Unknown,Unknown,Unknown,,,,Unknown,,Unknown,Unknown,,Unknown,Unknown,,Unknown,Unknown,Unknown,Unknown,Unknown,Unknown,Unknown,Unknown,Unknown,,,FALSE,,Unknown,,,,Unknown,Unknown,Unknown,,,,Unknown,,Unknown,Unknown,,Unknown,Unknown,,Unknown,Unknown,Unknown,Unknown,Unknown,Unknown,Unknown,Unknown,Unknown,,,TRUE,Glass,Ethylene-vinyl acetate,Vacuum,,,TRUE,1,FALSE,,Unknown,Unknown,,Air,,,,,,100,AM 1.5,nan; nan,,FALSE,,500,,,,,,,,1,21.8,0.7,15.2,,,,,,,,,,,,,,1,21.8,0.7,14.7,Reversed,Reversed,Reversed,Stabilised,,TRUE,,,,14.7,,,,FALSE,,,,TRUE,ISOS-D-3,1,Dark,,,0,,nan; nan,,,Unknown,FALSE,Open circuit,nan; nan,,,85.0; 85.0,Unknown,,Air,,,nan; nan,85,1000,FALSE,Unknown,15.2,FALSE,47,,,,173,,,47,,0,,,,,FALSE,,1,,,nan; nan,,,,0,,0000:00:00:00:00,0000:00:00:00:00,,,nan; nan,,,nan; nan,,FALSE,,,FALSE,,,,,,,,,,,FALSE,,FALSE,,FALSE,
29282,29282,Onkar S. Game,FALSE,10.1039/c7ee02185b,Watson et al.,42970,Energy & Environmental Science,TRUE,Historic dataset on 2020 11 22_v7.xlsx,,50 μm scaffold wall width,SLG | ITO-HMDS Scaffold | TiO2-c | C60 | Perovskite | PTAA | Ag,,0.12,0,nip,FALSE,,FALSE,,nan; nan,,FALSE,0,,,FALSE,SLG | ITO-HMDS Scaffold,,,,,Unknown,,,,TiO2-c | C60,50.0 | 15.0,Unknown,,Spray-pyrolys | Evaporation,Unknown,Unknown,,,,Unknown,,Unknown,Unknown,,Unknown,Unknown,,Unknown,Unknown,Unknown,Unknown,Unknown,Unknown,Unknown,,Unknown,,,FALSE,FALSE,FALSE,FALSE,TRUE,FALSE,3,TRUE,FALSE,MA,1,Pb,1,I,3,,MAPbI,MAPbI3,,FALSE,FALSE,Hypophosphorous acid,1 vol%,,1.55,FALSE,,,1,Spin-coating,Liquid,N2,,,,DMF,1,Unknown,Unknown,,Unknown,Unknown,,Unknown,Unknown,Unknown,Unknown,FALSE,Unknown,,Unknown,,,100,5,Unknown,,,FALSE,,Unknown,Unknown,Unknown,,,Unknown,Unknown,,,PTAA,30,Li-TFSI; TBP,,Spin-coating,Unknown,Unknown,,,,Unknown,,Unknown,Unknown,,Unknown,Unknown,,Unknown,Unknown,Unknown,Unknown,Unknown,Unknown,Unknown,Unknown,Unknown,,,Ag,150,,,Evaporation,Unknown,Unknown,,,,Unknown,,Unknown,Unknown,,Unknown,Unknown,,Unknown,Unknown,Unknown,Unknown,Unknown,Unknown,Unknown,Unknown,Unknown,,,FALSE,,Unknown,,,,Unknown,Unknown,Unknown,,,,Unknown,,Unknown,Unknown,,Unknown,Unknown,,Unknown,Unknown,Unknown,Unknown,Unknown,Unknown,Unknown,Unknown,Unknown,,,FALSE,,Unknown,,,,Unknown,Unknown,Unknown,,,,Unknown,,Unknown,Unknown,,Unknown,Unknown,,Unknown,Unknown,Unknown,Unknown,Unknown,Unknown,Unknown,Unknown,Unknown,,,TRUE,Glass,Ethylene-vinyl acetate,Vacuum,,,TRUE,1,FALSE,,Unknown,Unknown,,Air,,,,,,100,AM 1.5,nan; nan,,FALSE,,500,,,,,,,,1,17.6,0.69,12,,,,,,,,,,,,,,1,17.6,0.69,12.1,Reversed,Reversed,Reversed,Stabilised,,TRUE,,,,12.1,,,,FALSE,,,,TRUE,ISOS-D-3,1,Dark,,,0,,nan; nan,,,Unknown,FALSE,Open circuit,nan; nan,,,85.0; 85.0,Unknown,,Air,,,nan; nan,85,1000,FALSE,Unknown,12,FALSE,62.2,,,,173,,,62.2,,0,,,,,FALSE,,1,,,nan; nan,,,,0,,0000:00:00:00:00,0000:00:00:00:00,,,nan; nan,,,nan; nan,,FALSE,,,FALSE,,,,,,,,,,,FALSE,,FALSE,,FALSE,
29382,29382,Qisen Zhou,FALSE,10.1002/adfm.201905163,Lin et al.,43694,Advanced Functional Materials,TRUE,Historic dataset on 2020 11 22_v7.xlsx,,660-paris,SLG | ITO | Ca | C60 | Perovskite | TAPC | MoO3; TAPC | MoO3 | Ag,,0.051,0,pin,FALSE,,FALSE,,nan; nan,,FALSE,0,,,FALSE,SLG | ITO,,,,,Unknown,,,,Ca | C60,1.0 | 10.0,Unknown,,Evaporation | Evaporation,Unknown,Unknown,,,,Unknown,,Unknown,Unknown,,Unknown,Unknown,,Unknown,Unknown,Unknown,Unknown,Unknown,Unknown,Unknown,,Unknown,,,FALSE,FALSE,FALSE,FALSE,TRUE,FALSE,3,TRUE,FALSE,Cs,1,Pb,1,Br; I,1; 2,,CsPbBrI,CsPbBrI2,,TRUE,FALSE,,,400,,FALSE,,,1,Co-evaporation,Gas,Vacuum,,,,none,1,Unknown,Unknown,,Unknown,Unknown,,Unknown,Unknown,Unknown,Unknown,FALSE,Unknown,,Unknown,,,260,Unknown,Unknown,,,FALSE,,Unknown,Unknown,Unknown,,,Unknown,Unknown,,,TAPC | MoO3; TAPC,10.0 | 120.0,,,Evaporation | Evaporation,Unknown,Unknown,,,,Unknown,,Unknown,Unknown,,Unknown,Unknown,,Unknown,Unknown,Unknown,Unknown,Unknown,Unknown,Unknown,Unknown,Unknown,,,MoO3 | Ag,10.0 | 150.0,,,Evaporation | Evaporation,Unknown,Unknown,,,,Unknown,,Unknown,Unknown,,Unknown,Unknown,,Unknown,Unknown,Unknown,Unknown,Unknown,Unknown,Unknown,Unknown,Unknown,,,FALSE,,Unknown,,,,Unknown,Unknown,Unknown,,,,Unknown,,Unknown,Unknown,,Unknown,Unknown,,Unknown,Unknown,Unknown,Unknown,Unknown,Unknown,Unknown,Unknown,Unknown,,,FALSE,,Unknown,,,,Unknown,Unknown,Unknown,,,,Unknown,,Unknown,Unknown,,Unknown,Unknown,,Unknown,Unknown,Unknown,Unknown,Unknown,Unknown,Unknown,Unknown,Unknown,,,TRUE,Cover glass,UV-curable epoxy,Unknown,,,TRUE,2,FALSE,,Unknown,Unknown,,Unknown,,,,,,100,AM 1.5,nan; nan,,FALSE,,,,,,,,,,1.1,15.6,0.74,12.6,,,,,1.13,15.6,0.74,12.9,,,,,,1.1,15.6,0.74,12.8,Reversed,Reversed,Reversed,Stabilised,0.051731602,TRUE,,,,12.8,,,,FALSE,,,,TRUE,ISOS-D-1,1,Dark,,,0,,nan; nan,,,Unknown,FALSE,Open circuit,nan; nan,,,25.0; 25.0,Unknown,,Ambient,,,nan; nan,,2160,FALSE,Unknown,,FALSE,96,,,,,,,,,0,,,,,FALSE,,1,,,nan; nan,,,,0,,0000:00:00:00:00,0000:00:00:00:00,,,nan; nan,,,nan; nan,,FALSE,,,FALSE,,,,,,,,,,,FALSE,,FALSE,,FALSE,
29937,29937,Rahim Munir,FALSE,10.1557/adv.2016.285,Wong et al.,42494,MRS Advances,TRUE,Historic dataset on 2020 11 22_v7.xlsx,,With desiccant,SLG | FTO | TiO2-c | Perovskite | Spiro-MeOTAD | MoO3 | Al,,0.1,0,nip,FALSE,,FALSE,,nan; nan,,FALSE,0,,,FALSE,SLG | FTO,,,,,Unknown,,,,TiO2-c,,Unknown,,Spin-coating,Unknown,Unknown,,,,Unknown,,Unknown,Unknown,,Unknown,Unknown,,Unknown,Unknown,Unknown,Unknown,Unknown,Unknown,Unknown,,Unknown,,,FALSE,FALSE,FALSE,FALSE,TRUE,FALSE,3,TRUE,FALSE,MA,1,Pb,1,I,3,,MAPbI,MAPbI3,,FALSE,FALSE,,,,1.6,FALSE,Composition,,2,Spin-coating >> Spin-coating,Liquid >> Liquid,N2 >> N2,,,,DMF >> IPA,1 >> 1,Unknown,Unknown,,Unknown,Unknown,,Unknown,Unknown,Unknown,Unknown,FALSE,Unknown,,Unknown,,,Unknown >> 100.0,Unknown >> 120.0,Unknown,,,FALSE,,Unknown,Unknown,Unknown,,,Unknown,Unknown,,,Spiro-MeOTAD | MoO3,,Li-TFSI; TBP,,Spin-coating | Evaporation,Unknown,Unknown,,,,Unknown,,Unknown,Unknown,,Unknown,Unknown,,Unknown,Unknown,Unknown,Unknown,Unknown,Unknown,Unknown,Unknown,Unknown,,,Al,80,,,Evaporation,Unknown,Unknown,,,,Unknown,,Unknown,Unknown,,Unknown,Unknown,,Unknown,Unknown,Unknown,Unknown,Unknown,Unknown,Unknown,Unknown,Unknown,,,FALSE,,Unknown,,,,Unknown,Unknown,Unknown,,,,Unknown,,Unknown,Unknown,,Unknown,Unknown,,Unknown,Unknown,Unknown,Unknown,Unknown,Unknown,Unknown,Unknown,Unknown,,,FALSE,,Unknown,,,,Unknown,Unknown,Unknown,,,,Unknown,,Unknown,Unknown,,Unknown,Unknown,,Unknown,Unknown,Unknown,Unknown,Unknown,Unknown,Unknown,Unknown,Unknown,,,TRUE,SLG Desiccant,UV-curable epoxy,Vacuum,,,TRUE,1,FALSE,,Unknown,Unknown,,Air,,,,,,100,AM 1.5,nan; nan,,FALSE,,,,,,,,,,1.02,17,0.7,12.2,,,,,,,,,,,,,,1.02,17,0.7,12.2,Reversed,Reversed,Reversed,Reversed,,FALSE,,,,,,,,FALSE,,,,TRUE,ISOS-L-1,1,Xenon,,,100,,nan; nan,,,Unknown,FALSE,Open circuit,nan; nan,,,25.0; 25.0,Unknown,,Air,,,nan; nan,,54,FALSE,Unknown,12.2,FALSE,91,,,,,,,,,0,,,,,FALSE,,1,,,nan; nan,,,,0,,0000:00:00:00:00,0000:00:00:00:00,,,nan; nan,,,nan; nan,,FALSE,,,FALSE,,,,,,,,,,,FALSE,,FALSE,,FALSE,
29987,29987,Rahim Munir,FALSE,10.1039/c9ta01094g,Mali et al.,43557,Journal of Materials Chemistry A,TRUE,Historic dataset on 2020 11 22_v7.xlsx,,Spiro-MeOTAD,SLG | FTO | TiO2-c | TiO2-mp | Perovskite | Spiro-OMeOTAD | Au,,0.09,0,nip,FALSE,,FALSE,,nan; nan,,FALSE,0,,,FALSE,SLG | FTO,,,,,Unknown,,,,TiO2-c | TiO2-mp,nan | 180.0,Unknown,,Spin-coating | Spin-coating,Unknown,Unknown,,,,Unknown,,Unknown,Unknown,,Unknown,Unknown,,Unknown,Unknown,Unknown,Unknown,Unknown,Unknown,Unknown,,Unknown,,,FALSE,FALSE,FALSE,FALSE,TRUE,FALSE,3,TRUE,FALSE,Cs; FA; MA,0.05; 0.81; 0.14,Pb,1,Br; I,0.45; 2.55,,CsFAMAPbBrI,Cs0.05FA0.81MA0.14PbBr0.45I2.55,,FALSE,FALSE,,,550,,FALSE,,,1,Spin-coating,Liquid,N2,,,,DMF; DMSO,4; 1,Unknown,Unknown,,Unknown,Unknown,,Unknown,Unknown,Unknown,Unknown,TRUE,Chlorobenzene,,Unknown,,,100,90,Unknown,,,FALSE,,Unknown,Unknown,Unknown,,,Unknown,Unknown,,,Spiro-MeOTAD,100,,,Spin-coating,Unknown,Unknown,,,,Unknown,,Unknown,Unknown,,Unknown,Unknown,,Unknown,Unknown,Unknown,Unknown,Unknown,Unknown,Unknown,Unknown,Unknown,,,Au,80,,,Evaporation,Unknown,Unknown,,,,Unknown,,Unknown,Unknown,,Unknown,Unknown,,Unknown,Unknown,Unknown,Unknown,Unknown,Unknown,Unknown,Unknown,Unknown,,,FALSE,,Unknown,,,,Unknown,Unknown,Unknown,,,,Unknown,,Unknown,Unknown,,Unknown,Unknown,,Unknown,Unknown,Unknown,Unknown,Unknown,Unknown,Unknown,Unknown,Unknown,,,FALSE,,Unknown,,,,Unknown,Unknown,Unknown,,,,Unknown,,Unknown,Unknown,,Unknown,Unknown,,Unknown,Unknown,Unknown,Unknown,Unknown,Unknown,Unknown,Unknown,Unknown,,,TRUE,PMMA,Unknown,Unknown,,,TRUE,1,FALSE,,Unknown,Unknown,,N2,,,,,,100,AM 1.5,nan; nan,,FALSE,,50,,,,,,,,1.112,23.18,0.752,19.37,,,,,1.089,22.95,0.74,18.52,,,,,,1.112,23.18,0.752,19.37,Reversed,Reversed,Reversed,Reversed,0.096181349,FALSE,,,,,,,,TRUE,,22.72,,TRUE,ISOS-D-2,1,Dark,,,0,,nan; nan,,,Unknown,FALSE,Open circuit,nan; nan,,,65.0; 65.0,Unknown,,Air,,,nan; nan,45,1000,FALSE,Unknown,,FALSE,60,,,,,,,60,,0,,,,,FALSE,,1,,,nan; nan,,,,0,,0000:00:00:00:00,0000:00:00:00:00,,,nan; nan,,,nan; nan,,FALSE,,,FALSE,,,,,,,,,,,FALSE,,FALSE,,FALSE,
29988,29988,Rahim Munir,FALSE,10.1039/c9ta01094g,Mali et al.,43557,Journal of Materials Chemistry A,TRUE,Historic dataset on 2020 11 22_v7.xlsx,,10 mg/ml,SLG | FTO | TiO2-c | TiO2-mp | Perovskite | CuSCN | rGO | Au,,1.04,0,nip,FALSE,,FALSE,,nan; nan,,FALSE,0,,,FALSE,SLG | FTO,,,,,Unknown,,,,TiO2-c | TiO2-mp,nan | 180.0,Unknown,,Spin-coating | Spin-coating,Unknown,Unknown,,,,Unknown,,Unknown,Unknown,,Unknown,Unknown,,Unknown,Unknown,Unknown,Unknown,Unknown,Unknown,Unknown,,Unknown,,,FALSE,FALSE,FALSE,FALSE,TRUE,FALSE,3,TRUE,FALSE,Cs; FA; MA,0.05; 0.81; 0.14,Pb,1,Br; I,0.45; 2.55,,CsFAMAPbBrI,Cs0.05FA0.81MA0.14PbBr0.45I2.55,,FALSE,FALSE,,,550,,FALSE,,,1,Spin-coating,Liquid,N2,,,,DMF; DMSO,4; 1,Unknown,Unknown,,Unknown,Unknown,,Unknown,Unknown,Unknown,Unknown,TRUE,Chlorobenzene,,Unknown,,,100,90,Unknown,,,FALSE,,Unknown,Unknown,Unknown,,,Unknown,Unknown,,,CuSCN | rGO,100.0 | nan,,,Spray-coating | Spray-coating,Unknown,Unknown,,,,Unknown,,Unknown,Unknown,,Unknown,Unknown,,Unknown,Unknown,Unknown,Unknown,Unknown,Unknown,Unknown,Unknown,Unknown,,,Au,80,,,Evaporation,Unknown,Unknown,,,,Unknown,,Unknown,Unknown,,Unknown,Unknown,,Unknown,Unknown,Unknown,Unknown,Unknown,Unknown,Unknown,Unknown,Unknown,,,FALSE,,Unknown,,,,Unknown,Unknown,Unknown,,,,Unknown,,Unknown,Unknown,,Unknown,Unknown,,Unknown,Unknown,Unknown,Unknown,Unknown,Unknown,Unknown,Unknown,Unknown,,,FALSE,,Unknown,,,,Unknown,Unknown,Unknown,,,,Unknown,,Unknown,Unknown,,Unknown,Unknown,,Unknown,Unknown,Unknown,Unknown,Unknown,Unknown,Unknown,Unknown,Unknown,,,TRUE,PMMA,Unknown,Unknown,,,TRUE,1,FALSE,,Unknown,Unknown,,N2,,,,,,100,AM 1.5,nan; nan,,FALSE,,50,,,,,,,,1.07,23.01,0.745,18.34,,,,,1.06,22.75,0.698,16.83,,,,,,1.07,23.01,0.745,18.34,Reversed,Reversed,Reversed,Reversed,0.187487907,FALSE,,,,,,,,FALSE,,,,TRUE,ISOS-D-2,1,Dark,,,0,,nan; nan,,,Unknown,FALSE,Open circuit,nan; nan,,,65.0; 65.0,Unknown,,Air,,,nan; nan,45,1000,FALSE,Unknown,18.34,FALSE,97,,,,,,,97,,0,,,,,FALSE,,1,,,nan; nan,,,,0,,0000:00:00:00:00,0000:00:00:00:00,,,nan; nan,,,nan; nan,,FALSE,,,FALSE,,,,,,,,,,,FALSE,,FALSE,,FALSE,
29989,29989,Rahim Munir,FALSE,10.1039/c9ta01094g,Mali et al.,43557,Journal of Materials Chemistry A,TRUE,Historic dataset on 2020 11 22_v7.xlsx,,10 mg/ml,SLG | FTO | TiO2-c | TiO2-mp | Perovskite | CuSCN | rGO | Au,,1.04,0,nip,FALSE,,FALSE,,nan; nan,,FALSE,0,,,FALSE,SLG | FTO,,,,,Unknown,,,,TiO2-c | TiO2-mp,nan | 180.0,Unknown,,Spin-coating | Spin-coating,Unknown,Unknown,,,,Unknown,,Unknown,Unknown,,Unknown,Unknown,,Unknown,Unknown,Unknown,Unknown,Unknown,Unknown,Unknown,,Unknown,,,FALSE,FALSE,FALSE,FALSE,TRUE,FALSE,3,TRUE,FALSE,Cs; FA; MA,0.05; 0.81; 0.14,Pb,1,Br; I,0.45; 2.55,,CsFAMAPbBrI,Cs0.05FA0.81MA0.14PbBr0.45I2.55,,FALSE,FALSE,,,550,,FALSE,,,1,Spin-coating,Liquid,N2,,,,DMF; DMSO,4; 1,Unknown,Unknown,,Unknown,Unknown,,Unknown,Unknown,Unknown,Unknown,TRUE,Chlorobenzene,,Unknown,,,100,90,Unknown,,,FALSE,,Unknown,Unknown,Unknown,,,Unknown,Unknown,,,CuSCN | rGO,100.0 | nan,,,Spray-coating | Spray-coating,Unknown,Unknown,,,,Unknown,,Unknown,Unknown,,Unknown,Unknown,,Unknown,Unknown,Unknown,Unknown,Unknown,Unknown,Unknown,Unknown,Unknown,,,Au,80,,,Evaporation,Unknown,Unknown,,,,Unknown,,Unknown,Unknown,,Unknown,Unknown,,Unknown,Unknown,Unknown,Unknown,Unknown,Unknown,Unknown,Unknown,Unknown,,,FALSE,,Unknown,,,,Unknown,Unknown,Unknown,,,,Unknown,,Unknown,Unknown,,Unknown,Unknown,,Unknown,Unknown,Unknown,Unknown,Unknown,Unknown,Unknown,Unknown,Unknown,,,FALSE,,Unknown,,,,Unknown,Unknown,Unknown,,,,Unknown,,Unknown,Unknown,,Unknown,Unknown,,Unknown,Unknown,Unknown,Unknown,Unknown,Unknown,Unknown,Unknown,Unknown,,,TRUE,PMMA,Unknown,Unknown,,,TRUE,1,FALSE,,Unknown,Unknown,,N2,,,,,,100,AM 1.5,nan; nan,,FALSE,,50,,,,,,,,1.07,23.01,0.745,18.34,,,,,1.06,22.75,0.698,16.83,,,,,,1.07,23.01,0.745,18.34,Reversed,Reversed,Reversed,Reversed,0.187487907,FALSE,,,,,,,,FALSE,,,,TRUE,ISOS-D-2,1,Dark,,,0,,nan; nan,,,Unknown,FALSE,Open circuit,nan; nan,,,65.0; 65.0,Unknown,,Air,,,nan; nan,45,1000,FALSE,Unknown,18.34,FALSE,86,,,,,,,86,,0,,,,,FALSE,,1,,,nan; nan,,,,0,,0000:00:00:00:00,0000:00:00:00:00,,,nan; nan,,,nan; nan,,FALSE,,,FALSE,,,,,,,,,,,FALSE,,FALSE,,FALSE,
30734,30734,Tobias Abzieher,FALSE,10.1002/adma.201502610,Qin et al.,42332,Advanced Materials,TRUE,Historic dataset on 2020 11 22_v7.xlsx,,,SLG | ITO | PEDOT:PSS | Perovskite | PCBM-60 | LiF | Al,,0.04,0,pin,FALSE,,FALSE,,nan; nan,,FALSE,0,,,FALSE,SLG | ITO,,,,,Unknown,,,,PCBM-60 | LiF,50.0 | 0.8,Unknown,,Spin-coating | Evaporation,Unknown,Unknown,,,,Unknown,,Unknown,Unknown,,Unknown,Unknown,,Unknown,Unknown,Unknown,Unknown,Unknown,Unknown,Unknown,,Unknown,,,FALSE,FALSE,FALSE,FALSE,TRUE,FALSE,3,TRUE,FALSE,MA,1,Pb,1,I,3,,MAPbI,MAPbI3,,FALSE,FALSE,,,350,1.6,FALSE,Composition,,1,Spin-coating,Liquid,N2,,,,DMSO,1,Unknown,Unknown,,Unknown,Unknown,,Unknown,Unknown,Unknown,Unknown,TRUE,Toluene,,Unknown,,,60; 100,15.0; 30.0,Unknown,,,FALSE,,Unknown,Unknown,Unknown,,,Unknown,Unknown,,,PEDOT:PSS,50,,,Spin-coating,Unknown,Unknown,,,,Unknown,,Unknown,Unknown,,Unknown,Unknown,,Unknown,Unknown,Unknown,Unknown,Unknown,Unknown,Unknown,Unknown,Unknown,,,Al,100,,,Evaporation,Unknown,Unknown,,,,Unknown,,Unknown,Unknown,,Unknown,Unknown,,Unknown,Unknown,Unknown,Unknown,Unknown,Unknown,Unknown,Unknown,Unknown,,,FALSE,,Unknown,,,,Unknown,Unknown,Unknown,,,,Unknown,,Unknown,Unknown,,Unknown,Unknown,,Unknown,Unknown,Unknown,Unknown,Unknown,Unknown,Unknown,Unknown,Unknown,,,FALSE,,Unknown,,,,Unknown,Unknown,Unknown,,,,Unknown,,Unknown,Unknown,,Unknown,Unknown,,Unknown,Unknown,Unknown,Unknown,Unknown,Unknown,Unknown,Unknown,Unknown,,,TRUE,cover glass,UV-glue,N2,,,TRUE,12,FALSE,,Unknown,Unknown,,Unknown,,,,,,100,AM 1.5,nan; nan,,FALSE,,50,,,,,,,,0.98,20.79,0.65,13.24,,,,,0.98,20.9,0.65,13.38,,,,,,0.98,20.79,0.65,13.24,Reversed,Reversed,Reversed,Reversed,0.015920971,FALSE,,,,,,,,TRUE,,20.3,,TRUE,ISOS-L-1I,1,Xenon,,,100,,nan; nan,,,Unknown,FALSE,Open circuit,nan; nan,,,25.0; 25.0,Unknown,,Unknown,,,nan; nan,,1000,FALSE,Unknown,,FALSE,69,,,535,,,,69,,0,,,,,FALSE,,1,,,nan; nan,,,,0,,0000:00:00:00:00,0000:00:00:00:00,,,nan; nan,,,nan; nan,,FALSE,,,FALSE,,,,,,,,,,,FALSE,,FALSE,,FALSE,
30735,30735,Tobias Abzieher,FALSE,10.1002/adma.201502610,Qin et al.,42332,Advanced Materials,TRUE,Historic dataset on 2020 11 22_v7.xlsx,,,SLG | ITO | PEDOT:PSS | Perovskite | PCBM-60 | LiF | Al,,0.04,0,pin,FALSE,,FALSE,,nan; nan,,FALSE,0,,,FALSE,SLG | ITO,,,,,Unknown,,,,PCBM-60 | LiF,50.0 | 0.8,Unknown,,Spin-coating | Evaporation,Unknown,Unknown,,,,Unknown,,Unknown,Unknown,,Unknown,Unknown,,Unknown,Unknown,Unknown,Unknown,Unknown,Unknown,Unknown,,Unknown,,,FALSE,FALSE,FALSE,FALSE,TRUE,FALSE,3,TRUE,FALSE,MA,1,Pb,1,I,3,,MAPbI,MAPbI3,,FALSE,FALSE,,,350,1.6,FALSE,Composition,,1,Spin-coating,Liquid,Air,,,,DMSO,1,Unknown,Unknown,,Unknown,Unknown,,Unknown,Unknown,Unknown,Unknown,TRUE,Toluene,,Unknown,,,60; 100,15.0; 30.0,Unknown,,,FALSE,,Unknown,Unknown,Unknown,,,Unknown,Unknown,,,PEDOT:PSS,50,,,Spin-coating,Unknown,Unknown,,,,Unknown,,Unknown,Unknown,,Unknown,Unknown,,Unknown,Unknown,Unknown,Unknown,Unknown,Unknown,Unknown,Unknown,Unknown,,,Al,100,,,Evaporation,Unknown,Unknown,,,,Unknown,,Unknown,Unknown,,Unknown,Unknown,,Unknown,Unknown,Unknown,Unknown,Unknown,Unknown,Unknown,Unknown,Unknown,,,FALSE,,Unknown,,,,Unknown,Unknown,Unknown,,,,Unknown,,Unknown,Unknown,,Unknown,Unknown,,Unknown,Unknown,Unknown,Unknown,Unknown,Unknown,Unknown,Unknown,Unknown,,,FALSE,,Unknown,,,,Unknown,Unknown,Unknown,,,,Unknown,,Unknown,Unknown,,Unknown,Unknown,,Unknown,Unknown,Unknown,Unknown,Unknown,Unknown,Unknown,Unknown,Unknown,,,TRUE,cover glass,UV-glue,N2,,,TRUE,12,FALSE,,Unknown,Unknown,,Unknown,,,,,,100,AM 1.5,nan; nan,,FALSE,,50,,,,,,,,0.98,21.66,0.64,13.52,,,,,0.98,21.84,0.64,13.62,,,,,,0.98,21.66,0.64,13.52,Reversed,Reversed,Reversed,Reversed,0.015768165,FALSE,,,,,,,,FALSE,,,,TRUE,ISOS-L-1I,1,Xenon,,,100,,nan; nan,,,Unknown,FALSE,Open circuit,nan; nan,,,25.0; 25.0,Unknown,,Unknown,,,nan; nan,,500,FALSE,Unknown,,FALSE,12,,,230,,,,,,0,,,,,FALSE,,1,,,nan; nan,,,,0,,0000:00:00:00:00,0000:00:00:00:00,,,nan; nan,,,nan; nan,,FALSE,,,FALSE,,,,,,,,,,,FALSE,,FALSE,,FALSE,
31184,31184,Tobias Abzieher,FALSE,10.1039/c7ta07775k,Chiang et al.,43055,Journal of Materials Chemistry A,TRUE,Historic dataset on 2020 11 22_v7.xlsx,,,SLG | FTO | NiO-c | NiO-mp | Perovsite | ZnO | Al,,0.2,0,pin,FALSE,,FALSE,,nan; nan,,FALSE,0,,,FALSE,SLG | FTO,,,,,Unknown,,,,ZnO,150,In,,Spin-coating,Unknown,Unknown,,,,Unknown,,Unknown,Unknown,,Unknown,Unknown,,Unknown,Unknown,Unknown,Unknown,Unknown,Unknown,Unknown,,Unknown,,,FALSE,FALSE,FALSE,FALSE,TRUE,FALSE,3,TRUE,FALSE,Cs; FA; MA,0.05; 0.79; 0.16,Pb,1,Br; I,0.51; 2.49,,CsFAMAPbBrI,Cs0.05FA0.79MA0.16PbBr0.51I2.49,,FALSE,FALSE,,,450,,FALSE,,,1,Spin-coating,Liquid,Unknown,,,,DMF; DMSO,4; 1,Unknown,Unknown,,Unknown,Unknown,,Unknown,Unknown,Unknown,Unknown,TRUE,Chlorobenzene,,Unknown,,,100,60,Unknown,,,FALSE,,Unknown,Unknown,Unknown,,,Unknown,Unknown,,,NiO-c | NiO-mp,10.0 | nan,Unknown | Li,,Sputtering | Spin-coating,Unknown,Unknown,,,,Unknown,,Unknown,Unknown,,Unknown,Unknown,,Unknown,Unknown,Unknown,Unknown,Unknown,Unknown,Unknown,Unknown,Unknown,,,Al,80,,,Evaporation,Unknown,Unknown,,,,Unknown,,Unknown,Unknown,,Unknown,Unknown,,Unknown,Unknown,Unknown,Unknown,Unknown,Unknown,Unknown,Unknown,Unknown,,,FALSE,,Unknown,,,,Unknown,Unknown,Unknown,,,,Unknown,,Unknown,Unknown,,Unknown,Unknown,,Unknown,Unknown,Unknown,Unknown,Unknown,Unknown,Unknown,Unknown,Unknown,,,FALSE,,Unknown,,,,Unknown,Unknown,Unknown,,,,Unknown,,Unknown,Unknown,,Unknown,Unknown,,Unknown,Unknown,Unknown,Unknown,Unknown,Unknown,Unknown,Unknown,Unknown,,,TRUE,Epoxy-polymer,Unknown,Unknown,,,FALSE,1,FALSE,,Unknown,Unknown,,Air,,,,,,100,AM 1.5,nan; nan,,FALSE,,,,,,,,,,,,,,,,,,,,,,,,,,,,,,,,,,,,FALSE,,,,,,,,FALSE,,,,TRUE,ISOS-L-1,1,White LED,,,100,,nan; nan,,,Unknown,FALSE,Open circuit,nan; nan,,,30.0; 30.0,Unknown,,Air,,,nan; nan,25,460,FALSE,Unknown,15,FALSE,84.7,,,,,,,,,0,,,,,FALSE,,1,,,nan; nan,,,,0,,0000:00:00:00:00,0000:00:00:00:00,,,nan; nan,,,nan; nan,,FALSE,,,FALSE,,,,,,,,,,,FALSE,,FALSE,,FALSE,
31276,31276,Tobias Abzieher,FALSE,10.1038/s41467-018-05454-4,Lee et al.,43307,Nature Communications,TRUE,Historic dataset on 2020 11 22_v7.xlsx,,,SLG | ITO | SnO2-c | Perovskite | Spiro-MeOTAD | Ag,,0.1,0,nip,FALSE,,FALSE,,nan; nan,,FALSE,0,,,FALSE,SLG | ITO,,,,,Unknown,,,,SnO2-c,,Unknown,,Spin-coating,Unknown,Unknown,,,,Unknown,,Unknown,Unknown,,Unknown,Unknown,,Unknown,Unknown,Unknown,Unknown,Unknown,Unknown,Unknown,,Unknown,,,FALSE,FALSE,FALSE,FALSE,TRUE,FALSE,3,TRUE,FALSE,FA,1,Pb,1,I,3,,FAPbI,FAPbI3,,FALSE,FALSE,,,,1.48,FALSE,Composition,807,1,Spin-coating,Liquid,Dry air,,,,DMF; NNP,6; 1,Unknown,Unknown,,Unknown,Unknown,,Unknown,Unknown,Unknown,Unknown,TRUE,Diethyl ether,,Unknown,,,100; 150,1.0; 10.0,Unknown,,,FALSE,,Unknown,Unknown,Unknown,,,Unknown,Unknown,,,Spiro-MeOTAD,,Li-TFSI; TBP,,Spin-coating,Unknown,Unknown,,,,Unknown,,Unknown,Unknown,,Unknown,Unknown,,Unknown,Unknown,Unknown,Unknown,Unknown,Unknown,Unknown,Unknown,Unknown,,,Ag,100,,,Evaporation,Unknown,Unknown,,,,Unknown,,Unknown,Unknown,,Unknown,Unknown,,Unknown,Unknown,Unknown,Unknown,Unknown,Unknown,Unknown,Unknown,Unknown,,,FALSE,,Unknown,,,,Unknown,Unknown,Unknown,,,,Unknown,,Unknown,Unknown,,Unknown,Unknown,,Unknown,Unknown,Unknown,Unknown,Unknown,Unknown,Unknown,Unknown,Unknown,,,FALSE,,Unknown,,,,Unknown,Unknown,Unknown,,,,Unknown,,Unknown,Unknown,,Unknown,Unknown,,Unknown,Unknown,Unknown,Unknown,Unknown,Unknown,Unknown,Unknown,Unknown,,,TRUE,glass,uv glue,Unknown,,,FALSE,1,FALSE,,Unknown,Unknown,,Air,,,,,,100,AM 1.5,nan; nan,,FALSE,,100,,,,,,,,,,,,,,,,,,,,,,,,,,,,,,,,,,FALSE,,,,,,,,FALSE,,,,TRUE,ISOS-L-1,1,Halogen,,,90,,nan; nan,,,Unknown,FALSE,Open circuit,nan; nan,,,40.0; 40.0,Unknown,,Air,,,nan; nan,50,500,FALSE,Unknown,,FALSE,52,,,14,,,,,,0,,,,,FALSE,,1,,,nan; nan,,,,0,,0000:00:00:00:00,0000:00:00:00:00,,,nan; nan,,,nan; nan,,FALSE,,,FALSE,,,,,,,,,,,FALSE,,FALSE,,FALSE,
31277,31277,Tobias Abzieher,FALSE,10.1038/s41467-018-05454-4,Lee et al.,43307,Nature Communications,TRUE,Historic dataset on 2020 11 22_v7.xlsx,,,SLG | ITO | SnO2-c | Perovskite | Spiro-MeOTAD | Ag,,0.1,0,nip,FALSE,,FALSE,,nan; nan,,FALSE,0,,,FALSE,SLG | ITO,,,,,Unknown,,,,SnO2-c,,Unknown,,Spin-coating,Unknown,Unknown,,,,Unknown,,Unknown,Unknown,,Unknown,Unknown,,Unknown,Unknown,Unknown,Unknown,Unknown,Unknown,Unknown,,Unknown,,,FALSE,FALSE,FALSE,TRUE,TRUE,FALSE,3,TRUE,FALSE,Cs; FA,0.02; 0.98,Pb,1,I,3,,CsFAPbI,Cs0.02FA0.98PbI3,,FALSE,FALSE,PEA2PbI4,1.67 mol%,,,FALSE,,809,1,Spin-coating,Liquid,Dry air,,,,DMF; NNP,6; 1,Unknown,Unknown,,Unknown,Unknown,,Unknown,Unknown,Unknown,Unknown,TRUE,Diethyl ether,,Unknown,,,80; 150,1.0; 20.0,Unknown,,,FALSE,,Unknown,Unknown,Unknown,,,Unknown,Unknown,,,Spiro-MeOTAD,,Li-TFSI; TBP,,Spin-coating,Unknown,Unknown,,,,Unknown,,Unknown,Unknown,,Unknown,Unknown,,Unknown,Unknown,Unknown,Unknown,Unknown,Unknown,Unknown,Unknown,Unknown,,,Ag,100,,,Evaporation,Unknown,Unknown,,,,Unknown,,Unknown,Unknown,,Unknown,Unknown,,Unknown,Unknown,Unknown,Unknown,Unknown,Unknown,Unknown,Unknown,Unknown,,,FALSE,,Unknown,,,,Unknown,Unknown,Unknown,,,,Unknown,,Unknown,Unknown,,Unknown,Unknown,,Unknown,Unknown,Unknown,Unknown,Unknown,Unknown,Unknown,Unknown,Unknown,,,FALSE,,Unknown,,,,Unknown,Unknown,Unknown,,,,Unknown,,Unknown,Unknown,,Unknown,Unknown,,Unknown,Unknown,Unknown,Unknown,Unknown,Unknown,Unknown,Unknown,Unknown,,,TRUE,glass,uv glue,Unknown,,,FALSE,1,FALSE,,Unknown,Unknown,,Air,,,,,,100,AM 1.5,nan; nan,,FALSE,,100,,,,,,,,,,,,,,,,,,,,,,,,,,,,,,,,,,FALSE,,,,,,,,FALSE,,,,TRUE,ISOS-L-1,1,Halogen,,,90,,nan; nan,,,Unknown,FALSE,Open circuit,nan; nan,,,40.0; 40.0,Unknown,,Air,,,nan; nan,50,500,FALSE,Unknown,,FALSE,72,,,49,,,,,,0,,,,,FALSE,,1,,,nan; nan,,,,0,,0000:00:00:00:00,0000:00:00:00:00,,,nan; nan,,,nan; nan,,FALSE,,,FALSE,,,,,,,,,,,FALSE,,FALSE,,FALSE,
31396,31396,Tobias Abzieher,FALSE,10.1021/acs.jpcc.6b09412,Kim et al.,42702,The Journal of Physical Chemistry C,TRUE,Historic dataset on 2020 11 22_v7.xlsx,,,SLG | FTO | TiO2-c | TiO2-mp | Perovskite | Spiro-MeOTAD | Au,,0.13,0,nip,FALSE,,FALSE,,nan; nan,,FALSE,0,,,FALSE,SLG | FTO,,,,,Unknown,,,,TiO2-c | TiO2-mp,,Unknown,,Spin-coating | Spin-coating,Unknown,Unknown,,,,Unknown,,Unknown,Unknown,,Unknown,Unknown,,Unknown,Unknown,Unknown,Unknown,Unknown,Unknown,Unknown,,Unknown,,,FALSE,FALSE,FALSE,FALSE,TRUE,FALSE,3,TRUE,FALSE,MA,1,Pb,1,I,3,,MAPbI,MAPbI3,,FALSE,FALSE,,,,1.6,FALSE,Composition,,1,Spin-coating,Liquid,Air,,,,DMSO,1,Unknown,Unknown,,Unknown,Unknown,,Unknown,Unknown,Unknown,Unknown,TRUE,Diethyl ether,,Unknown,,,65; 100,1.0; 30.0,Unknown,,,FALSE,,Unknown,Unknown,Unknown,,,Unknown,Unknown,,,Spiro-MeOTAD,,Li-TFSI; TBP,,Spin-coating,Unknown,Unknown,,,,Unknown,,Unknown,Unknown,,Unknown,Unknown,,Unknown,Unknown,Unknown,Unknown,Unknown,Unknown,Unknown,Unknown,Unknown,,,Au,,,,Evaporation,Unknown,Unknown,,,,Unknown,,Unknown,Unknown,,Unknown,Unknown,,Unknown,Unknown,Unknown,Unknown,Unknown,Unknown,Unknown,Unknown,Unknown,,,FALSE,,Unknown,,,,Unknown,Unknown,Unknown,,,,Unknown,,Unknown,Unknown,,Unknown,Unknown,,Unknown,Unknown,Unknown,Unknown,Unknown,Unknown,Unknown,Unknown,Unknown,,,FALSE,,Unknown,,,,Unknown,Unknown,Unknown,,,,Unknown,,Unknown,Unknown,,Unknown,Unknown,,Unknown,Unknown,Unknown,Unknown,Unknown,Unknown,Unknown,Unknown,Unknown,,,TRUE,Cover glass,UV-glue,Unknown,,,TRUE,1,FALSE,,Unknown,Unknown,,Air,,,,,,100,AM 1.5,nan; nan,,FALSE,,,,,,,,,,1.05,21,0.74,14.2,,,,,,,,,,,,,,1.05,21,0.74,14.2,Reversed,Reversed,Reversed,Reversed,,FALSE,,,,,,,,FALSE,,,,TRUE,ISOS-L-1,1,White LED,,,100,,nan; nan,,,Unknown,FALSE,Open circuit,nan; nan,,,45.0; 45.0,Unknown,,Air,,,nan; nan,45,300,FALSE,Unknown,14.2,FALSE,45,,,23,,,,,,0,,,,,FALSE,,1,,,nan; nan,,,,0,,0000:00:00:00:00,0000:00:00:00:00,,,nan; nan,,,nan; nan,,FALSE,,,FALSE,,,,,,,,,,,FALSE,,FALSE,,FALSE,
31397,31397,Tobias Abzieher,FALSE,10.1021/acs.jpcc.6b09412,Kim et al.,42702,The Journal of Physical Chemistry C,TRUE,Historic dataset on 2020 11 22_v7.xlsx,,,SLG | FTO | TiO2-c | Perovskite | Spiro-MeOTAD | Au,,0.13,0,nip,FALSE,,FALSE,,nan; nan,,FALSE,0,,,FALSE,SLG | FTO,,,,,Unknown,,,,TiO2-c,,Unknown,,Spin-coating,Unknown,Unknown,,,,Unknown,,Unknown,Unknown,,Unknown,Unknown,,Unknown,Unknown,Unknown,Unknown,Unknown,Unknown,Unknown,,Unknown,,,FALSE,FALSE,FALSE,FALSE,TRUE,FALSE,3,TRUE,FALSE,MA,1,Pb,1,I,3,,MAPbI,MAPbI3,,FALSE,FALSE,,,,1.6,FALSE,Composition,,1,Spin-coating,Liquid,Air,,,,DMSO,1,Unknown,Unknown,,Unknown,Unknown,,Unknown,Unknown,Unknown,Unknown,TRUE,Diethyl ether,,Unknown,,,65; 100,1.0; 30.0,Unknown,,,FALSE,,Unknown,Unknown,Unknown,,,Unknown,Unknown,,,Spiro-MeOTAD,,Li-TFSI; TBP,,Spin-coating,Unknown,Unknown,,,,Unknown,,Unknown,Unknown,,Unknown,Unknown,,Unknown,Unknown,Unknown,Unknown,Unknown,Unknown,Unknown,Unknown,Unknown,,,Au,,,,Evaporation,Unknown,Unknown,,,,Unknown,,Unknown,Unknown,,Unknown,Unknown,,Unknown,Unknown,Unknown,Unknown,Unknown,Unknown,Unknown,Unknown,Unknown,,,FALSE,,Unknown,,,,Unknown,Unknown,Unknown,,,,Unknown,,Unknown,Unknown,,Unknown,Unknown,,Unknown,Unknown,Unknown,Unknown,Unknown,Unknown,Unknown,Unknown,Unknown,,,FALSE,,Unknown,,,,Unknown,Unknown,Unknown,,,,Unknown,,Unknown,Unknown,,Unknown,Unknown,,Unknown,Unknown,Unknown,Unknown,Unknown,Unknown,Unknown,Unknown,Unknown,,,TRUE,Cover glass,UV-glue,Unknown,,,TRUE,1,FALSE,,Unknown,Unknown,,Air,,,,,,100,AM 1.5,nan; nan,,FALSE,,,,,,,,,,1.05,19.3,0.74,14,,,,,,,,,,,,,,1.05,19.3,0.74,14,Reversed,Reversed,Reversed,Reversed,,FALSE,,,,,,,,FALSE,,,,TRUE,ISOS-L-1,1,White LED,,,100,,nan; nan,,,Unknown,FALSE,Open circuit,nan; nan,,,45.0; 45.0,Unknown,,Air,,,nan; nan,45,295,FALSE,Unknown,14,FALSE,50,,,21,,,,,,0,,,,,FALSE,,1,,,nan; nan,,,,0,,0000:00:00:00:00,0000:00:00:00:00,,,nan; nan,,,nan; nan,,FALSE,,,FALSE,,,,,,,,,,,FALSE,,FALSE,,FALSE,
31398,31398,Tobias Abzieher,FALSE,10.1021/acs.jpcc.6b09412,Kim et al.,42702,The Journal of Physical Chemistry C,TRUE,Historic dataset on 2020 11 22_v7.xlsx,,,SLG | ITO | PEDOT:PSS | Perovskite | PCBM-60 | Au,,0.13,0,pin,FALSE,,FALSE,,nan; nan,,FALSE,0,,,FALSE,SLG | ITO,,,,,Unknown,,,,PCBM-60,,Unknown,,Spin-coating,Unknown,Unknown,,,,Unknown,,Unknown,Unknown,,Unknown,Unknown,,Unknown,Unknown,Unknown,Unknown,Unknown,Unknown,Unknown,,Unknown,,,FALSE,FALSE,FALSE,FALSE,TRUE,FALSE,3,TRUE,FALSE,MA,1,Pb,1,I,3,,MAPbI,MAPbI3,,FALSE,FALSE,,,,1.6,FALSE,Composition,,1,Spin-coating,Liquid,Air,,,,DMSO,1,Unknown,Unknown,,Unknown,Unknown,,Unknown,Unknown,Unknown,Unknown,TRUE,Diethyl ether,,Unknown,,,65; 100,1.0; 30.0,Unknown,,,FALSE,,Unknown,Unknown,Unknown,,,Unknown,Unknown,,,PEDOT:PSS,,,,Spin-coating,Unknown,Unknown,,,,Unknown,,Unknown,Unknown,,Unknown,Unknown,,Unknown,Unknown,Unknown,Unknown,Unknown,Unknown,Unknown,Unknown,Unknown,,,Au,,,,Evaporation,Unknown,Unknown,,,,Unknown,,Unknown,Unknown,,Unknown,Unknown,,Unknown,Unknown,Unknown,Unknown,Unknown,Unknown,Unknown,Unknown,Unknown,,,FALSE,,Unknown,,,,Unknown,Unknown,Unknown,,,,Unknown,,Unknown,Unknown,,Unknown,Unknown,,Unknown,Unknown,Unknown,Unknown,Unknown,Unknown,Unknown,Unknown,Unknown,,,FALSE,,Unknown,,,,Unknown,Unknown,Unknown,,,,Unknown,,Unknown,Unknown,,Unknown,Unknown,,Unknown,Unknown,Unknown,Unknown,Unknown,Unknown,Unknown,Unknown,Unknown,,,TRUE,Cover glass,UV-glue,Unknown,,,TRUE,1,FALSE,,Unknown,Unknown,,Air,,,,,,100,AM 1.5,nan; nan,,FALSE,,,,,,,,,,0.96,14.3,0.57,8,,,,,,,,,,,,,,0.96,14.3,0.57,8,Reversed,Reversed,Reversed,Reversed,,FALSE,,,,,,,,FALSE,,,,TRUE,ISOS-L-1,1,White LED,,,100,,nan; nan,,,Unknown,FALSE,Open circuit,nan; nan,,,45.0; 45.0,Unknown,,Air,,,nan; nan,45,300,FALSE,Unknown,8,FALSE,14,,,42,,,,,,0,,,,,FALSE,,1,,,nan; nan,,,,0,,0000:00:00:00:00,0000:00:00:00:00,,,nan; nan,,,nan; nan,,FALSE,,,FALSE,,,,,,,,,,,FALSE,,FALSE,,FALSE,
31399,31399,Tobias Abzieher,FALSE,10.1021/acs.jpcc.6b09412,Kim et al.,42702,The Journal of Physical Chemistry C,TRUE,Historic dataset on 2020 11 22_v7.xlsx,,,SLG | FTO | NiO-c | Perovskite | PCBM-60 | Au,,0.13,0,pin,FALSE,,FALSE,,nan; nan,,FALSE,0,,,FALSE,SLG | FTO,,,,,Unknown,,,,PCBM-60,,Unknown,,Spin-coating,Unknown,Unknown,,,,Unknown,,Unknown,Unknown,,Unknown,Unknown,,Unknown,Unknown,Unknown,Unknown,Unknown,Unknown,Unknown,,Unknown,,,FALSE,FALSE,FALSE,FALSE,TRUE,FALSE,3,TRUE,FALSE,MA,1,Pb,1,I,3,,MAPbI,MAPbI3,,FALSE,FALSE,,,,1.6,FALSE,Composition,,1,Spin-coating,Liquid,Air,,,,DMSO,1,Unknown,Unknown,,Unknown,Unknown,,Unknown,Unknown,Unknown,Unknown,TRUE,Diethyl ether,,Unknown,,,65; 100,1.0; 30.0,Unknown,,,FALSE,,Unknown,Unknown,Unknown,,,Unknown,Unknown,,,NiO-c,,,,Spin-coating,Unknown,Unknown,,,,Unknown,,Unknown,Unknown,,Unknown,Unknown,,Unknown,Unknown,Unknown,Unknown,Unknown,Unknown,Unknown,Unknown,Unknown,,,Au,,,,Evaporation,Unknown,Unknown,,,,Unknown,,Unknown,Unknown,,Unknown,Unknown,,Unknown,Unknown,Unknown,Unknown,Unknown,Unknown,Unknown,Unknown,Unknown,,,FALSE,,Unknown,,,,Unknown,Unknown,Unknown,,,,Unknown,,Unknown,Unknown,,Unknown,Unknown,,Unknown,Unknown,Unknown,Unknown,Unknown,Unknown,Unknown,Unknown,Unknown,,,FALSE,,Unknown,,,,Unknown,Unknown,Unknown,,,,Unknown,,Unknown,Unknown,,Unknown,Unknown,,Unknown,Unknown,Unknown,Unknown,Unknown,Unknown,Unknown,Unknown,Unknown,,,TRUE,Cover glass,UV-glue,Unknown,,,TRUE,1,FALSE,,Unknown,Unknown,,Air,,,,,,100,AM 1.5,nan; nan,,FALSE,,,,,,,,,,1,14.8,0.47,7.1,,,,,,,,,,,,,,1,14.8,0.47,7.1,Reversed,Reversed,Reversed,Reversed,,FALSE,,,,,,,,FALSE,,,,TRUE,ISOS-L-1,1,White LED,,,100,,nan; nan,,,Unknown,FALSE,Open circuit,nan; nan,,,45.0; 45.0,Unknown,,Air,,,nan; nan,45,300,FALSE,Unknown,7.1,FALSE,69,,,103,,,,,,0,,,,,FALSE,,1,,,nan; nan,,,,0,,0000:00:00:00:00,0000:00:00:00:00,,,nan; nan,,,nan; nan,,FALSE,,,FALSE,,,,,,,,,,,FALSE,,FALSE,,FALSE,
31594,31594,Tobias Abzieher,FALSE,10.1039/c6cp03388a,Ito et al.,42552,Physical Chemistry Chemical Physics,TRUE,Historic dataset on 2020 11 22_v7.xlsx,,,SLG | FTO | TiO2-c | TiO2-mp | ZrO2-mp | Perovskite | Carbon,,0.16,0,nip,FALSE,,FALSE,,nan; nan,,FALSE,0,,,FALSE,SLG | FTO,,,,,Unknown,,,,TiO2-c | TiO2-mp | ZrO2-mp,nan | 1000.0 | 4500.0,Unknown,,Spray-pyrolys | Screen printing | Screen printing,Unknown,Unknown,,,,Unknown,,Unknown,Unknown,,Unknown,Unknown,,Unknown,Unknown,Unknown,Unknown,Unknown,Unknown,Unknown,,Unknown,,,FALSE,FALSE,FALSE,FALSE,TRUE,FALSE,3,TRUE,FALSE,MA,1,Pb,1,I,3,,MAPbI,MAPbI3,,FALSE,FALSE,,,,1.6,FALSE,Composition,,2,Dropcasting >> CBD,Liquid >> Liquid,Unknown,,,,DMF >> IPA,1 >> 1,Unknown,Unknown,,Unknown,Unknown,,Unknown,Unknown,Unknown,Unknown,FALSE,Unknown,,Unknown,,,70.0 >> 70.0,30.0 >> 30.0,Unknown,,,FALSE,,Unknown,Unknown,Unknown,,,Unknown,Unknown,,,none,,,,Unknown,Unknown,Unknown,,,,Unknown,,Unknown,Unknown,,Unknown,Unknown,,Unknown,Unknown,Unknown,Unknown,Unknown,Unknown,Unknown,Unknown,Unknown,,,Carbon,12500,,,Screen printing,Unknown,Unknown,,,,Unknown,,Unknown,Unknown,,Unknown,Unknown,,Unknown,Unknown,Unknown,Unknown,Unknown,Unknown,Unknown,Unknown,Unknown,,,FALSE,,Unknown,,,,Unknown,Unknown,Unknown,,,,Unknown,,Unknown,Unknown,,Unknown,Unknown,,Unknown,Unknown,Unknown,Unknown,Unknown,Unknown,Unknown,Unknown,Unknown,,,FALSE,,Unknown,,,,Unknown,Unknown,Unknown,,,,Unknown,,Unknown,Unknown,,Unknown,Unknown,,Unknown,Unknown,Unknown,Unknown,Unknown,Unknown,Unknown,Unknown,Unknown,,,TRUE,Glass plate,UV-glue (3035B ThreeBond Holdings),Unknown,,,TRUE,5,FALSE,,Unknown,Unknown,,Unknown,,,,,,100,AM 1.5,nan; nan,,FALSE,,,,,,,,,,0.85,6.35,0.439,2.47,,,,,,,,,,,,,,0.85,6.35,0.439,2.47,Reversed,Reversed,Reversed,Reversed,,FALSE,,,,,,,,FALSE,,,,TRUE,ISOS-D-1,1,Dark,,,0,,nan; nan,,,Unknown,FALSE,Open circuit,nan; nan,,,25.0; 25.0,Unknown,,Air,,,nan; nan,,370,FALSE,Unknown,,FALSE,94,,,,,,,,,0,,,,,FALSE,,1,,,nan; nan,,,,0,,0000:00:00:00:00,0000:00:00:00:00,,,nan; nan,,,nan; nan,,FALSE,,,FALSE,,,,,,,,,,,FALSE,,FALSE,,FALSE,
