Repository: MiriEsh/Perovskite-encapsulation-comparison

The Perovskite encapsulation comparison python code takes the data downloaded from the Material Zone Perovskite Project and compares the stability of different encapsulations.

No pip install is needed - in order to get the out-put files all you need to do is run the code.
There are 2 input csv files needed to run this code: 'Perovsite database query.csv' (contains the data as downloaded from the Material Zone project) and 'Manual additions.csv' (contains corrections\additions to any of the lines in the Material Zone project).  
The output files are:
'Experiments_with_T80_greater_than_100.csv', 
'Experiments_with_T80_for_supp.csv', 
'Experiments_with_Encap_and_stability.csv',

File: inputs/Manual additions.csv (part 5 of 6)
31596,31596,Tobias Abzieher,FALSE,10.1039/c6cp03388a,Ito et al.,42552,Physical Chemistry Chemical Physics,TRUE,Historic dataset on 2020 11 22_v7.xlsx,,,SLG | FTO | TiO2-c | TiO2-mp | ZrO2-mp | Perovskite | Carbon,,0.16,0,nip,FALSE,,FALSE,,nan; nan,,FALSE,0,,,FALSE,SLG | FTO,,,,,Unknown,,,,TiO2-c | TiO2-mp | ZrO2-mp,nan | 1000.0 | 4500.0,Unknown,,Spray-pyrolys | Screen printing | Screen printing,Unknown,Unknown,,,,Unknown,,Unknown,Unknown,,Unknown,Unknown,,Unknown,Unknown,Unknown,Unknown,Unknown,Unknown,Unknown,,Unknown,,,FALSE,FALSE,FALSE,FALSE,TRUE,FALSE,3,TRUE,FALSE,MA,1,Pb,1,I,3,,MAPbI,MAPbI3,,FALSE,FALSE,,,,1.6,FALSE,Composition,,2,Dropcasting >> CBD,Liquid >> Liquid,Unknown,,,,DMF >> IPA,1 >> 1,Unknown,Unknown,,Unknown,Unknown,,Unknown,Unknown,Unknown,Unknown,FALSE,Unknown,,Unknown,,,70.0 >> 70.0,30.0 >> 30.0,Unknown,,,FALSE,,Unknown,Unknown,Unknown,,,Unknown,Unknown,,,none,,,,Unknown,Unknown,Unknown,,,,Unknown,,Unknown,Unknown,,Unknown,Unknown,,Unknown,Unknown,Unknown,Unknown,Unknown,Unknown,Unknown,Unknown,Unknown,,,Carbon,12500,,,Screen printing,Unknown,Unknown,,,,Unknown,,Unknown,Unknown,,Unknown,Unknown,,Unknown,Unknown,Unknown,Unknown,Unknown,Unknown,Unknown,Unknown,Unknown,,,FALSE,,Unknown,,,,Unknown,Unknown,Unknown,,,,Unknown,,Unknown,Unknown,,Unknown,Unknown,,Unknown,Unknown,Unknown,Unknown,Unknown,Unknown,Unknown,Unknown,Unknown,,,FALSE,,Unknown,,,,Unknown,Unknown,Unknown,,,,Unknown,,Unknown,Unknown,,Unknown,Unknown,,Unknown,Unknown,Unknown,Unknown,Unknown,Unknown,Unknown,Unknown,Unknown,,,TRUE,Glass plate,UV-glue (3035B ThreeBond Holdings),Unknown,,,TRUE,5,FALSE,,Unknown,Unknown,,Unknown,,,,,,100,AM 1.5,nan; nan,,FALSE,,,,,,,,,,0.85,6.35,0.439,2.47,,,,,,,,,,,,,,0.85,6.35,0.439,2.47,Reversed,Reversed,Reversed,Reversed,,FALSE,,,,,,,,FALSE,,,,TRUE,ISOS-L-1,1,Xenon,,,100,,nan; nan,,,Unknown,FALSE,Open circuit,nan; nan,,,25.0; 25.0,Unknown,,Air,,,nan; nan,,370,FALSE,Unknown,,FALSE,36,,,5,,,,,,0,,,,,FALSE,,1,,,nan; nan,,,,0,,0000:00:00:00:00,0000:00:00:00:00,,,nan; nan,,,nan; nan,,FALSE,,,FALSE,,,,,,,,,,,FALSE,,FALSE,,FALSE,
32975,32975,Vincent Schroder,FALSE,10.1021/acs.jpclett.8b02555,Heo et al.,43370,The Journal of Physical Chemistry Letters,TRUE,Historic dataset on 2020 11 22_v7.xlsx,,,SLG | FTO | TiO2-c | Perovskite | PTAA | Au,,0.096,0,nip,FALSE,,FALSE,,nan; nan,,FALSE,0,,,FALSE,SLG | FTO,,,,,Unknown,,,,TiO2-c,50,Unknown,,Spray-pyrolys,Unknown,Unknown,,,,Unknown,,Unknown,Unknown,,Unknown,Unknown,,Unknown,Unknown,Unknown,Unknown,Unknown,Unknown,Unknown,,Unknown,,,FALSE,FALSE,FALSE,FALSE,TRUE,FALSE,3,TRUE,FALSE,Cs,1,Sn,1,I,3,,CsSnI,CsSnI3,,TRUE,TRUE,SnF2,0.1,500,,FALSE,,,1,Spin-coating,Liquid,N2,,,,DMF; DMSO,7; 3,Unknown,Unknown,,Unknown,Unknown,,Unknown,Unknown,Unknown,Unknown,TRUE,Toluene,,Unknown,,,80,20,Unknown,,,FALSE,,Unknown,Unknown,Unknown,,,Unknown,Unknown,,,PTAA,60,TPFB,,Spin-coating,Unknown,Unknown,,,,Unknown,,Unknown,Unknown,,Unknown,Unknown,,Unknown,Unknown,Unknown,Unknown,Unknown,Unknown,Unknown,Unknown,Unknown,,,Au,60,,,Evaporation,Unknown,Unknown,,,,Unknown,,Unknown,Unknown,,Unknown,Unknown,,Unknown,Unknown,Unknown,Unknown,Unknown,Unknown,Unknown,Unknown,Unknown,,,FALSE,,Unknown,,,,Unknown,Unknown,Unknown,,,,Unknown,,Unknown,Unknown,,Unknown,Unknown,,Unknown,Unknown,Unknown,Unknown,Unknown,Unknown,Unknown,Unknown,Unknown,,,FALSE,,Unknown,,,,Unknown,Unknown,Unknown,,,,Unknown,,Unknown,Unknown,,Unknown,Unknown,,Unknown,Unknown,Unknown,Unknown,Unknown,Unknown,Unknown,Unknown,Unknown,,,TRUE,cover glass,Epoxy,N2,,,TRUE,1,FALSE,,Unknown,Unknown,,Unknown,,,,,,100,AM 1.5,nan; nan,,FALSE,,,,,,,,,,0.41,18,0.463,3.4,,,,,,,,,,,,,,0.41,18,0.463,3.4,Reversed,Reversed,Reversed,Reversed,,FALSE,,,,,,,,FALSE,,,,TRUE,ISOS-D-1,1,Dark,,,0,,nan; nan,,,Unknown,FALSE,Open circuit,nan; nan,,,25.0; 25.0,Unknown,,Air,,,nan; nan,40,100,FALSE,Unknown,,FALSE,38,,,7,,,,,,0,,,,,FALSE,,1,,,nan; nan,,,,0,,0000:00:00:00:00,0000:00:00:00:00,,,nan; nan,,,nan; nan,,FALSE,,,FALSE,,,,,,,,,,,FALSE,,FALSE,,FALSE,
32976,32976,Vincent Schroder,FALSE,10.1021/acs.jpclett.8b02555,Heo et al.,43370,The Journal of Physical Chemistry Letters,TRUE,Historic dataset on 2020 11 22_v7.xlsx,,,SLG | FTO | TiO2-c | Perovskite | PTAA | Au,,0.096,0,nip,FALSE,,FALSE,,nan; nan,,FALSE,0,,,FALSE,SLG | FTO,,,,,Unknown,,,,TiO2-c,50,Unknown,,Spray-pyrolys,Unknown,Unknown,,,,Unknown,,Unknown,Unknown,,Unknown,Unknown,,Unknown,Unknown,Unknown,Unknown,Unknown,Unknown,Unknown,,Unknown,,,FALSE,FALSE,FALSE,FALSE,TRUE,FALSE,3,TRUE,FALSE,Cs,1,Sn,1,I,3,,CsSnI,CsSnI3,,TRUE,TRUE,SnCl2,0.1,500,,FALSE,,,1,Spin-coating,Liquid,N2,,,,DMF; DMSO,7; 3,Unknown,Unknown,,Unknown,Unknown,,Unknown,Unknown,Unknown,Unknown,TRUE,Toluene,,Unknown,,,80,20,Unknown,,,FALSE,,Unknown,Unknown,Unknown,,,Unknown,Unknown,,,PTAA,60,TPFB,,Spin-coating,Unknown,Unknown,,,,Unknown,,Unknown,Unknown,,Unknown,Unknown,,Unknown,Unknown,Unknown,Unknown,Unknown,Unknown,Unknown,Unknown,Unknown,,,Au,60,,,Evaporation,Unknown,Unknown,,,,Unknown,,Unknown,Unknown,,Unknown,Unknown,,Unknown,Unknown,Unknown,Unknown,Unknown,Unknown,Unknown,Unknown,Unknown,,,FALSE,,Unknown,,,,Unknown,Unknown,Unknown,,,,Unknown,,Unknown,Unknown,,Unknown,Unknown,,Unknown,Unknown,Unknown,Unknown,Unknown,Unknown,Unknown,Unknown,Unknown,,,FALSE,,Unknown,,,,Unknown,Unknown,Unknown,,,,Unknown,,Unknown,Unknown,,Unknown,Unknown,,Unknown,Unknown,Unknown,Unknown,Unknown,Unknown,Unknown,Unknown,Unknown,,,TRUE,cover glass,Epoxy,N2,,,TRUE,1,FALSE,,Unknown,Unknown,,Unknown,,,,,,100,AM 1.5,nan; nan,,FALSE,,,,,,,,,,0.43,17.4,0.523,3.9,,,,,,,,,,,,,,0.43,17.4,0.523,3.9,Reversed,Reversed,Reversed,Reversed,,FALSE,,,,,,,,FALSE,,,,TRUE,ISOS-D-1,1,Dark,,,0,,nan; nan,,,Unknown,FALSE,Open circuit,nan; nan,,,25.0; 25.0,Unknown,,Air,,,nan; nan,40,100,FALSE,Unknown,,FALSE,48,,,26,,,,,,0,,,,,FALSE,,1,,,nan; nan,,,,0,,0000:00:00:00:00,0000:00:00:00:00,,,nan; nan,,,nan; nan,,FALSE,,,FALSE,,,,,,,,,,,FALSE,,FALSE,,FALSE,
32977,32977,Vincent Schroder,FALSE,10.1021/acs.jpclett.8b02555,Heo et al.,43370,The Journal of Physical Chemistry Letters,TRUE,Historic dataset on 2020 11 22_v7.xlsx,,,SLG | FTO | TiO2-c | Perovskite | PTAA | Au,,0.096,0,nip,FALSE,,FALSE,,nan; nan,,FALSE,0,,,FALSE,SLG | FTO,,,,,Unknown,,,,TiO2-c,50,Unknown,,Spray-pyrolys,Unknown,Unknown,,,,Unknown,,Unknown,Unknown,,Unknown,Unknown,,Unknown,Unknown,Unknown,Unknown,Unknown,Unknown,Unknown,,Unknown,,,FALSE,FALSE,FALSE,FALSE,TRUE,FALSE,3,TRUE,FALSE,Cs,1,Sn,1,I,3,,CsSnI,CsSnI3,,TRUE,TRUE,SnBr2,0.1,500,,FALSE,,,1,Spin-coating,Liquid,N2,,,,DMF; DMSO,7; 3,Unknown,Unknown,,Unknown,Unknown,,Unknown,Unknown,Unknown,Unknown,TRUE,Toluene,,Unknown,,,80,20,Unknown,,,FALSE,,Unknown,Unknown,Unknown,,,Unknown,Unknown,,,PTAA,60,TPFB,,Spin-coating,Unknown,Unknown,,,,Unknown,,Unknown,Unknown,,Unknown,Unknown,,Unknown,Unknown,Unknown,Unknown,Unknown,Unknown,Unknown,Unknown,Unknown,,,Au,60,,,Evaporation,Unknown,Unknown,,,,Unknown,,Unknown,Unknown,,Unknown,Unknown,,Unknown,Unknown,Unknown,Unknown,Unknown,Unknown,Unknown,Unknown,Unknown,,,FALSE,,Unknown,,,,Unknown,Unknown,Unknown,,,,Unknown,,Unknown,Unknown,,Unknown,Unknown,,Unknown,Unknown,Unknown,Unknown,Unknown,Unknown,Unknown,Unknown,Unknown,,,FALSE,,Unknown,,,,Unknown,Unknown,Unknown,,,,Unknown,,Unknown,Unknown,,Unknown,Unknown,,Unknown,Unknown,Unknown,Unknown,Unknown,Unknown,Unknown,Unknown,Unknown,,,TRUE,cover glass,Epoxy,N2,,,TRUE,1,FALSE,,Unknown,Unknown,,Unknown,,,,,,100,AM 1.5,nan; nan,,FALSE,,,,,,,,,,0.44,18.5,0.529,4.3,,,,,,,,,,,,,,0.44,18.5,0.529,4.3,Reversed,Reversed,Reversed,Reversed,,FALSE,,,,,,,,FALSE,,,,TRUE,ISOS-D-1,1,Dark,,,0,,nan; nan,,,Unknown,FALSE,Open circuit,nan; nan,,,25.0; 25.0,Unknown,,Air,,,nan; nan,40,100,FALSE,Unknown,,FALSE,99,,,,,,,,,0,,,,,FALSE,,1,,,nan; nan,,,,0,,0000:00:00:00:00,0000:00:00:00:00,,,nan; nan,,,nan; nan,,FALSE,,,FALSE,,,,,,,,,,,FALSE,,FALSE,,FALSE,
33062,33062,Waqas Zia,FALSE,10.1016/j.cej.2019.122830,Murugesan et al.,43721,Chemical Engineering Journal,TRUE,Historic dataset on 2020 11 22_v7.xlsx,,RCP-BTT + dopant,SLG | FTO | TiO2-c | TiO2-mp | Perovskite | RCP-BTT | Au,,0.09,0,nip,FALSE,,FALSE,,nan; nan,,FALSE,0,,,FALSE,SLG | FTO,,,,,Unknown,,,,TiO2-c | TiO2-mp,nan | 120.0,Unknown | Li-TFSI,,Spray-pyrolys | Spin-coating,Unknown,Unknown,,,,Unknown,,Unknown,Unknown,,Unknown,Unknown,,Unknown,Unknown,Unknown,Unknown,Unknown,Unknown,Unknown,,Unknown,,,FALSE,FALSE,FALSE,FALSE,TRUE,FALSE,3,TRUE,FALSE,Cs; FA; MA,0.05; 0.79; 0.16,Pb,1,Br; I,0.51; 2.49,PbI2,CsFAMAPbBrI,Cs0.05FA0.79MA0.16PbBr0.51I2.49,,FALSE,FALSE,,,,,FALSE,,786,1,Spin-coating,Liquid,Unknown,,,,DMF; DMSO,4; 1,Unknown,Unknown,,Unknown,Unknown,,Unknown,Unknown,Unknown,Unknown,TRUE,Chlorobenzene,,Unknown,,,100,60,Unknown,,,FALSE,,Unknown,Unknown,Unknown,,,Unknown,Unknown,,,RCP-BTT,,Li-TFSI; TBP,,Spin-coating,Unknown,Unknown,,,,Unknown,,Unknown,Unknown,,Unknown,Unknown,,Unknown,Unknown,Unknown,Unknown,Unknown,Unknown,Unknown,Unknown,Unknown,,,Au,80,,,Evaporation,Unknown,Unknown,,,,Unknown,,Unknown,Unknown,,Unknown,Unknown,,Unknown,Unknown,Unknown,Unknown,Unknown,Unknown,Unknown,Unknown,Unknown,,,FALSE,,Unknown,,,,Unknown,Unknown,Unknown,,,,Unknown,,Unknown,Unknown,,Unknown,Unknown,,Unknown,Unknown,Unknown,Unknown,Unknown,Unknown,Unknown,Unknown,Unknown,,,FALSE,,Unknown,,,,Unknown,Unknown,Unknown,,,,Unknown,,Unknown,Unknown,,Unknown,Unknown,,Unknown,Unknown,Unknown,Unknown,Unknown,Unknown,Unknown,Unknown,Unknown,,,TRUE,polyimide tape Glass UV Glue,Unknown,Unknown,,,TRUE,1,FALSE,,Unknown,Unknown,,Unknown,,,,,,100,AM 1.5,nan; nan,,FALSE,,,,,,,,,,1.09,19.41,0.69,14.57,,,,,1.08,19.49,0.63,13.14,,,,,,1.09,19.41,0.69,14.21,Reversed,Reversed,Reversed,Stabilised,0.230727129,TRUE,,,,14.21,,,,TRUE,,15.5,,TRUE,ISOS‐D‐3,1,Dark,,,0,,nan; nan,,,Unknown,FALSE,Open circuit,nan; nan,,,85.0; 85.0,Unknown,,Air,,,nan; nan,85,150,FALSE,Unknown,,FALSE,35,,,,,,,,,0,,,,,FALSE,,1,,,nan; nan,,,,0,,0000:00:00:00:00,0000:00:00:00:00,,,nan; nan,,,nan; nan,,FALSE,,,FALSE,,,,,,,,,,,FALSE,,FALSE,,FALSE,
33064,33064,Waqas Zia,FALSE,10.1016/j.cej.2019.122830,Murugesan et al.,43721,Chemical Engineering Journal,TRUE,Historic dataset on 2020 11 22_v7.xlsx,,PTB7 + dopant,SLG | FTO | TiO2-c | TiO2-mp | Perovskite | PTB7 | Au,,0.09,0,nip,FALSE,,FALSE,,nan; nan,,FALSE,0,,,FALSE,SLG | FTO,,,,,Unknown,,,,TiO2-c | TiO2-mp,nan | 120.0,Unknown | Li-TFSI,,Spray-pyrolys | Spin-coating,Unknown,Unknown,,,,Unknown,,Unknown,Unknown,,Unknown,Unknown,,Unknown,Unknown,Unknown,Unknown,Unknown,Unknown,Unknown,,Unknown,,,FALSE,FALSE,FALSE,FALSE,TRUE,FALSE,3,TRUE,FALSE,Cs; FA; MA,0.05; 0.79; 0.16,Pb,1,Br; I,0.51; 2.49,PbI2,CsFAMAPbBrI,Cs0.05FA0.79MA0.16PbBr0.51I2.49,,FALSE,FALSE,,,,,FALSE,,786,1,Spin-coating,Liquid,Unknown,,,,DMF; DMSO,4; 1,Unknown,Unknown,,Unknown,Unknown,,Unknown,Unknown,Unknown,Unknown,TRUE,Chlorobenzene,,Unknown,,,100,60,Unknown,,,FALSE,,Unknown,Unknown,Unknown,,,Unknown,Unknown,,,PTB7,,Li-TFSI; TBP,,Spin-coating,Unknown,Unknown,,,,Unknown,,Unknown,Unknown,,Unknown,Unknown,,Unknown,Unknown,Unknown,Unknown,Unknown,Unknown,Unknown,Unknown,Unknown,,,Au,80,,,Evaporation,Unknown,Unknown,,,,Unknown,,Unknown,Unknown,,Unknown,Unknown,,Unknown,Unknown,Unknown,Unknown,Unknown,Unknown,Unknown,Unknown,Unknown,,,FALSE,,Unknown,,,,Unknown,Unknown,Unknown,,,,Unknown,,Unknown,Unknown,,Unknown,Unknown,,Unknown,Unknown,Unknown,Unknown,Unknown,Unknown,Unknown,Unknown,Unknown,,,FALSE,,Unknown,,,,Unknown,Unknown,Unknown,,,,Unknown,,Unknown,Unknown,,Unknown,Unknown,,Unknown,Unknown,Unknown,Unknown,Unknown,Unknown,Unknown,Unknown,Unknown,,,TRUE,polyimide tape Glass UV Glue,Unknown,Unknown,,,TRUE,1,FALSE,,Unknown,Unknown,,Unknown,,,,,,100,AM 1.5,nan; nan,,FALSE,,,,,,,,,,1.06,18.23,0.62,12.02,,,,,1.05,18.8,0.55,10.8,,,,,,1.06,18.23,0.62,11.71,Reversed,Reversed,Reversed,Stabilised,0.306163246,TRUE,,,,11.71,,,,FALSE,,,,TRUE,ISOS‐D‐3,1,Dark,,,0,,nan; nan,,,Unknown,FALSE,Open circuit,nan; nan,,,85.0; 85.0,Unknown,,Air,,,nan; nan,85,150,FALSE,Unknown,,FALSE,40,,,,,,,,,0,,,,,FALSE,,1,,,nan; nan,,,,0,,0000:00:00:00:00,0000:00:00:00:00,,,nan; nan,,,nan; nan,,FALSE,,,FALSE,,,,,,,,,,,FALSE,,FALSE,,FALSE,
33814,33814,Weifei Fu,FALSE,10.1002/ente.201800572,Baranwal et al.,43285,Energy Technology,TRUE,Historic dataset on 2020 11 22_v7.xlsx,,,SLG | FTO | TiO2-c | TiO2-mp | ZrO2-mp | Perovskite | Carbon-mp,,0.5,0,nip,FALSE,,FALSE,,nan; nan,,FALSE,0,,,FALSE,SLG | FTO,,,,,Unknown,,,,TiO2-c | TiO2-mp | ZrO2-mp,,Unknown,,Spray-pyrolys | Screen printing | Screen printing,Unknown,Unknown,,,,Unknown,,Unknown,Unknown,,Unknown,Unknown,,Unknown,Unknown,Unknown,Unknown,Unknown,Unknown,Unknown,,Unknown,,,FALSE,FALSE,FALSE,FALSE,TRUE,FALSE,3,TRUE,FALSE,MA,1,Pb,1,I,3,,MAPbI,MAPbI3,,FALSE,FALSE,,,,1.6,FALSE,Composition,,1,Drop-infiltration,Liquid,Air,,,,DMF,1,Unknown,Unknown,,Unknown,Unknown,,Unknown,Unknown,Unknown,Unknown,FALSE,Unknown,,Unknown,,,75,30,Unknown,,,FALSE,,Unknown,Unknown,Unknown,,,Unknown,Unknown,,,none,,,,Unknown,Unknown,Unknown,,,,Unknown,,Unknown,Unknown,,Unknown,Unknown,,Unknown,Unknown,Unknown,Unknown,Unknown,Unknown,Unknown,Unknown,Unknown,,,Carbon-mp,,,,Screen printing,Unknown,Unknown,,,,Unknown,,Unknown,Unknown,,Unknown,Unknown,,Unknown,Unknown,Unknown,Unknown,Unknown,Unknown,Unknown,Unknown,Unknown,,,FALSE,,Unknown,,,,Unknown,Unknown,Unknown,,,,Unknown,,Unknown,Unknown,,Unknown,Unknown,,Unknown,Unknown,Unknown,Unknown,Unknown,Unknown,Unknown,Unknown,Unknown,,,FALSE,,Unknown,,,,Unknown,Unknown,Unknown,,,,Unknown,,Unknown,Unknown,,Unknown,Unknown,,Unknown,Unknown,Unknown,Unknown,Unknown,Unknown,Unknown,Unknown,Unknown,,,TRUE,Glass,Adhesive glue 3025 B (Three Bond Holding Co. Ltd),Air,,,TRUE,1,FALSE,,Unknown,Unknown,,Unknown,,,,,,100,AM 1.5,nan; nan,,FALSE,,,,,,,,,,0.79,12.32,0.61,5.86,,,,,0.79,12.46,0.52,5.21,,,,,,0.79,12.32,0.61,5.86,Reversed,Reversed,Reversed,Reversed,0.334423614,FALSE,,,,,,,,FALSE,,,,TRUE,ISOS-D-2,1,Dark,,,0,,nan; nan,,,Unknown,FALSE,Open circuit,nan; nan,,,100.0; 100.0,Unknown,,Air,,,nan; nan,,7000,FALSE,Unknown,5.86,FALSE,40,,,,,,,,,0,,,,,FALSE,,1,,,nan; nan,,,,0,,0000:00:00:00:00,0000:00:00:00:00,,,nan; nan,,,nan; nan,,FALSE,,,FALSE,,,,,,,,,,,FALSE,,FALSE,,FALSE,
33991,33991,Weifei Fu,FALSE,10.1002/aenm.201700444,Lu et al.,42879,Advanced Energy Materials,TRUE,Historic dataset on 2020 11 22_v7.xlsx,,,SLG | FTO | TiO2-c | Perovskite | Spiro-MeOTAD | Au,,0.16,0,nip,FALSE,,FALSE,,nan; nan,,FALSE,0,,,FALSE,SLG | FTO,,,,,Unknown,,,,TiO2-c,,Unknown,,Spray-pyrolys,Unknown,Unknown,,,,Unknown,,Unknown,Unknown,,Unknown,Unknown,,Unknown,Unknown,Unknown,Unknown,Unknown,Unknown,Unknown,,Unknown,,,FALSE,FALSE,FALSE,FALSE,TRUE,FALSE,3,TRUE,FALSE,MA,1,Pb,1,I,3,,MAPbI,MAPbI3,,FALSE,FALSE,Ethane­1 2­diammonium,0.008,,1.6,FALSE,Composition,,1,Spin-coating,Liquid,Unknown,,,,DMF,1,Unknown,Unknown,,Unknown,Unknown,,Unknown,Unknown,Unknown,Unknown,TRUE,Ar,,Unknown,,,Unknown,Unknown,Unknown,,,FALSE,,Unknown,Unknown,Unknown,,,Unknown,Unknown,,,Spiro-MeOTAD,,Li-TFSI; TBP,,Spin-coating,Unknown,Unknown,,,,Unknown,,Unknown,Unknown,,Unknown,Unknown,,Unknown,Unknown,Unknown,Unknown,Unknown,Unknown,Unknown,Unknown,Unknown,,,Au,80,,,Evaporation,Unknown,Unknown,,,,Unknown,,Unknown,Unknown,,Unknown,Unknown,,Unknown,Unknown,Unknown,Unknown,Unknown,Unknown,Unknown,Unknown,Unknown,,,FALSE,,Unknown,,,,Unknown,Unknown,Unknown,,,,Unknown,,Unknown,Unknown,,Unknown,Unknown,,Unknown,Unknown,Unknown,Unknown,Unknown,Unknown,Unknown,Unknown,Unknown,,,FALSE,,Unknown,,,,Unknown,Unknown,Unknown,,,,Unknown,,Unknown,Unknown,,Unknown,Unknown,,Unknown,Unknown,Unknown,Unknown,Unknown,Unknown,Unknown,Unknown,Unknown,,,TRUE,cover glass,Self-mixing epoxy,N2,,,TRUE,10,FALSE,,Unknown,Unknown,,Unknown,,,,,,100,AM 1.5,nan; nan,,FALSE,,100,,,,,,,,1.05,22.6,0.76,17.9,,,,,,,,,,,,,,1.05,22.6,0.76,17.9,Reversed,Reversed,Reversed,Reversed,,FALSE,,,,,,,,FALSE,,,,TRUE,ISOS-L-1,1,Light,,,100,,nan; nan,,,Unknown,FALSE,Open circuit,nan; nan,,,50.0; 50.0,Unknown,,Air,,,nan; nan,50,72,FALSE,Unknown,17.6,FALSE,73,,,52,,,,,,0,,,,,FALSE,,1,,,nan; nan,,,,0,,0000:00:00:00:00,0000:00:00:00:00,,,nan; nan,,,nan; nan,,FALSE,,,FALSE,,,,,,,,,,,FALSE,,FALSE,,FALSE,
34029,34029,Weifei Fu,FALSE,10.1021/acsami.6b15673,Zhao et al.,42776,ACS Applied Materials & Interfaces,TRUE,Historic dataset on 2020 11 22_v7.xlsx,,,SLG | FTO | NiO-c | Perovskite | PCBM-60 | BCP | Au,,0.125,0,pin,FALSE,,FALSE,,nan; nan,,FALSE,0,,,FALSE,SLG | FTO,,,,,Unknown,,,,PCBM-60 | BCP,,Unknown,,Spin-coating | Spin-coating,Unknown,Unknown,,,,Unknown,,Unknown,Unknown,,Unknown,Unknown,,Unknown,Unknown,Unknown,Unknown,Unknown,Unknown,Unknown,,Unknown,,,FALSE,FALSE,FALSE,FALSE,TRUE,FALSE,3,TRUE,FALSE,MA,1,Pb,1,I,3,,MAPbI,MAPbI3,,FALSE,FALSE,,,,1.6,FALSE,Composition,,1,Spin-coating,Liquid,Unknown,,,,DMF; DMSO,1000; 71,Unknown,Unknown,,Unknown,Unknown,,Unknown,Unknown,Unknown,Unknown,TRUE,Diethyl ether,,Unknown,,,65; 100,1.0; 30.0,Unknown,,,FALSE,,Unknown,Unknown,Unknown,,,Unknown,Unknown,,,NiO-c,,,,Spin-coating,Unknown,Unknown,,,,Unknown,,Unknown,Unknown,,Unknown,Unknown,,Unknown,Unknown,Unknown,Unknown,Unknown,Unknown,Unknown,Unknown,Unknown,,,Au,100,,,Evaporation,Unknown,Unknown,,,,Unknown,,Unknown,Unknown,,Unknown,Unknown,,Unknown,Unknown,Unknown,Unknown,Unknown,Unknown,Unknown,Unknown,Unknown,,,FALSE,,Unknown,,,,Unknown,Unknown,Unknown,,,,Unknown,,Unknown,Unknown,,Unknown,Unknown,,Unknown,Unknown,Unknown,Unknown,Unknown,Unknown,Unknown,Unknown,Unknown,,,FALSE,,Unknown,,,,Unknown,Unknown,Unknown,,,,Unknown,,Unknown,Unknown,,Unknown,Unknown,,Unknown,Unknown,Unknown,Unknown,Unknown,Unknown,Unknown,Unknown,Unknown,,,TRUE,concave glass,Epoxy (3124L(MS) Three Bond),N2,,,TRUE,1,FALSE,,Unknown,Unknown,,Unknown,,,,,,100,AM 1.5,nan; nan,,FALSE,,112,,,,,,,,0.901,21.743,0.751,14.71,,,,,,,,,,,,,,0.901,21.743,0.751,14.71,Reversed,Reversed,Reversed,Reversed,,FALSE,,,,,,,,FALSE,,,,TRUE,ISOS-D-2I,1,Dark,,,0,,nan; nan,,,Unknown,FALSE,Open circuit,nan; nan,,,85.0; 85.0,Unknown,,Unknown,,,nan; nan,,320,FALSE,Unknown,,FALSE,74,,,,,,,,,0,,,,,FALSE,,1,,,nan; nan,,,,0,,0000:00:00:00:00,0000:00:00:00:00,,,nan; nan,,,nan; nan,,FALSE,,,FALSE,,,,,,,,,,,FALSE,,FALSE,,FALSE,
34378,34378,Weifei Fu,FALSE,10.1039/c7tc03733c,Khadka et al.,43067,Journal of Materials Chemistry C,TRUE,Historic dataset on 2020 11 22_v7.xlsx,,Device-I,SLG | ITO | PEDOT:PSS | Perovskite | PCBM-60 | TBAI | Ag,,0.26,0,pin,FALSE,,FALSE,,nan; nan,,FALSE,0,,,FALSE,SLG | ITO,,,,,Unknown,,,,PCBM-60 | TBAI,,Unknown,,Spin-coating | Spin-coating,Unknown,Unknown,,,,Unknown,,Unknown,Unknown,,Unknown,Unknown,,Unknown,Unknown,Unknown,Unknown,Unknown,Unknown,Unknown,,Unknown,,,FALSE,FALSE,FALSE,FALSE,TRUE,FALSE,3,TRUE,FALSE,MA,1,Pb,1,I,3,,MAPbI,MAPbI3,,FALSE,FALSE,Cl,,,1.6,FALSE,Composition,,2,Spin-coating >> Gas reaction,Liquid >> Liquid,N2 >> MACl,,,,DMF; DMSO >> none,17; 1 >> 1,Unknown,Unknown,,Unknown,Unknown,,Unknown,Unknown,Unknown,Unknown,FALSE,Unknown,,Unknown,,,100.0 >> Unknown,Unknown,Unknown,,,FALSE,,Unknown,Unknown,Unknown,,,Unknown,Unknown,,,PEDOT:PSS,,,,Spin-coating,Unknown,Unknown,,,,Unknown,,Unknown,Unknown,,Unknown,Unknown,,Unknown,Unknown,Unknown,Unknown,Unknown,Unknown,Unknown,Unknown,Unknown,,,Ag,100,,,Evaporation,Unknown,Unknown,,,,Unknown,,Unknown,Unknown,,Unknown,Unknown,,Unknown,Unknown,Unknown,Unknown,Unknown,Unknown,Unknown,Unknown,Unknown,,,FALSE,,Unknown,,,,Unknown,Unknown,Unknown,,,,Unknown,,Unknown,Unknown,,Unknown,Unknown,,Unknown,Unknown,Unknown,Unknown,Unknown,Unknown,Unknown,Unknown,Unknown,,,FALSE,,Unknown,,,,Unknown,Unknown,Unknown,,,,Unknown,,Unknown,Unknown,,Unknown,Unknown,,Unknown,Unknown,Unknown,Unknown,Unknown,Unknown,Unknown,Unknown,Unknown,,,TRUE,viewbarrier,UV-curable epoxy,N2,,,TRUE,1,FALSE,,Unknown,Unknown,,Ambient,,,,,,100,AM 1.5,nan; nan,,FALSE,,,,,,,,,,0.95,20.12,0.798,15.09,,,,,,,,,,,,,,0.95,20.12,0.798,15.09,Reversed,Reversed,Reversed,Reversed,,FALSE,,,,,,,,FALSE,,,,TRUE,ISOS-D-1,1,Dark,,,0,,nan; nan,,,Unknown,FALSE,Open circuit,nan; nan,,,25.0; 25.0,Unknown,,Ambient,,,nan; nan,,3600,FALSE,Unknown,15.12,FALSE,44,,,,,,,,,0,,,,,FALSE,,1,,,nan; nan,,,,0,,0000:00:00:00:00,0000:00:00:00:00,,,nan; nan,,,nan; nan,,FALSE,,,FALSE,,,,,,,,,,,FALSE,,FALSE,,FALSE,
34379,34379,Weifei Fu,FALSE,10.1039/c7tc03733c,Khadka et al.,43067,Journal of Materials Chemistry C,TRUE,Historic dataset on 2020 11 22_v7.xlsx,,Device-II,SLG | ITO | PEDOT:PSS | Perovskite | PCBM-60 | TBAI | Ag,,0.26,0,pin,FALSE,,FALSE,,nan; nan,,FALSE,0,,,FALSE,SLG | ITO,,,,,Unknown,,,,PCBM-60 | TBAI,,Unknown,,Spin-coating | Spin-coating,Unknown,Unknown,,,,Unknown,,Unknown,Unknown,,Unknown,Unknown,,Unknown,Unknown,Unknown,Unknown,Unknown,Unknown,Unknown,,Unknown,,,FALSE,FALSE,FALSE,FALSE,TRUE,FALSE,3,TRUE,FALSE,MA,1,Pb,1,I,3,,MAPbI,MAPbI3,,FALSE,FALSE,Cl,,,1.6,FALSE,Composition,,1,Spin-coating,Liquid,N2,,,,DMF; DMSO,17; 1,Unknown,Unknown,,Unknown,Unknown,,Unknown,Unknown,Unknown,Unknown,FALSE,Unknown,,Unknown,,,100,Unknown,Unknown,,,FALSE,,Unknown,Unknown,Unknown,,,Unknown,Unknown,,,PEDOT:PSS,,,,Spin-coating,Unknown,Unknown,,,,Unknown,,Unknown,Unknown,,Unknown,Unknown,,Unknown,Unknown,Unknown,Unknown,Unknown,Unknown,Unknown,Unknown,Unknown,,,Ag,100,,,Evaporation,Unknown,Unknown,,,,Unknown,,Unknown,Unknown,,Unknown,Unknown,,Unknown,Unknown,Unknown,Unknown,Unknown,Unknown,Unknown,Unknown,Unknown,,,FALSE,,Unknown,,,,Unknown,Unknown,Unknown,,,,Unknown,,Unknown,Unknown,,Unknown,Unknown,,Unknown,Unknown,Unknown,Unknown,Unknown,Unknown,Unknown,Unknown,Unknown,,,FALSE,,Unknown,,,,Unknown,Unknown,Unknown,,,,Unknown,,Unknown,Unknown,,Unknown,Unknown,,Unknown,Unknown,Unknown,Unknown,Unknown,Unknown,Unknown,Unknown,Unknown,,,TRUE,viewbarrier,UV-curable epoxy,N2,,,TRUE,1,FALSE,,Unknown,Unknown,,Ambient,,,,,,100,AM 1.5,nan; nan,,FALSE,,,,,,,,,,0.86,18.78,0.77,12.41,,,,,,,,,,,,,,0.86,18.78,0.77,12.41,Reversed,Reversed,Reversed,Reversed,,FALSE,,,,,,,,FALSE,,,,TRUE,ISOS-D-1,1,Dark,,,0,,nan; nan,,,Unknown,FALSE,Open circuit,nan; nan,,,25.0; 25.0,Unknown,,Ambient,,,nan; nan,,3600,FALSE,Unknown,12.41,FALSE,41,,,,,,,,,0,,,,,FALSE,,1,,,nan; nan,,,,0,,0000:00:00:00:00,0000:00:00:00:00,,,nan; nan,,,nan; nan,,FALSE,,,FALSE,,,,,,,,,,,FALSE,,FALSE,,FALSE,
36408,36408,Zafar Iqbal,FALSE,10.1002/aenm.201702287,Kakavelakis et al.,43117,Advanced Energy Materials,TRUE,Historic dataset on 2020 11 22_v7.xlsx,,HTM PTAA (Champion),SLG | ITO | PTAA | Perovskite | PCBM-60 | PFN | Al,,0.5,0,pin,FALSE,,FALSE,,nan; nan,,FALSE,0,,,FALSE,SLG | ITO,,,,,Unknown,,,,PCBM-60 | PFN,,Unknown,,Spin-coating | Spin-coating,Unknown,Unknown,,,,Unknown,,Unknown,Unknown,,Unknown,Unknown,,Unknown,Unknown,Unknown,Unknown,Unknown,Unknown,Unknown,,Unknown,,,FALSE,FALSE,FALSE,FALSE,TRUE,FALSE,3,TRUE,FALSE,MA,1,Pb,1,I,3,,MAPbI,MAPbI3,,FALSE,FALSE,,,,1.6,FALSE,Composition,543,2,Spin-coating >> Spin-coating,Liquid >> Liquid,Unknown,,,,DMF >> IPA,1 >> 1,Unknown,Unknown,,Unknown,Unknown,,Unknown,Unknown,Unknown,Unknown,FALSE,Unknown,,Unknown,,,100.0 >> 100.0,10.0 >> 40.0,Unknown,,,FALSE,,Unknown,Unknown,Unknown,,,Unknown,Unknown,,,PTAA,,F4-TCNQ,,Spin-coating,Unknown,Unknown,,,,Unknown,,Unknown,Unknown,,Unknown,Unknown,,Unknown,Unknown,Unknown,Unknown,Unknown,Unknown,Unknown,Unknown,Unknown,,,Al,100,,,Evaporation,Unknown,Unknown,,,,Unknown,,Unknown,Unknown,,Unknown,Unknown,,Unknown,Unknown,Unknown,Unknown,Unknown,Unknown,Unknown,Unknown,Unknown,,,FALSE,,Unknown,,,,Unknown,Unknown,Unknown,,,,Unknown,,Unknown,Unknown,,Unknown,Unknown,,Unknown,Unknown,Unknown,Unknown,Unknown,Unknown,Unknown,Unknown,Unknown,,,FALSE,,Unknown,,,,Unknown,Unknown,Unknown,,,,Unknown,,Unknown,Unknown,,Unknown,Unknown,,Unknown,Unknown,Unknown,Unknown,Unknown,Unknown,Unknown,Unknown,Unknown,,,TRUE,SLG,epoxy,Unknown,,,TRUE,20,FALSE,,Unknown,Unknown,,N2,,,,,,100,AM 1.5,nan; nan,,FALSE,,27,,,,,,,,,,,16.26,,,,,,,,,,,,,,,,,16.26,,,,Reversed,,FALSE,,,,,,,,FALSE,,,,TRUE,ISOS-L-1,1,White LED,,,100,,nan; nan,,,Unknown,FALSE,MPPT,nan; nan,,,25.0; 25.0,Unknown,,Air,,,nan; nan,50,171,FALSE,Unknown,16.89,FALSE,80,,,171,,,,,,0,,,,,FALSE,,1,,,nan; nan,,,,0,,0000:00:00:00:00,0000:00:00:00:00,,,nan; nan,,,nan; nan,,FALSE,,,FALSE,,,,,,,,,,,FALSE,,FALSE,,FALSE,
36413,36413,Zafar Iqbal,FALSE,10.1002/aenm.201702287,Kakavelakis et al.,43117,Advanced Energy Materials,TRUE,Historic dataset on 2020 11 22_v7.xlsx,,HTM PTAA/MoS2 (2 spin champion),SLG | ITO | PTAA | MoS2 | Perovskite | PCBM-60 | PFN | Al,,0.5,0,pin,FALSE,,FALSE,,nan; nan,,FALSE,0,,,FALSE,SLG | ITO,,,,,Unknown,,,,PCBM-60 | PFN,,Unknown,,Spin-coating | Spin-coating,Unknown,Unknown,,,,Unknown,,Unknown,Unknown,,Unknown,Unknown,,Unknown,Unknown,Unknown,Unknown,Unknown,Unknown,Unknown,,Unknown,,,FALSE,FALSE,FALSE,FALSE,TRUE,FALSE,3,TRUE,FALSE,MA,1,Pb,1,I,3,,MAPbI,MAPbI3,,FALSE,FALSE,,,,1.6,FALSE,Composition,543,2,Spin-coating >> Spin-coating,Liquid >> Liquid,Unknown,,,,DMF >> IPA,1 >> 1,Unknown,Unknown,,Unknown,Unknown,,Unknown,Unknown,Unknown,Unknown,FALSE,Unknown,,Unknown,,,100.0 >> 100.0,10.0 >> 40.0,Unknown,,,FALSE,,Unknown,Unknown,Unknown,,,Unknown,Unknown,,,PTAA | MoS2,,F4-TCNQ | Unknown,,Spin-coating | Spin-coating,Unknown,Unknown,,,,Unknown,,Unknown,Unknown,,Unknown,Unknown,,Unknown,Unknown,Unknown,Unknown,Unknown,Unknown,Unknown,Unknown,Unknown,,,Al,100,,,Evaporation,Unknown,Unknown,,,,Unknown,,Unknown,Unknown,,Unknown,Unknown,,Unknown,Unknown,Unknown,Unknown,Unknown,Unknown,Unknown,Unknown,Unknown,,,FALSE,,Unknown,,,,Unknown,Unknown,Unknown,,,,Unknown,,Unknown,Unknown,,Unknown,Unknown,,Unknown,Unknown,Unknown,Unknown,Unknown,Unknown,Unknown,Unknown,Unknown,,,FALSE,,Unknown,,,,Unknown,Unknown,Unknown,,,,Unknown,,Unknown,Unknown,,Unknown,Unknown,,Unknown,Unknown,Unknown,Unknown,Unknown,Unknown,Unknown,Unknown,Unknown,,,TRUE,SLG,epoxy,Unknown,,,TRUE,20,FALSE,,Unknown,Unknown,,N2,,,,,,100,AM 1.5,nan; nan,,FALSE,,27,,,,,,,,,,,16.89,,,,,,,,,,,,,,,,,16.89,,,,Reversed,,FALSE,,,,,,,,FALSE,,,,TRUE,ISOS-L-1,1,White LED,,,100,,nan; nan,,,Unknown,FALSE,MPPT,nan; nan,,,25.0; 25.0,Unknown,,Air,,,nan; nan,50,588,FALSE,Unknown,16.89,FALSE,80,,,588,,,,,,0,,,,,FALSE,,1,,,nan; nan,,,,0,,0000:00:00:00:00,0000:00:00:00:00,,,nan; nan,,,nan; nan,,FALSE,,,FALSE,,,,,,,,,,,FALSE,,FALSE,,FALSE,
37158,37158,Joel A. Smith,FALSE,10.1126/sciadv.1501170,Bi et al.,42371,Science Advances,TRUE,Historic dataset on 2020 11 22_v7.xlsx,,Stability_TS2,SLG | FTO | TiO2-c | TiO2-mp | Perovskite | Spiro-MeOTAD | Au,,0.16,0,nip,FALSE,,FALSE,,nan; nan,,FALSE,0,,,FALSE,SLG | FTO,,,,,Unknown,,,,TiO2-c | TiO2-mp,nan | 200.0,Unknown,,Spray-pyrolys | Spin-coating,Unknown,Unknown,,,,Unknown,,Unknown,Unknown,,Unknown,Unknown,,Unknown,Unknown,Unknown,Unknown,Unknown,Unknown,Unknown,,Unknown,,,FALSE,FALSE,FALSE,FALSE,TRUE,FALSE,3,TRUE,FALSE,FA; MA,0.85; 0.15,Pb,1,Br; I,0.45; 2.45,PbI2,FAMAPbBrI,FA0.85MA0.15PbBr0.45I2.45,,FALSE,FALSE,Undoped,,,,FALSE,,775,1,Spin-coating,Liquid,N2,,,,DMF; DMSO,4; 1,Unknown,Unknown,,Unknown,Unknown,,Unknown,Unknown,Unknown,Unknown,TRUE,Chlorobenzene,,Unknown,,,100,90,Unknown,,,FALSE,,Unknown,Unknown,Unknown,,,Unknown,Unknown,,,Spiro-MeOTAD,,Li-TFSI; TBP; FK209,,Spin-coating,Unknown,Unknown,,,,Unknown,,Unknown,Unknown,,Unknown,Unknown,,Unknown,Unknown,Unknown,Unknown,Unknown,Unknown,Unknown,Unknown,Unknown,,,Au,80,,,Evaporation,Unknown,Unknown,,,,Unknown,,Unknown,Unknown,,Unknown,Unknown,,Unknown,Unknown,Unknown,Unknown,Unknown,Unknown,Unknown,Unknown,Unknown,,,FALSE,,Unknown,,,,Unknown,Unknown,Unknown,,,,Unknown,,Unknown,Unknown,,Unknown,Unknown,,Unknown,Unknown,Unknown,Unknown,Unknown,Unknown,Unknown,Unknown,Unknown,,,FALSE,,Unknown,,,,Unknown,Unknown,Unknown,,,,Unknown,,Unknown,Unknown,,Unknown,Unknown,,Unknown,Unknown,Unknown,Unknown,Unknown,Unknown,Unknown,Unknown,Unknown,,,TRUE,Epoxy-polymer,Unknown,N2,,,TRUE,1,FALSE,,Unknown,Unknown,,Unknown,,,,,,100,AM 1.5,nan; nan,,FALSE,,,,,,,,,,1.16,24.4,0.72,20.5,,,,,,,,,,,,,,1.16,24.4,0.72,20.5,Reversed,Reversed,Reversed,Reversed,,FALSE,,,,,,,,FALSE,,,,TRUE,ISOS-D-1,1,Dark,,,0,,nan; nan,,,Unknown,FALSE,Open circuit,nan; nan,,,25.0; 25.0,Unknown,,Dry air,,,nan; nan,,768,FALSE,Unknown,20.5,FALSE,98.5,,,,,,,,,0,,,,,FALSE,,1,,,nan; nan,,,,0,,0000:00:00:00:00,0000:00:00:00:00,,,nan; nan,,,nan; nan,,FALSE,,,FALSE,,,,,,,,,,,FALSE,,FALSE,,FALSE,
39380,39380,Juan Felipe Montoya,FALSE,10.1002/ente.202000513,Yin et al.,44077,Energy Technology,TRUE,Historic dataset on 2020 11 22_v7.xlsx,,,SLG | FTO | TiO2-c | TiO2-mp | Perovskite | Carbon,0.3,0.06,0,nip,FALSE,,FALSE,,nan; nan,,FALSE,0,,,FALSE,SLG | FTO,,,Unknown,Unknown,Commercial | Commercial,,,,TiO2-c | TiO2-mp,30.0 | 440.0,Undoped,,Unknown,Unknown,Unknown,,,,Unknown,,Unknown,Unknown,,Unknown,Unknown,,Unknown,Unknown,Unknown,Unknown,Unknown,Unknown,Unknown,,Unknown,,,FALSE,FALSE,FALSE,FALSE,TRUE,FALSE,3,TRUE,FALSE,MA,1,Pb,1,I,3,PbI2,MAPbI,MAPbI3,Solution composition,FALSE,FALSE,,,,1.61,FALSE,Literature,,1,Spin-coating,Liquid,Unknown,,,,DMF,1,Unknown,Unknown,MAI; PbI2,Unknown,Unknown,0.98 M; 1 M,Unknown,Unknown,Unknown,25,FALSE,Unknown,,Unknown,,,80,60,Unknown,,,FALSE,,Unknown,Unknown,Unknown,,,Unknown,Unknown,,,none,,,,Unknown,Unknown,Unknown,,,,Unknown,,Unknown,Unknown,,Unknown,Unknown,,Unknown,Unknown,Unknown,Unknown,Unknown,Unknown,Unknown,Unknown,Unknown,,,Carbon,20000,Undoped,,Doctor blading,Liquid,Air,,,,none,,Unknown,Unknown,Carbon,Unknown,Unknown,,Unknown,Unknown,Unknown,Unknown,60,60,Unknown,Unknown,Unknown,,,FALSE,,Unknown,,,,Unknown,Unknown,Unknown,,,,Unknown,,Unknown,Unknown,,Unknown,Unknown,,Unknown,Unknown,Unknown,Unknown,Unknown,Unknown,Unknown,Unknown,Unknown,,,FALSE,,Unknown,,,,Unknown,Unknown,Unknown,,,,Unknown,,Unknown,Unknown,,Unknown,Unknown,,Unknown,Unknown,Unknown,Unknown,Unknown,Unknown,Unknown,Unknown,Unknown,,,TRUE,Cover glass,UV-glue (ThreeBond),Unknown,,,TRUE,1,FALSE,,Unknown,Unknown,,Unknown,,,Solar simulator,,AAA,100,AM 1.5,nan; nan,Substrate,FALSE,,,,,,,,,,0.75,20.52,0.483,7.43,,,,,,,,,,,,,,0.75,20.52,0.483,7.15,Reversed,Reversed,Reversed,Stabilised,,TRUE,MPPT,,16.67,7.15,0.55,13,,FALSE,,,,TRUE,ISOS-D-1,1,Dark,,,0,,nan; nan,,,Unknown,FALSE,Open circuit,nan; nan,,Constant,25; 25,Unknown,,Ambient,,,nan; nan,,43800,FALSE,Unknown,6,FALSE,100,,,,,,,,,0,,,,,FALSE,,1,,,nan; nan,,,,0,,0000:00:00:00:00,0000:00:00:00:00,,,nan; nan,,,nan; nan,,FALSE,,,FALSE,,,,,,,,,,,FALSE,,FALSE,,FALSE,
40383,40383,Manuel Vasquez Montoya,FALSE,10.1039/c6ta10605f,Hashmi et al.,42776,Journal of Materials Chemistry A,TRUE,Historic dataset on 2020 11 22_v7.xlsx,,,SLG | FTO | TiO2-c | TiO2-mp | ZrO2-mp | Perovskite | Carbon,0.16,0.16,0,nip,FALSE,,FALSE,,nan; nan,,FALSE,0,,,FALSE,SLG | FTO,nan | nan,6.25,Solaronix,TCO22-7,Commercial | Commercial,,Zn-powder; HCl >> Mecanical scrubbing,Helmanex >> Ultrasonic bath >> Ethanol >> Ultrasonic bath >> Acetone >> UV-Ozone,TiO2-c | TiO2-mp | ZrO2-mp,25.0 | 500.0 | 1000.0,Undoped | Undoped | Undoped,,Spray-pyrolys | Screen printing | Screen printing,Liquid | Liquid | Liquid,Air | Air | Air,1 atm | 1 atm | 1 atm,1 atm | 1 atm | 1 atm,30 | 30 | 30,IPA; Ethanol | Terpineol | Unknown,0.75; 80 | 1 | 1,Unknown,Unknown,titanium diisopropoxide bis(acetylacetonate) | TiO2-np | ZrO2-np,Sigma Aldrich; Solaronix; Solaronix,Unknown,1.25 vol% | nan | nan,Unknown,Unknown,Unknown,500 | 25 | 25,25 | 125 >> 500 | 150 >> 500,25.0 | 5.0 >> 30.0 | 5.0 >> 30.0,Air | Air | Air,,Unknown,,,FALSE,FALSE,FALSE,FALSE,TRUE,FALSE,3,TRUE,FALSE,MA,1,Pb,1,I,3,Stoichiometric,MAPbI,MAPbI3,Solution composition,FALSE,FALSE,5-AVAI,,,,FALSE,Absorption,,1,Drop-infiltration,Liquid,Air,1 atm,1 atm,30,GBL,1,Sigma Aldrich,Unknown,MAI; 5-AVAI; PbI2,Dyesol; Dyesol; TCI,Unknown,190 mg/ml; 0.0176 mg/ml; 530 mg/ml,Unknown,0.5,70,25,FALSE,Unknown,,Unknown,,,50,1.5,Air,32,1 atm,FALSE,,Unknown,Unknown,Unknown,,,Unknown,Unknown,,,none,,,,Unknown,Unknown,Unknown,,,,Unknown,,Unknown,Unknown,,Unknown,Unknown,,Unknown,Unknown,Unknown,Unknown,Unknown,Unknown,Unknown,Unknown,Unknown,,,Carbon,20000,Undoped,,Screen printing,Liquid,Air,1 atm,1 atm,30,Unknown,,Unknown,Unknown,Carbon,Solaronix,Unknown,,Unknown,Unknown,Unknown,25,25,Unknown,Unknown,Unknown,Unknown,,,FALSE,,Unknown,,,,Unknown,Unknown,Unknown,,,,Unknown,,Unknown,Unknown,,Unknown,Unknown,,Unknown,Unknown,Unknown,Unknown,Unknown,Unknown,Unknown,Unknown,Unknown,,,FALSE,,Unknown,,,,Unknown,Unknown,Unknown,,,,Unknown,,Unknown,Unknown,,Unknown,Unknown,,Unknown,Unknown,Unknown,Unknown,Unknown,Unknown,Unknown,Unknown,Unknown,,,TRUE,epoxy-polymer,Unknown,Air,,,TRUE,1,FALSE,,Unknown,Unknown,,Unknown,,,Solar Simulator,Peceell PEC-L01,AAA,100,AM 1.5,nan; nan,,TRUE,0.16,,,,,,,,,0.847,13.2,0.63,7.06,0.61,11.574,,,,,,,,,,,,0.847,13.2,0.63,7.06,Reversed,Reversed,Reversed,Reversed,,FALSE,,,,,,,,FALSE,,,,TRUE,ISOS-L-1,1,Mercury,,,150,AM 1.5,nan; nan,,,Unknown,FALSE,Open circuit,nan; nan,,Constant,40; 40,Unknown,,Air,,,45; 45,45,752,TRUE,160,6.26,FALSE,97,1200,,,,4000,,97,,0,,,,,FALSE,,1,,,nan; nan,,,,0,,0000:00:00:00:00,0000:00:00:00:00,,,nan; nan,,,nan; nan,,FALSE,,,FALSE,,,,,,,,,,,FALSE,,FALSE,,FALSE,
40913,40913,Ulrich Paetzold,FALSE,10.1246/cl.160281,Jiang et al.,42492,Chemistry Letters,TRUE,Historic dataset on 2020 11 22_v7.xlsx,,ZnO-c,SLG | ITO | ZnO-c | Perovskite | Spiro-MeOTAD | Au,,0.1,0,nip,FALSE,,FALSE,,nan; nan,,FALSE,0,,,FALSE,SLG | ITO,,,,,Unknown,,,,ZnO-c,200,,,Dipp-coating,Unknown,Unknown,,,,Unknown,,Unknown,Unknown,,Unknown,Unknown,,Unknown,Unknown,Unknown,Unknown,Unknown,Unknown,Unknown,,Unknown,,,FALSE,FALSE,FALSE,FALSE,TRUE,FALSE,3,TRUE,FALSE,MA,1,Pb,1,I,3,MAI,MAPbI,MAPb1.0I3,,FALSE,FALSE,,,400,1.6,FALSE,Composition,,1,Spin-coating,Liquid,Unknown,,,,DMF,1,Unknown,Unknown,,Unknown,Unknown,,Unknown,Unknown,Unknown,Unknown,FALSE,Unknown,,Unknown,,,100,Unknown,Unknown,,,FALSE,,Unknown,Unknown,Unknown,,,Unknown,Unknown,,,Spiro-MeOTAD,,Li-TFSI; TBP,,Spin-coating,Unknown,Unknown,,,,Unknown,,Unknown,Unknown,,Unknown,Unknown,,Unknown,Unknown,Unknown,Unknown,Unknown,Unknown,Unknown,Unknown,Unknown,,,Au,,,,Unknown,Unknown,Unknown,,,,Unknown,,Unknown,Unknown,,Unknown,Unknown,,Unknown,Unknown,Unknown,Unknown,Unknown,Unknown,Unknown,Unknown,Unknown,,,FALSE,,Unknown,,,,Unknown,Unknown,Unknown,,,,Unknown,,Unknown,Unknown,,Unknown,Unknown,,Unknown,Unknown,Unknown,Unknown,Unknown,Unknown,Unknown,Unknown,Unknown,,,FALSE,,Unknown,,,,Unknown,Unknown,Unknown,,,,Unknown,,Unknown,Unknown,,Unknown,Unknown,,Unknown,Unknown,Unknown,Unknown,Unknown,Unknown,Unknown,Unknown,Unknown,,,TRUE,UV Epoxy-polymer,Unknown,Unknown,,,TRUE,1,FALSE,,Unknown,Unknown,,Air,,,,,,100,,nan; nan,,FALSE,,,,,,,,,,0.92,13.71,0.72,9.08,,,,,,,,,,,,,,0.92,13.71,0.72,9.08,Reversed,Reversed,Reversed,Reversed,,FALSE,,,,,,,,FALSE,,,,TRUE,ISOS-D-1,1,Dark,,,0,,nan; nan,,,Unknown,FALSE,Open circuit,nan; nan,,,25.0; 25.0,Unknown,,Unknown,,,nan; nan,,360,FALSE,Unknown,100,FALSE,20,,,96,,,,,,0,,,,,FALSE,,1,,,nan; nan,,,,0,,0000:00:00:00:00,0000:00:00:00:00,,,nan; nan,,,nan; nan,,FALSE,,,FALSE,,,,,,,,,,,FALSE,,FALSE,,FALSE,
40914,40914,Ulrich Paetzold,FALSE,10.1246/cl.160281,Jiang et al.,42492,Chemistry Letters,TRUE,Historic dataset on 2020 11 22_v7.xlsx,,FTZO,SLG | ITO | ZnO-c | Perovskite | Spiro-MeOTAD | Au,,0.1,0,nip,FALSE,,FALSE,,nan; nan,,FALSE,0,,,FALSE,SLG | ITO,,,,,Unknown,,,,ZnO-c,200,F; Sn,,Dipp-coating,Unknown,Unknown,,,,Unknown,,Unknown,Unknown,,Unknown,Unknown,,Unknown,Unknown,Unknown,Unknown,Unknown,Unknown,Unknown,,Unknown,,,FALSE,FALSE,FALSE,FALSE,TRUE,FALSE,3,TRUE,FALSE,MA,1,Pb,1,I,3,MAI,MAPbI,MAPb1.0I3,,FALSE,FALSE,,,400,1.6,FALSE,Composition,,1,Spin-coating,Liquid,Unknown,,,,DMF,1,Unknown,Unknown,,Unknown,Unknown,,Unknown,Unknown,Unknown,Unknown,FALSE,Unknown,,Unknown,,,100,Unknown,Unknown,,,FALSE,,Unknown,Unknown,Unknown,,,Unknown,Unknown,,,Spiro-MeOTAD,,Li-TFSI; TBP,,Spin-coating,Unknown,Unknown,,,,Unknown,,Unknown,Unknown,,Unknown,Unknown,,Unknown,Unknown,Unknown,Unknown,Unknown,Unknown,Unknown,Unknown,Unknown,,,Au,,,,Unknown,Unknown,Unknown,,,,Unknown,,Unknown,Unknown,,Unknown,Unknown,,Unknown,Unknown,Unknown,Unknown,Unknown,Unknown,Unknown,Unknown,Unknown,,,FALSE,,Unknown,,,,Unknown,Unknown,Unknown,,,,Unknown,,Unknown,Unknown,,Unknown,Unknown,,Unknown,Unknown,Unknown,Unknown,Unknown,Unknown,Unknown,Unknown,Unknown,,,FALSE,,Unknown,,,,Unknown,Unknown,Unknown,,,,Unknown,,Unknown,Unknown,,Unknown,Unknown,,Unknown,Unknown,Unknown,Unknown,Unknown,Unknown,Unknown,Unknown,Unknown,,,FALSE,UV Epoxy-polymer,Unknown,Unknown,,,TRUE,1,FALSE,,Unknown,Unknown,,Air,,,,,,100,,nan; nan,,FALSE,,,,,,,,,,1,18.3,0.51,9.31,,,,,,,,,,,,,,1,18.3,0.51,9.31,Reversed,Reversed,Reversed,Reversed,,FALSE,,,,,,,,FALSE,,,,TRUE,ISOS-D-1,1,Dark,,,0,,nan; nan,,,Unknown,FALSE,Open circuit,nan; nan,,,25.0; 25.0,Unknown,,Unknown,,,nan; nan,,360,FALSE,Unknown,100,FALSE,95,,,,,,,,,0,,,,,FALSE,,1,,,nan; nan,,,,0,,0000:00:00:00:00,0000:00:00:00:00,,,nan; nan,,,nan; nan,,FALSE,,,FALSE,,,,,,,,,,,FALSE,,FALSE,,FALSE,
41680,41680,Neha Arora,FALSE,10.1021/acsami.5b11286,Tripathi et al.,42398,ACS Applied Materials & Interfaces,TRUE,Historic dataset on 2020 11 22_v7.xlsx,,without PFN-P1,SLG | ITO | PEDOT:PSS | Perovskite | PCBM-60 | PFN-P2 | Ag,,0.18,0,pin,FALSE,,FALSE,,nan; nan,,FALSE,0,,,FALSE,SLG | ITO,,,,,Unknown,,,,PCBM-60 | PFN-P2,,,,Spin-coating | Spin-coating,Unknown,Unknown,,,,Unknown,,Unknown,Unknown,,Unknown,Unknown,,Unknown,Unknown,Unknown,Unknown,Unknown,Unknown,Unknown,,Unknown,,,FALSE,FALSE,FALSE,FALSE,TRUE,FALSE,3,TRUE,FALSE,MA,1,Pb,1,I,3,,MAPbI,MAPbI3,,FALSE,FALSE,MACl; PFN-P2 (in ethanol,,250,1.6,FALSE,Composition,,2,Spin-coating >> Spin-coating,Liquid >> Liquid,N2 >> N2,,,,DMF >> Ethanol,1 >> 1,Unknown,Unknown,,Unknown,Unknown,,Unknown,Unknown,Unknown,Unknown,FALSE,Unknown,,Unknown,,,70 >> 100,30.0 >> 120.0,Unknown,,,FALSE,,Unknown,Unknown,Unknown,,,Unknown,Unknown,,,PEDOT:PSS,30,,,Spin-coating,Unknown,Unknown,,,,Unknown,,Unknown,Unknown,,Unknown,Unknown,,Unknown,Unknown,Unknown,Unknown,Unknown,Unknown,Unknown,Unknown,Unknown,,,Ag,100,,,Evaporation,Unknown,Unknown,,,,Unknown,,Unknown,Unknown,,Unknown,Unknown,,Unknown,Unknown,Unknown,Unknown,Unknown,Unknown,Unknown,Unknown,Unknown,,,FALSE,,Unknown,,,,Unknown,Unknown,Unknown,,,,Unknown,,Unknown,Unknown,,Unknown,Unknown,,Unknown,Unknown,Unknown,Unknown,Unknown,Unknown,Unknown,Unknown,Unknown,,,FALSE,,Unknown,,,,Unknown,Unknown,Unknown,,,,Unknown,,Unknown,Unknown,,Unknown,Unknown,,Unknown,Unknown,Unknown,Unknown,Unknown,Unknown,Unknown,Unknown,Unknown,,,TRUE,Unknown,UV curable resin-polymer,N2,,,TRUE,1,TRUE,,Unknown,Unknown,,Air,,,,,,100,,nan; nan,,FALSE,,,,,,,,,,0.87,18.21,0.75,12,,,,,,,,,,,,,,0.87,18.21,0.75,12,Reversed,Reversed,Reversed,Reversed,,FALSE,,,,,,,,TRUE,,16.89,,TRUE,ISOS-L-1,1,Solar simulator,,,100,AM 1.5,nan; nan,,,Unknown,FALSE,MPPT,nan; nan,,,nan; nan,Unknown,,Unknown,,,nan; nan,,50,FALSE,Unknown,8,FALSE,37.5,,,,,,,,,0,,,,,FALSE,,1,,,nan; nan,,,,0,,0000:00:00:00:00,0000:00:00:00:00,,,nan; nan,,,nan; nan,,FALSE,,,FALSE,,,,,,,,,,,FALSE,,FALSE,,FALSE,
