Repository: MiriEsh/Perovskite-encapsulation-comparison

The Perovskite encapsulation comparison python code takes the data downloaded from the Material Zone Perovskite Project and compares the stability of different encapsulations.

No pip install is needed - in order to get the out-put files all you need to do is run the code.
There are 2 input csv files needed to run this code: 'Perovsite database query.csv' (contains the data as downloaded from the Material Zone project) and 'Manual additions.csv' (contains corrections\additions to any of the lines in the Material Zone project).  
The output files are:
'Experiments_with_T80_greater_than_100.csv', 
'Experiments_with_T80_for_supp.csv', 
'Experiments_with_Encap_and_stability.csv',

File: inputs/Manual additions.csv (part 6 of 6)
41681,41681,Neha Arora,FALSE,10.1021/acsami.5b11286,Tripathi et al.,42398,ACS Applied Materials & Interfaces,TRUE,Historic dataset on 2020 11 22_v7.xlsx,,with PFNP1,SLG | ITO | PEDOT:PSS | PFN-P1 | Perovskite | PCBM-60 | PFN-P2 | Ag,,0.18,0,pin,FALSE,,FALSE,,nan; nan,,FALSE,0,,,FALSE,SLG | ITO,,,,,Unknown,,,,PCBM-60 | PFN-P2,,,,Spin-coating | Spin-coating,Unknown,Unknown,,,,Unknown,,Unknown,Unknown,,Unknown,Unknown,,Unknown,Unknown,Unknown,Unknown,Unknown,Unknown,Unknown,,Unknown,,,FALSE,FALSE,FALSE,FALSE,TRUE,FALSE,3,TRUE,FALSE,MA,1,Pb,1,I,3,,MAPbI,MAPbI3,,FALSE,FALSE,,,250,1.6,FALSE,Composition,,2,Spin-coating >> Spin-coating,Liquid >> Liquid,N2 >> N2,,,,DMF >> Ethanol,1 >> 1,Unknown,Unknown,,Unknown,Unknown,,Unknown,Unknown,Unknown,Unknown,FALSE,Unknown,,Unknown,,,70 >> 100,30.0 >> 120.0,Unknown,,,FALSE,,Unknown,Unknown,Unknown,,,Unknown,Unknown,,,PEDOT:PSS | PFN-P1,30.0 | nan,,,Spin-coating | Spin-coating,Unknown,Unknown,,,,Unknown,,Unknown,Unknown,,Unknown,Unknown,,Unknown,Unknown,Unknown,Unknown,Unknown,Unknown,Unknown,Unknown,Unknown,,,Ag,100,,,Evaporation,Unknown,Unknown,,,,Unknown,,Unknown,Unknown,,Unknown,Unknown,,Unknown,Unknown,Unknown,Unknown,Unknown,Unknown,Unknown,Unknown,Unknown,,,FALSE,,Unknown,,,,Unknown,Unknown,Unknown,,,,Unknown,,Unknown,Unknown,,Unknown,Unknown,,Unknown,Unknown,Unknown,Unknown,Unknown,Unknown,Unknown,Unknown,Unknown,,,FALSE,,Unknown,,,,Unknown,Unknown,Unknown,,,,Unknown,,Unknown,Unknown,,Unknown,Unknown,,Unknown,Unknown,Unknown,Unknown,Unknown,Unknown,Unknown,Unknown,Unknown,,,TRUE,UV curable resin-polymer,Unknown,N2,,,TRUE,1,TRUE,,Unknown,Unknown,,Air,,,,,,100,,nan; nan,,FALSE,,,,,,,,,,0.93,18.75,0.75,13.2,,,,,,,,,,,,,,0.93,18.75,0.75,13.2,Reversed,Reversed,Reversed,Reversed,,FALSE,,,,,,,,TRUE,,17.42,,TRUE,ISOS-L-1,1,Solar simulator,,,100,AM 1.5,nan; nan,,,Unknown,FALSE,MPPT,nan; nan,,,nan; nan,Unknown,,Unknown,,,nan; nan,,150,FALSE,Unknown,11.3,FALSE,62,,,,,,,,,0,,,,,FALSE,,1,,,nan; nan,,,,0,,0000:00:00:00:00,0000:00:00:00:00,,,nan; nan,,,nan; nan,,FALSE,,,FALSE,,,,,,,,,,,FALSE,,FALSE,,FALSE,
41746,41746,Neha Arora,FALSE,10.1021/acs.jpcc.6b05667,Tavakoli et al.,42605,The Journal of Physical Chemistry C,TRUE,Historic dataset on 2020 11 22_v7.xlsx,,,SLG | FTO | TiO2-c | Perovskite | Spiro-MeOTAD | Au,,0.1,0,nip,FALSE,,FALSE,,nan; nan,,FALSE,0,,,FALSE,SLG | FTO,,,,,Unknown,,,,TiO2-c,,,,Spin-coating,Unknown,Unknown,,,,Unknown,,Unknown,Unknown,,Unknown,Unknown,,Unknown,Unknown,Unknown,Unknown,Unknown,Unknown,Unknown,,Unknown,,,FALSE,FALSE,FALSE,FALSE,TRUE,FALSE,3,TRUE,FALSE,MA,1,Pb,1,I,3,,MAPbI,MAPbI3,,FALSE,FALSE,,,300,1.55,FALSE,,775,2,Spin-coating >> CBD,Liquid >> Liquid,Ar >> Ar,,,,DMF >> IPA,1 >> 1,Unknown,Unknown,,Unknown,Unknown,,Unknown,Unknown,Unknown,Unknown,FALSE,Unknown,,Unknown,,,70 >> 100,10.0 >> 20.0,Unknown,,,FALSE,,Unknown,Unknown,Unknown,,,Unknown,Unknown,,,Spiro-MeOTAD,,Li-TFSI; TBP,,Spin-coating,Unknown,Unknown,,,,Unknown,,Unknown,Unknown,,Unknown,Unknown,,Unknown,Unknown,Unknown,Unknown,Unknown,Unknown,Unknown,Unknown,Unknown,,,Au,100,,,Evaporation,Unknown,Unknown,,,,Unknown,,Unknown,Unknown,,Unknown,Unknown,,Unknown,Unknown,Unknown,Unknown,Unknown,Unknown,Unknown,Unknown,Unknown,,,FALSE,,Unknown,,,,Unknown,Unknown,Unknown,,,,Unknown,,Unknown,Unknown,,Unknown,Unknown,,Unknown,Unknown,Unknown,Unknown,Unknown,Unknown,Unknown,Unknown,Unknown,,,FALSE,,Unknown,,,,Unknown,Unknown,Unknown,,,,Unknown,,Unknown,Unknown,,Unknown,Unknown,,Unknown,Unknown,Unknown,Unknown,Unknown,Unknown,Unknown,Unknown,Unknown,,,TRUE,UV cured epoxy-polymer,Unknown,Ar,,,TRUE,1,FALSE,,Unknown,Unknown,,Air,,,,,,100,,nan; nan,,FALSE,,100,,,,,,,,1.04,17.1,0.65,11.6,,,,,1.04,16.7,0.52,9,,,,,,1.04,17.1,0.65,11.6,Reversed,Reversed,Reversed,Reversed,0.649700599,FALSE,,,,,,,,FALSE,,,,TRUE,ISOS-D-1,1,Dark,,,0,,nan; nan,,,Unknown,FALSE,Open circuit,nan; nan,,,25.0; 25.0,Unknown,,Air,,,nan; nan,65,240,FALSE,Unknown,14.2,FALSE,35,,,,,,,,,0,,,,,FALSE,,1,,,nan; nan,,,,0,,0000:00:00:00:00,0000:00:00:00:00,,,nan; nan,,,nan; nan,,FALSE,,,FALSE,,,,,,,,,,,FALSE,,FALSE,,FALSE,
41748,41748,Neha Arora,FALSE,10.1021/acs.jpcc.6b05667,Tavakoli et al.,42605,The Journal of Physical Chemistry C,TRUE,Historic dataset on 2020 11 22_v7.xlsx,,,SLG | FTO | TiO2-c | Perovskite | Spiro-MeOTAD | Au,,0.1,0,nip,FALSE,,FALSE,,nan; nan,,FALSE,0,,,FALSE,SLG | FTO,,,,,Unknown,,,,TiO2-c,,2D graphene,,Spin-coating,Unknown,Unknown,,,,Unknown,,Unknown,Unknown,,Unknown,Unknown,,Unknown,Unknown,Unknown,Unknown,Unknown,Unknown,Unknown,,Unknown,,,FALSE,FALSE,FALSE,FALSE,TRUE,FALSE,3,TRUE,FALSE,MA,1,Pb,1,I,3,,MAPbI,MAPbI3,,FALSE,FALSE,,,300,1.55,FALSE,,775,2,Spin-coating >> CBD,Liquid >> Liquid,Ar >> Ar,,,,DMF >> IPA,1 >> 1,Unknown,Unknown,,Unknown,Unknown,,Unknown,Unknown,Unknown,Unknown,FALSE,Unknown,,Unknown,,,70 >> 100,10.0 >> 20.0,Unknown,,,FALSE,,Unknown,Unknown,Unknown,,,Unknown,Unknown,,,Spiro-MeOTAD,,Li-TFSI; TBP,,Spin-coating,Unknown,Unknown,,,,Unknown,,Unknown,Unknown,,Unknown,Unknown,,Unknown,Unknown,Unknown,Unknown,Unknown,Unknown,Unknown,Unknown,Unknown,,,Au,100,,,Evaporation,Unknown,Unknown,,,,Unknown,,Unknown,Unknown,,Unknown,Unknown,,Unknown,Unknown,Unknown,Unknown,Unknown,Unknown,Unknown,Unknown,Unknown,,,FALSE,,Unknown,,,,Unknown,Unknown,Unknown,,,,Unknown,,Unknown,Unknown,,Unknown,Unknown,,Unknown,Unknown,Unknown,Unknown,Unknown,Unknown,Unknown,Unknown,Unknown,,,FALSE,,Unknown,,,,Unknown,Unknown,Unknown,,,,Unknown,,Unknown,Unknown,,Unknown,Unknown,,Unknown,Unknown,Unknown,Unknown,Unknown,Unknown,Unknown,Unknown,Unknown,,,TRUE,UV cured epoxy-polymer,Unknown,Ar,,,TRUE,1,FALSE,,Unknown,Unknown,,Air,,,,,,100,,nan; nan,,FALSE,,100,,,,,,,,1.05,20.1,0.69,14.6,,,,,1.05,19.8,0.66,13.7,,,,,,1.05,20.1,0.69,14.6,Reversed,Reversed,Reversed,Reversed,0.13101486,FALSE,,,,,,,,FALSE,,,,TRUE,ISOS-D-1,1,Dark,,,0,,nan; nan,,,Unknown,FALSE,Open circuit,nan; nan,,,25.0; 25.0,Unknown,,Air,,,nan; nan,65,240,FALSE,Unknown,15,FALSE,67,,,,,,,,,0,,,,,FALSE,,1,,,nan; nan,,,,0,,0000:00:00:00:00,0000:00:00:00:00,,,nan; nan,,,nan; nan,,FALSE,,,FALSE,,,,,,,,,,,FALSE,,FALSE,,FALSE,
41750,41750,Neha Arora,FALSE,10.1021/acs.jpcc.6b05667,Tavakoli et al.,42605,The Journal of Physical Chemistry C,TRUE,Historic dataset on 2020 11 22_v7.xlsx,,,SLG | FTO | TiO2-c | Perovskite | Spiro-MeOTAD | Au,,0.1,0,nip,FALSE,,FALSE,,nan; nan,,FALSE,0,,,FALSE,SLG | FTO,,,,,Unknown,,,,TiO2-c,,rGS,,Spin-coating,Unknown,Unknown,,,,Unknown,,Unknown,Unknown,,Unknown,Unknown,,Unknown,Unknown,Unknown,Unknown,Unknown,Unknown,Unknown,,Unknown,,,FALSE,FALSE,FALSE,FALSE,TRUE,FALSE,3,TRUE,FALSE,MA,1,Pb,1,I,3,,MAPbI,MAPbI3,,FALSE,FALSE,,,300,1.55,FALSE,,775,2,Spin-coating >> CBD,Liquid >> Liquid,Ar >> Ar,,,,DMF >> IPA,1 >> 1,Unknown,Unknown,,Unknown,Unknown,,Unknown,Unknown,Unknown,Unknown,FALSE,Unknown,,Unknown,,,70 >> 100,10.0 >> 20.0,Unknown,,,FALSE,,Unknown,Unknown,Unknown,,,Unknown,Unknown,,,Spiro-MeOTAD,,Li-TFSI; TBP,,Spin-coating,Unknown,Unknown,,,,Unknown,,Unknown,Unknown,,Unknown,Unknown,,Unknown,Unknown,Unknown,Unknown,Unknown,Unknown,Unknown,Unknown,Unknown,,,Au,100,,,Evaporation,Unknown,Unknown,,,,Unknown,,Unknown,Unknown,,Unknown,Unknown,,Unknown,Unknown,Unknown,Unknown,Unknown,Unknown,Unknown,Unknown,Unknown,,,FALSE,,Unknown,,,,Unknown,Unknown,Unknown,,,,Unknown,,Unknown,Unknown,,Unknown,Unknown,,Unknown,Unknown,Unknown,Unknown,Unknown,Unknown,Unknown,Unknown,Unknown,,,FALSE,,Unknown,,,,Unknown,Unknown,Unknown,,,,Unknown,,Unknown,Unknown,,Unknown,Unknown,,Unknown,Unknown,Unknown,Unknown,Unknown,Unknown,Unknown,Unknown,Unknown,,,TRUE,UV cured epoxy-polymer,Unknown,Ar,,,TRUE,1,FALSE,,Unknown,Unknown,,Air,,,,,,100,,nan; nan,,FALSE,,100,,,,,,,,1.05,22.7,0.72,17.2,,,,,1.05,22.6,0.7,16.6,,,,,,1.05,22.7,0.72,17.2,Reversed,Reversed,Reversed,Reversed,0.070464411,FALSE,,,,,,,,FALSE,,,,TRUE,ISOS-D-1,1,Dark,,,0,,nan; nan,,,Unknown,FALSE,Open circuit,nan; nan,,,25.0; 25.0,Unknown,,Air,,,nan; nan,65,240,FALSE,Unknown,17,FALSE,80,,,,,,,,,0,,,,,FALSE,,1,,,nan; nan,,,,0,,0000:00:00:00:00,0000:00:00:00:00,,,nan; nan,,,nan; nan,,FALSE,,,FALSE,,,,,,,,,,,FALSE,,FALSE,,FALSE,
42384,42384,Rafael Betancur,FALSE,10.1039/c9ta13528f,Kumar et al.,43847,Journal of Materials Chemistry A,TRUE,Historic dataset on 2020 11 22_v7.xlsx,Large area,NiO-8,SLG | ITO | NiO-c | Perovskite | PCBM-60 | ZnO | Ag,,0.07,0,pin,FALSE,,FALSE,,nan; nan,,FALSE,0,,,FALSE,SLG | ITO,,6.25,,,Unknown,,,,PCBM-60 | ZnO-np,,,,Spin-coating | Spin-coating,Liquid | Liquid,N2 | N2,,,,Unknown,,Unknown,Unknown,,Unknown,Unknown,,Unknown,Unknown,Unknown,Unknown,80,10,Unknown,,Unknown,,,FALSE,FALSE,FALSE,FALSE,TRUE,FALSE,3,TRUE,FALSE,FA; MA,0.85; 0.15,Pb,1,Br; I,0.45; 2.55,,FAMAPbBrI,FA0.85MA0.15PbBr0.45I2.55,,FALSE,FALSE,Undoped,,,,FALSE,,,1,Spin-coating,Liquid,N2,,,,DMF; DMSO,4; 1,Unknown,Unknown,,Unknown,Unknown,,Unknown,Unknown,Unknown,Unknown,TRUE,Ethyl acetate,,100,Hex,,150,20,Air,,,FALSE,,Unknown,Unknown,Unknown,,,Unknown,Unknown,,,NiO-c,,,,Spray-coating,Liquid,Unknown,,,,Ethanol; Water,,Unknown,Unknown,,Unknown,Unknown,15 mM,Unknown,Unknown,Unknown,Unknown,450,30,Unknown,Unknown,Unknown,,,Ag,100,,,Evaporation,Gas,Vacuum,,,,Unknown,,Unknown,Unknown,,Unknown,Unknown,,Unknown,Unknown,Unknown,Unknown,Unknown,Unknown,Unknown,Unknown,Unknown,,,FALSE,,Unknown,,,,Unknown,Unknown,Unknown,,,,Unknown,,Unknown,Unknown,,Unknown,Unknown,,Unknown,Unknown,Unknown,Unknown,Unknown,Unknown,Unknown,Unknown,Unknown,,,FALSE,,Unknown,,,,Unknown,Unknown,Unknown,,,,Unknown,,Unknown,Unknown,,Unknown,Unknown,,Unknown,Unknown,Unknown,Unknown,Unknown,Unknown,Unknown,Unknown,Unknown,,,TRUE,SLG,UV-glue,Unknown,,,TRUE,10,FALSE,,Unknown,Unknown,,Unknown,,,,,,100,,nan; nan,,TRUE,0.07,,,,,,,,,1.06,22.92,0.703,17.02,,,,,,,,,,,,,,1.06,22.92,0.703,17.02,Reversed,Reversed,Reversed,Reversed,,FALSE,,,,,,,,TRUE,,22.05,,TRUE,ISOS-D-1,1,Dark,,,0,,nan; nan,,,Unknown,FALSE,Open circuit,nan; nan,,,85; 85,Unknown,,Air,,,85; 85,85,200,FALSE,Unknown,,FALSE,82,1000,,140,,,,,,0,,,,,FALSE,,1,,,nan; nan,,,,0,,0000:00:00:00:00,0000:00:00:00:00,,,nan; nan,,,nan; nan,,FALSE,,,FALSE,,,,,,,,,,,FALSE,,FALSE,,FALSE,
22379,22379,Krishanu Day,FALSE,10.1039/c9ta01859j,Ma et al.,43539,Journal of Materials Chemistry A,TRUE,Historic dataset on 2020 11 22_v7.xlsx,,N4,SLG | ITO | PEDOT:PSS | Perovskite | C60 | BCP | Ag,,0.1,0,pin,FALSE,,FALSE,,nan; nan,,FALSE,0,,,FALSE,SLG | ITO,,,,,Unknown,,,,C60 | BCP,20.0 | 8.0,Unknown,,Evaporation | Evaporation,Unknown,Unknown,,,,Unknown,,Unknown,Unknown,,Unknown,Unknown,,Unknown,Unknown,Unknown,Unknown,Unknown,Unknown,Unknown,,Unknown,,,FALSE,FALSE,FALSE,FALSE,TRUE,FALSE,3,TRUE,FALSE,(BDA); MA,1; 1,Pb,1,I,4,,(BDA)MAPbI,(BDA)MAPbI4,,FALSE,FALSE,Cl,,400,,FALSE,,,1,Spin-coating,Liquid,N2,,,,DMF; DMSO,,Unknown,Unknown,,Unknown,Unknown,,Unknown,Unknown,Unknown,Unknown,TRUE,Toluene,,Unknown,,,100,10,Unknown,,,FALSE,,Unknown,Unknown,Unknown,,,Unknown,Unknown,,,PEDOT:PSS,,,,Spin-coating,Unknown,Unknown,,,,Unknown,,Unknown,Unknown,,Unknown,Unknown,,Unknown,Unknown,Unknown,Unknown,Unknown,Unknown,Unknown,Unknown,Unknown,,,Ag,70,,,Evaporation,Unknown,Unknown,,,,Unknown,,Unknown,Unknown,,Unknown,Unknown,,Unknown,Unknown,Unknown,Unknown,Unknown,Unknown,Unknown,Unknown,Unknown,,,FALSE,,Unknown,,,,Unknown,Unknown,Unknown,,,,Unknown,,Unknown,Unknown,,Unknown,Unknown,,Unknown,Unknown,Unknown,Unknown,Unknown,Unknown,Unknown,Unknown,Unknown,,,FALSE,,Unknown,,,,Unknown,Unknown,Unknown,,,,Unknown,,Unknown,Unknown,,Unknown,Unknown,,Unknown,Unknown,Unknown,Unknown,Unknown,Unknown,Unknown,Unknown,Unknown,,,TRUE,Unknown,Unknown,Unknown,,,TRUE,1,FALSE,,Unknown,Unknown,,Air,,,,,,100,AM 1.5,nan; nan,,FALSE,,50,,,,,,,,0.96,20.5,0.7,13.8,,,,,0.97,20.5,0.71,14.1,,,,,,0.96,20.5,0.7,13.8,Reversed,Reversed,Reversed,Reversed,0.047130564,FALSE,,,,,,,,FALSE,,,,TRUE,ISOS-D-1,1,Dark,,,0,,nan; nan,,,Unknown,FALSE,Open circuit,nan; nan,,,25.0; 25.0,Unknown,,Air,,,nan; nan,85,1000,FALSE,Unknown,12.8,FALSE,95,,,,,,,,,0,,,,,FALSE,,1,,,nan; nan,,,,0,,0000:00:00:00:00,0000:00:00:00:00,,,nan; nan,,,nan; nan,,FALSE,,,FALSE,,,,,,,,,,,FALSE,,FALSE,,FALSE,
38323,38323,Daniel Ramirez,FALSE,10.1021/acsami.9b23532,Yang et al.,43892,ACS Applied Materials & Interfaces,TRUE,Historic dataset on 2020 11 22_v7.xlsx,Inorganic perovskite,control,SLG | ITO | NiO-c | Perovskite | PCBM-60 | BCP | Ag,,,0,pin,FALSE,,FALSE,,nan; nan,,FALSE,0,,,FALSE,SLG | FTO,,,,,Unknown,,,,PCBM-60 | BCP,,,,Unknown,Unknown,Unknown,,,,Unknown,,Unknown,Unknown,,Unknown,Unknown,,Unknown,Unknown,Unknown,Unknown,Unknown,Unknown,Unknown,,Unknown,,,FALSE,FALSE,FALSE,FALSE,TRUE,FALSE,3,TRUE,FALSE,Cs,1,Pb,1,Br; I,2; 1,,CsPbBrI,CsPbBr2I,,TRUE,FALSE,,,,,FALSE,,,1,Spin-coating,Liquid,Unknown,,,,DMF; DMSO,2; 1,Unknown,Unknown,,Unknown,Unknown,,Unknown,Unknown,Unknown,Unknown,TRUE,Chlorobenzene,,Unknown,,,100,15,Unknown,,,FALSE,,Unknown,Unknown,Unknown,,,Unknown,Unknown,,,NiO-c,,CsI,,Spin-coating,Unknown,Unknown,,,,IPA,,Unknown,Unknown,,Unknown,Unknown,0.2 M,Unknown,Unknown,Unknown,Unknown,Unknown,Unknown,Unknown,Unknown,Unknown,,,Ag,,,,Evaporation,Unknown,Unknown,,,,Unknown,,Unknown,Unknown,,Unknown,Unknown,,Unknown,Unknown,Unknown,Unknown,Unknown,Unknown,Unknown,Unknown,Unknown,,,FALSE,,Unknown,,,,Unknown,Unknown,Unknown,,,,Unknown,,Unknown,Unknown,,Unknown,Unknown,,Unknown,Unknown,Unknown,Unknown,Unknown,Unknown,Unknown,Unknown,Unknown,,,FALSE,,Unknown,,,,Unknown,Unknown,Unknown,,,,Unknown,,Unknown,Unknown,,Unknown,Unknown,,Unknown,Unknown,Unknown,Unknown,Unknown,Unknown,Unknown,Unknown,Unknown,,,TRUE,UV-glue | SLG,Unknown,Unknown,,,TRUE,1,FALSE,,Unknown,Unknown,,Unknown,,,,,,100,,nan; nan,,FALSE,,,,,,,,,,0.86,11.75,0.62,6.28,,,,,,,,,,,,,,0.86,11.75,0.62,6.28,Reversed,Reversed,Reversed,Reversed,,FALSE,,,,,,,,FALSE,,,,TRUE,ISOS-D-1,1,Dark,,,0,,nan; nan,,,Unknown,FALSE,Open circuit,nan; nan,,constant,25; 25,Unknown,,Unknown,,,65; 65,48.3,1000,FALSE,Unknown,,FALSE,86,,,,,,,,,0,,,,,FALSE,,1,,,nan; nan,,,,0,,0000:00:00:00:00,0000:00:00:00:00,,,nan; nan,,,nan; nan,,FALSE,,,FALSE,,,,,,,,,,,FALSE,,FALSE,,FALSE,
42394,42394,Rafael Betancur,FALSE,10.1021/acs.jpclett.0c00923,Meng et al.,43917,The Journal of Physical Chemistry Letters,TRUE,Historic dataset on 2020 11 22_v7.xlsx,lead-free,FASnI3,SLG | ITO | PEDOT:PSS | Perovskite | C60 | BCP | Ag,,0.09,0,pin,FALSE,,FALSE,,nan; nan,,FALSE,0,,,FALSE,SLG | ITO,,,,,Commercial | Commercial,,,,C60 | BCP,35.0 | 8.0,,,Evaporation | Evaporation,Gas | Gas,Vacuum | Vacuum,,,,Unknown,,Unknown,Unknown,,Unknown,Unknown,,Unknown,Unknown,Unknown,Unknown,Unknown,Unknown,Unknown,,Unknown,,,FALSE,FALSE,FALSE,FALSE,TRUE,FALSE,3,TRUE,FALSE,FA,1,Sn,1,I,3,Stoichiometric,FASnI,FASnI3,Solution composition,FALSE,TRUE,,,,,FALSE,,880,1,Spin-coating,Liquid,N2,,,,DMSO,1,Unknown,Unknown,,Unknown,Unknown,,Unknown,Unknown,Unknown,Unknown,TRUE,Chlorobenzene,,Unknown,,,60; 100,0.16; 14.0,N2,,,FALSE,,Unknown,Unknown,Unknown,,,Unknown,Unknown,,,PEDOT:PSS,,,,Spin-coating,Liquid,Air,,,,Unknown,,Unknown,Unknown,,Unknown,Unknown,,Unknown,Unknown,Unknown,Unknown,160,15,Unknown,Unknown,Unknown,,,Ag,70,,,Evaporation,Gas,Vacuum,,,,Unknown,,Unknown,Unknown,,Unknown,Unknown,,Unknown,Unknown,Unknown,Unknown,Unknown,Unknown,Unknown,Unknown,Unknown,,,FALSE,,Unknown,,,,Unknown,Unknown,Unknown,,,,Unknown,,Unknown,Unknown,,Unknown,Unknown,,Unknown,Unknown,Unknown,Unknown,Unknown,Unknown,Unknown,Unknown,Unknown,,,FALSE,,Unknown,,,,Unknown,Unknown,Unknown,,,,Unknown,,Unknown,Unknown,,Unknown,Unknown,,Unknown,Unknown,Unknown,Unknown,Unknown,Unknown,Unknown,Unknown,Unknown,,,TRUE,Cover glass-QDs,UV-curable epoxy,N2,,,TRUE,1,FALSE,,Unknown,Unknown,,Air,,,,,AAA,100,AM 1.5,nan; nan,,TRUE,0.09,,,,,Light soaking,,,,0.553,18.1,0.647,6.48,,,,,0.537,18.1,0.649,6.31,,,,,,0.553,18.1,0.647,6.48,Reversed,Reversed,Reversed,Reversed,0.060808298,FALSE,,,,,,,,TRUE,,17.7,,TRUE,ISOS-L-1,1,Solar simulator,,,100,AM 1.5,nan; nan,,,Unknown,TRUE,Open circuit,nan; nan,,,nan; nan,Unknown,,Air,,,nan; nan,,200,FALSE,Unknown,,FALSE,95,,,60,,,,,,0,,,,,FALSE,,1,,,nan; nan,,,,0,,0000:00:00:00:00,0000:00:00:00:00,,,nan; nan,,,nan; nan,,FALSE,,,FALSE,,,,,,,,,,,FALSE,,FALSE,,FALSE,
43586,2,E. Unger,FALSE,10.1016/j.xcrp.2021.100648,Kobayashi et al.,44512,Cell Reports Physical Science,FALSE,2023-02-12 _v1.xlsx,Light-induced performance increase of carbon-based perovskite solar module for 20-year stability,JJ 3051 cell 2,SLG | FTO | TiO2-c | TiO2-mp | ZrO2-mp | Graphite | Perovskite,5,0.09,0,nip,FALSE,,FALSE,,nan; nan,,FALSE,0,,,FALSE,SLG | FTO | TiO2-c | TiO2-mp | ZrO2-mp,,,Solaronix,,Unknown,,,,TiO2-c | TiO2-mp | ZrO2-mp,,,,Unknown,Unknown,Unknown,,,,Unknown,,Unknown,Unknown,,Unknown,Unknown,,Unknown,Unknown,Unknown,Unknown,Unknown,Unknown,Unknown,,Unknown,,,FALSE,FALSE,FALSE,FALSE,TRUE,FALSE,,TRUE,FALSE,(5-AVA); MA,0.05; 0.95,Pb,1,I,3,,(5-AVA)MAPbI,(5-AVA)0.05MA0.95PbI3,Solution Composition,FALSE,FALSE,5-AVAI,,,1.6,FALSE,Literature,,0,Unknown,Unknown,Unknown,,,,Unknown,,Unknown,Unknown,,Unknown,Unknown,,Unknown,Unknown,Unknown,Unknown,FALSE,Unknown,,Unknown,,,Unknown,Unknown,Unknown,,,FALSE,,Unknown,Unknown,Unknown,,,Unknown,Unknown,,,Unknown,,,,Unknown,Unknown,Unknown,,,,Unknown,,Unknown,Unknown,,Unknown,Unknown,,Unknown,Unknown,Unknown,Unknown,Unknown,Unknown,Unknown,Unknown,Unknown,,,Graphite,,,,Unknown,Unknown,Unknown,,,,Unknown,,Unknown,Unknown,,Unknown,Unknown,,Unknown,Unknown,Unknown,Unknown,Unknown,Unknown,Unknown,Unknown,Unknown,,,FALSE,,Unknown,,,,Unknown,Unknown,Unknown,,,,Unknown,,Unknown,Unknown,,Unknown,Unknown,,Unknown,Unknown,Unknown,Unknown,Unknown,Unknown,Unknown,Unknown,Unknown,,,FALSE,,Unknown,,,,Unknown,Unknown,Unknown,,,,Unknown,,Unknown,Unknown,,Unknown,Unknown,,Unknown,Unknown,Unknown,Unknown,Unknown,Unknown,Unknown,Unknown,Unknown,,,TRUE,KuranSeal-E | SLG,butyl rubber,Vacuum,,,TRUE,1,FALSE,,Unknown,Unknown,,Unknown,,,Solar simulator,Peccell PEC-L01,,100,AM 1.5,nan; nan,Substrate,TRUE,0.09,80,,,,Light soaking,600,,100,0.829,24.7,0.7,14.4,,,,,,,,,,,,,,0.829,24.7,0.7,14.4,Reversed,Reversed,Reversed,Reversed,,FALSE,,,,,,,,FALSE,,,,TRUE,ISOS-D-3,1,,,,,,nan; nan,,,Unknown,FALSE,,nan; nan,,,nan; nan,Unknown,,Unknown,,,nan; nan,,3260,FALSE,Unknown,,FALSE,90,3260,,,,,,,,0,,,,,FALSE,,1,,,nan; nan,,,,0,,0000:00:00:00:00,0000:00:00:00:00,,,nan; nan,,,nan; nan,,FALSE,,,FALSE,,,,,,,,,,,FALSE,,FALSE,,FALSE,
