Repository: MiriEsh/Perovskite-encapsulation-comparison

The Perovskite encapsulation comparison python code takes the data downloaded from the Material Zone Perovskite Project and compares the stability of different encapsulations.

No pip install is needed - in order to get the out-put files all you need to do is run the code.
There are 2 input csv files needed to run this code: 'Perovsite database query.csv' (contains the data as downloaded from the Material Zone project) and 'Manual additions.csv' (contains corrections\additions to any of the lines in the Material Zone project).  
The output files are:
'Experiments_with_T80_greater_than_100.csv', 
'Experiments_with_T80_for_supp.csv', 
'Experiments_with_Encap_and_stability.csv', 
'frequency table logT80.csv', 
6 csv t-test info files (1 file for all experiments and a seperate file for each of the 5 sub-devisions of the experiments), 
6 box plot files (1 graph for all experiments and a seperate graph for each of the 5 sub-devisions of the experiments)

The 5 sub-devisions are: Ambient experiments, experiments at 65 degrees, experiments in dark conditions, experiments in light conditions, experiements at MPPT

Download the newest data from the Peroskite Project, the file should contain only encapsulated experiments and it's name should be 'Perovsite database query.csv' 
(which is the default name of the downloaded data)

What the code does:
1) Estimates the T80 if it is not in the downloaded file (the value in column 'calculated T80').
2) Classifies each experiments into 9 encapsulation groups: Other, Glass + epoxy, Glass + UV glue, Glass + polymer, Glass + butyl rubber, Glass +no sealant, Foils and Polymers.
3) Compares the T80 of 7 groups (Glass + epoxy, Glass + UV glue, Glass + polymer, Glass + butyl rubber, Foils and Polymers) by plotting the groups T80 and box plots and preforms t-test for each and every combination of 2 groups.

File: outputs/Experiments_with_Encap_and_stability.csv (part 1 of 15)
Ref_ID,Ref_ID_temp,Ref_name_of_person_entering_the_data,Ref_data_entered_by_author,Ref_DOI_number,Ref_lead_author,Ref_publication_date,Ref_journal,Ref_part_of_initial_dataset,Ref_original_filename_data_upload,Ref_free_text_comment,Ref_internal_sample_id,Cell_stack_sequence,Cell_area_total,Cell_area_measured,Cell_number_of_cells_per_substrate,Cell_architecture,Cell_flexible,Cell_flexible_min_bending_radius,Cell_semitransparent,Cell_semitransparent_AVT,Cell_semitransparent_wavelength_range,Cell_semitransparent_raw_data,Module,Module_number_of_cells_in_module,Module_area_total,Module_area_effective,Module_JV_data_recalculated_per_cell,Substrate_stack_sequence,Substrate_thickness,Substrate_area,Substrate_supplier,Substrate_brand_name,Substrate_deposition_procedure,Substrate_surface_roughness_rms,Substrate_etching_procedure,Substrate_cleaning_procedure,ETL_stack_sequence,ETL_thickness,ETL_additives_compounds,ETL_additives_concentrations,ETL_deposition_procedure,ETL_deposition_aggregation_state_of_reactants,ETL_deposition_synthesis_atmosphere,ETL_deposition_synthesis_atmosphere_pressure_total,ETL_deposition_synthesis_atmosphere_pressure_partial,ETL_deposition_synthesis_atmosphere_relative_humidity,ETL_deposition_solvents,ETL_deposition_solvents_mixing_ratios,ETL_deposition_solvents_supplier,ETL_deposition_solvents_purity,ETL_deposition_reaction_solutions_compounds,ETL_deposition_reaction_solutions_compounds_supplier,ETL_deposition_reaction_solutions_compounds_purity,ETL_deposition_reaction_solutions_concentrations,ETL_deposition_reaction_solutions_volumes,ETL_deposition_reaction_solutions_age,ETL_deposition_reaction_solutions_temperature,ETL_deposition_substrate_temperature,ETL_deposition_thermal_annealing_temperature,ETL_deposition_thermal_annealing_time,ETL_deposition_thermal_annealing_atmosphere,ETL_storage_time_until_next_deposition_step,ETL_storage_atmosphere,ETL_storage_relative_humidity,ETL_surface_treatment_before_next_deposition_step,Perovskite_single_crystal,Perovskite_dimension_0D,Perovskite_dimension_2D,Perovskite_dimension_2D3D_mixture,Perovskite_dimension_3D,Perovskite_dimension_3D_with_2D_capping_layer,Perovskite_dimension_list_of_layers,Perovskite_composition_perovskite_ABC3_structure,Perovskite_composition_perovskite_inspired_structure,Perovskite_composition_a_ions,Perovskite_composition_a_ions_coefficients,Perovskite_composition_b_ions,Perovskite_composition_b_ions_coefficients,Perovskite_composition_c_ions,Perovskite_composition_c_ions_coefficients,Perovskite_composition_none_stoichiometry_components_in_excess,Perovskite_composition_short_form,Perovskite_composition_long_form,Perovskite_composition_assumption,Perovskite_composition_inorganic,Perovskite_composition_leadfree,Perovskite_additives_compounds,Perovskite_additives_concentrations,Perovskite_thickness,Perovskite_band_gap,Perovskite_band_gap_graded,Perovskite_band_gap_estimation_basis,Perovskite_pl_max,Perovskite_deposition_number_of_deposition_steps,Perovskite_deposition_procedure,Perovskite_deposition_aggregation_state_of_reactants,Perovskite_deposition_synthesis_atmosphere,Perovskite_deposition_synthesis_atmosphere_pressure_total,Perovskite_deposition_synthesis_atmosphere_pressure_partial,Perovskite_deposition_synthesis_atmosphere_relative_humidity,Perovskite_deposition_solvents,Perovskite_deposition_solvents_mixing_ratios,Perovskite_deposition_solvents_supplier,Perovskite_deposition_solvents_purity,Perovskite_deposition_reaction_solutions_compounds,Perovskite_deposition_reaction_solutions_compounds_supplier,Perovskite_deposition_reaction_solutions_compounds_purity,Perovskite_deposition_reaction_solutions_concentrations,Perovskite_deposition_reaction_solutions_volumes,Perovskite_deposition_reaction_solutions_age,Perovskite_deposition_reaction_solutions_temperature,Perovskite_deposition_substrate_temperature,Perovskite_deposition_quenching_induced_crystallisation,Perovskite_deposition_quenching_media,Perovskite_deposition_quenching_media_mixing_ratios,Perovskite_deposition_quenching_media_volume,Perovskite_deposition_quenching_media_additives_compounds,Perovskite_deposition_quenching_media_additives_concentrations,Perovskite_deposition_thermal_annealing_temperature,Perovskite_deposition_thermal_annealing_time,Perovskite_deposition_thermal_annealing_atmosphere,Perovskite_deposition_thermal_annealing_relative_humidity,Perovskite_deposition_thermal_annealing_pressure,Perovskite_deposition_solvent_annealing,Perovskite_deposition_solvent_annealing_timing,Perovskite_deposition_solvent_annealing_solvent_atmosphere,Perovskite_deposition_solvent_annealing_time,Perovskite_deposition_solvent_annealing_temperature,Perovskite_deposition_after_treatment_of_formed_perovskite,Perovskite_deposition_after_treatment_of_formed_perovskite_met,Perovskite_storage_time_until_next_deposition_step,Perovskite_storage_atmosphere,Perovskite_storage_relative_humidity,Perovskite_surface_treatment_before_next_deposition_step,HTL_stack_sequence,HTL_thickness_list,HTL_additives_compounds,HTL_additives_concentrations,HTL_deposition_procedure,HTL_deposition_aggregation_state_of_reactants,HTL_deposition_synthesis_atmosphere,HTL_deposition_synthesis_atmosphere_pressure_total,HTL_deposition_synthesis_atmosphere_pressure_partial,HTL_deposition_synthesis_atmosphere_relative_humidity,HTL_deposition_solvents,HTL_deposition_solvents_mixing_ratios,HTL_deposition_solvents_supplier,HTL_deposition_solvents_purity,HTL_deposition_reaction_solutions_compounds,HTL_deposition_reaction_solutions_compounds_supplier,HTL_deposition_reaction_solutions_compounds_purity,HTL_deposition_reaction_solutions_concentrations,HTL_deposition_reaction_solutions_volumes,HTL_deposition_reaction_solutions_age,HTL_deposition_reaction_solutions_temperature,HTL_deposition_substrate_temperature,HTL_deposition_thermal_annealing_temperature,HTL_deposition_thermal_annealing_time,HTL_deposition_thermal_annealing_atmosphere,HTL_storage_time_until_next_deposition_step,HTL_storage_atmosphere,HTL_storage_relative_humidity,HTL_surface_treatment_before_next_deposition_step,Backcontact_stack_sequence,Backcontact_thickness_list,Backcontact_additives_compounds,Backcontact_additives_concentrations,Backcontact_deposition_procedure,Backcontact_deposition_aggregation_state_of_reactants,Backcontact_deposition_synthesis_atmosphere,Backcontact_deposition_synthesis_atmosphere_pressure_total,Backcontact_deposition_synthesis_atmosphere_pressure_partial,Backcontact_deposition_synthesis_atmosphere_relative_humidity,Backcontact_deposition_solvents,Backcontact_deposition_solvents_mixing_ratios,Backcontact_deposition_solvents_supplier,Backcontact_deposition_solvents_purity,Backcontact_deposition_reaction_solutions_compounds,Backcontact_deposition_reaction_solutions_compounds_supplier,Backcontact_deposition_reaction_solutions_compounds_purity,Backcontact_deposition_reaction_solutions_concentrations,Backcontact_deposition_reaction_solutions_volumes,Backcontact_deposition_reaction_solutions_age,Backcontact_deposition_reaction_solutions_temperature,Backcontact_deposition_substrate_temperature,Backcontact_deposition_thermal_annealing_temperature,Backcontact_deposition_thermal_annealing_time,Backcontact_deposition_thermal_annealing_atmosphere,Backcontact_storage_time_until_next_deposition_step,Backcontact_storage_atmosphere,Backcontact_storage_relative_humidity,Backcontact_surface_treatment_before_next_deposition_step,Add_lay_front,Add_lay_front_function,Add_lay_front_stack_sequence,Add_lay_front_thickness_list,Add_lay_front_additives_compounds,Add_lay_front_additives_concentrations,Add_lay_front_deposition_procedure,Add_lay_front_deposition_aggregation_state_of_reactants,Add_lay_front_deposition_synthesis_atmosphere,Add_lay_front_deposition_synthesis_atmosphere_pressure_total,Add_lay_front_deposition_synthesis_atmosphere_pressure_partial,Add_lay_front_deposition_synthesis_atmosphere_relative_humidity,Add_lay_front_deposition_solvents,Add_lay_front_deposition_solvents_mixing_ratios,Add_lay_front_deposition_solvents_supplier,Add_lay_front_deposition_solvents_purity,Add_lay_front_deposition_reaction_solutions_compounds,Add_lay_front_deposition_reaction_solutions_compounds_supplier,Add_lay_front_deposition_reaction_solutions_compounds_purity,Add_lay_front_deposition_reaction_solutions_concentrations,Add_lay_front_deposition_reaction_solutions_volumes,Add_lay_front_deposition_reaction_solutions_age,Add_lay_front_deposition_reaction_solutions_temperature,Add_lay_front_deposition_substrate_temperature,Add_lay_front_deposition_thermal_annealing_temperature,Add_lay_front_deposition_thermal_annealing_time,Add_lay_front_deposition_thermal_annealing_atmosphere,Add_lay_front_storage_time_until_next_deposition_step,Add_lay_front_storage_atmosphere,Add_lay_front_storage_relative_humidity,Add_lay_front_surface_treatment_before_next_deposition_step,Add_lay_back,Add_lay_back_function,Add_lay_back_stack_sequence,Add_lay_back_thickness_list,Add_lay_back_additives_compounds,Add_lay_back_additives_concentrations,Add_lay_back_deposition_procedure,Add_lay_back_deposition_aggregation_state_of_reactants,Add_lay_back_deposition_synthesis_atmosphere,Add_lay_back_deposition_synthesis_atmosphere_pressure_total,Add_lay_back_deposition_synthesis_atmosphere_pressure_partial,Add_lay_back_deposition_synthesis_atmosphere_relative_humidity,Add_lay_back_deposition_solvents,Add_lay_back_deposition_solvents_mixing_ratios,Add_lay_back_deposition_solvents_supplier,Add_lay_back_deposition_solvents_purity,Add_lay_back_deposition_reaction_solutions_compounds,Add_lay_back_deposition_reaction_solutions_compounds_supplier,Add_lay_back_deposition_reaction_solutions_compounds_purity,Add_lay_back_deposition_reaction_solutions_concentrations,Add_lay_back_deposition_reaction_solutions_volumes,Add_lay_back_deposition_reaction_solutions_age,Add_lay_back_deposition_reaction_solutions_temperature,Add_lay_back_deposition_substrate_temperature,Add_lay_back_deposition_thermal_annealing_temperature,Add_lay_back_deposition_thermal_annealing_time,Add_lay_back_deposition_thermal_annealing_atmosphere,Add_lay_back_storage_time_until_next_deposition_step,Add_lay_back_storage_atmosphere,Add_lay_back_storage_relative_humidity,Add_lay_back_surface_treatment_before_next_deposition_step,Encapsulation,Encapsulation_stack_sequence,Encapsulation_edge_sealing_materials,Encapsulation_atmosphere_for_encapsulation,Encapsulation_water_vapour_transmission_rate,Encapsulation_oxygen_transmission_rate,JV_measured,JV_average_over_n_number_of_cells,JV_certified_values,JV_certification_institute,JV_storage_age_of_cell,JV_storage_atmosphere,JV_storage_relative_humidity,JV_test_atmosphere,JV_test_relative_humidity,JV_test_temperature,JV_light_source_type,JV_light_source_brand_name,JV_light_source_simulator_class,JV_light_intensity,JV_light_spectra,JV_light_wavelength_range,JV_light_illumination_direction,JV_light_masked_cell,JV_light_mask_area,JV_scan_speed,JV_scan_delay_time,JV_scan_integration_time,JV_scan_voltage_step,JV_preconditioning_protocol,JV_preconditioning_time,JV_preconditioning_potential,JV_preconditioning_light_intensity,JV_reverse_scan_Voc,JV_reverse_scan_Jsc,JV_reverse_scan_FF,JV_reverse_scan_PCE,JV_reverse_scan_Vmp,JV_reverse_scan_Jmp,JV_reverse_scan_series_resistance,JV_reverse_scan_shunt_resistance,JV_forward_scan_Voc,JV_forward_scan_Jsc,JV_forward_scan_FF,JV_forward_scan_PCE,JV_forward_scan_Vmp,JV_forward_scan_Jmp,JV_forward_scan_series_resistance,JV_forward_scan_shunt_resistance,JV_link_raw_data,JV_default_Voc,JV_default_Jsc,JV_default_FF,JV_default_PCE,JV_default_Voc_scan_direction,JV_default_Jsc_scan_direction,JV_default_FF_scan_direction,JV_default_PCE_scan_direction,JV_hysteresis_index,Stabilised_performance_measured,Stabilised_performance_procedure,Stabilised_performance_procedure_metrics,Stabilised_performance_measurement_time,Stabilised_performance_PCE,Stabilised_performance_Vmp,Stabilised_performance_Jmp,Stabilised_performance_link_raw_data,EQE_measured,EQE_light_bias,EQE_integrated_Jsc,EQE_link_raw_data,Stability_measured,Stability_protocol,Stability_average_over_n_number_of_cells,Stability_light_source_type,Stability_light_source_brand_name,Stability_light_source_simulator_class,Stability_light_intensity,Stability_light_spectra,Stability_light_wavelength_range,Stability_light_illumination_direction,Stability_light_load_condition,Stability_light_cycling_times,Stability_light_UV_filter,Stability_potential_bias_load_condition,Stability_potential_bias_range,Stability_potential_bias_passive_resistance,Stability_temperature_load_condition,Stability_temperature_range,Stability_temperature_cycling_times,Stability_temperature_ramp_speed,Stability_atmosphere,Stability_atmosphere_oxygen_concentration,Stability_relative_humidity_load_conditions,Stability_relative_humidity_range,Stability_relative_humidity_average_value,Stability_time_total_exposure,Stability_periodic_JV_measurements,Stability_periodic_JV_measurements_time_between_jv,Stability_PCE_initial_value,Stability_PCE_burn_in_observed,Stability_PCE_end_of_experiment,Stability_PCE_T95,Stability_PCE_Ts95,Stability_PCE_T80,Stability_PCE_Ts80,Stability_PCE_Te80,Stability_PCE_Tse80,Stability_PCE_after_1000_h,Stability_lifetime_energy_yield,Stability_flexible_cell_number_of_bending_cycles,Stability_flexible_cell_bending_radius,Stability_flexible_cell_PCE_initial_value,Stability_flexible_cell_PCE_end_of_experiment,Stability_link_raw_data_for_stability_trace,Outdoor_tested,Outdoor_protocol,Outdoor_average_over_n_number_of_cells,Outdoor_location_country,Outdoor_location_city,Outdoor_location_coordinates,Outdoor_location_climate_zone,Outdoor_installation_tilt,Outdoor_installation_cardinal_direction,Outdoor_installation_number_of_solar_tracking_axis,Outdoor_time_season,Outdoor_time_start,Outdoor_time_end,Outdoor_time_total_exposure,Outdoor_potential_bias_load_condition,Outdoor_potential_bias_range,Outdoor_potential_bias_passive_resistance,Outdoor_temperature_load_condition,Outdoor_temperature_range,Outdoor_temperature_tmodule,Outdoor_periodic_JV_measurements,Outdoor_periodic_JV_measurements_time_between_measurements,Outdoor_PCE_initial_value,Outdoor_PCE_burn_in_observed,Outdoor_PCE_end_of_experiment,Outdoor_PCE_T95,Outdoor_PCE_Ts95,Outdoor_PCE_T80,Outdoor_PCE_Ts80,Outdoor_PCE_Te80,Outdoor_PCE_Tse80,Outdoor_PCE_after_1000_h,Outdoor_power_generated,Outdoor_link_raw_data_for_outdoor_trace,Outdoor_detaild_weather_data_available,Outdoor_link_detailed_weather_data,Outdoor_spectral_data_available,Outdoor_link_spectral_data,Outdoor_irradiance_measured,Outdoor_link_irradiance_data,Encapsulation_materials,Calculated_T80,logT80,classification
3857,3857,Barbara Primera Darwich,False,10.1021/jacs.9b06418,Jeon et al.,18/09/2019,Journal of the American Chemical Society,True,Historic dataset on 2020 11 22_v7.xlsx,,,SLG | ITO | SnO2-c | Perovskite | Carbon-nt | Spiro-MeOTAD | Au,,0.12,0,nip,False,,False,,nan; nan,,False,0,,,False,SLG | ITO,,,,,Unknown,,,,SnO2-c,,Unknown,,Spin-coating,Unknown,Unknown,,,,Unknown,,Unknown,Unknown,,Unknown,Unknown,,Unknown,Unknown,Unknown,Unknown,Unknown,Unknown,Unknown,,Unknown,,,False,False,True,False,False,False,2,True,False,(PEA); Cs; FA,2; 1.77; 57.23,Pb,60,I,181,,(PEA)CsFAPbI,(PEA)2Cs1.77FA57.23Pb60I181,,False,False,,,,,False,,,1,Spin-coating,Liquid,Unknown,,,,DMF; NMP,5.28; 1,Unknown,Unknown,,Unknown,Unknown,,Unknown,Unknown,Unknown,Unknown,True,Diethyl ether,,Unknown,,,100; 150,1.0; 10.0,Unknown,,,False,,Unknown,Unknown,Unknown,,,Unknown,Unknown,,,Carbon-nt | Spiro-MeOTAD,,Unknown | Li-TFSI; TBP,,Lamination | Spin-coating,Unknown,Unknown,,,,Unknown,,Unknown,Unknown,,Unknown,Unknown,,Unknown,Unknown,Unknown,Unknown,Unknown,Unknown,Unknown,Unknown,Unknown,,,Au,,,,Evaporation,Unknown,Unknown,,,,Unknown,,Unknown,Unknown,,Unknown,Unknown,,Unknown,Unknown,Unknown,Unknown,Unknown,Unknown,Unknown,Unknown,Unknown,,,False,,Unknown,,,,Unknown,Unknown,Unknown,,,,Unknown,,Unknown,Unknown,,Unknown,Unknown,,Unknown,Unknown,Unknown,Unknown,Unknown,Unknown,Unknown,Unknown,Unknown,,,False,,Unknown,,,,Unknown,Unknown,Unknown,,,,Unknown,,Unknown,Unknown,,Unknown,Unknown,,Unknown,Unknown,Unknown,Unknown,Unknown,Unknown,Unknown,Unknown,Unknown,,,True,Carbon-nt,Unknown,Unknown,,1071.75,True,1,False,,Unknown,Unknown,,Ambient,,,,,,100.0,AM 1.5,nan; nan,,False,,,,,,,,,,1.09,23.1,0.67,17.2,,,,,,,,,,,,,,1.09,23.1,0.67,17.2,Reversed,Reversed,Reversed,Stabilised,,True,,,,17.2,,,,True,,20.8,,True,ISOS-L-2,1,Light,,,100.0,,nan; nan,,,Unknown,False,Open circuit,nan; nan,,,60.0; 60.0,Unknown,,Air,,,nan; nan,70.0,1100.0,False,Unknown,,False,99.0,,,,,,,99.0,,0,,,,,False,,1,,,nan; nan,,,,0,,0000:00:00:00:00,0000:00:00:00:00,,,nan; nan,,,nan; nan,,False,,,False,,,,,,,,,,,False,,False,,False,,Carbon-nt Unknown,24422.856113819842,4.387796450843109,Other
3858,3858,Barbara Primera Darwich,False,10.1021/jacs.9b06418,Jeon et al.,18/09/2019,Journal of the American Chemical Society,True,Historic dataset on 2020 11 22_v7.xlsx,,,SLG | ITO | SnO2-c | Perovskite | Carbon-nt | Spiro-MeOTAD | Au,,0.12,0,nip,False,,False,,nan; nan,,False,0,,,False,SLG | ITO,,,,,Unknown,,,,SnO2-c,,Unknown,,Spin-coating,Unknown,Unknown,,,,Unknown,,Unknown,Unknown,,Unknown,Unknown,,Unknown,Unknown,Unknown,Unknown,Unknown,Unknown,Unknown,,Unknown,,,False,False,True,False,False,False,2,True,False,(PEA); Cs; FA,2; 1.77; 57.23,Pb,60,I,181,,(PEA)CsFAPbI,(PEA)2Cs1.77FA57.23Pb60I181,,False,False,,,,,False,,,1,Spin-coating,Liquid,Unknown,,,,DMF; NMP,5.28; 1,Unknown,Unknown,,Unknown,Unknown,,Unknown,Unknown,Unknown,Unknown,True,Diethyl ether,,Unknown,,,100; 150,1.0; 10.0,Unknown,,,False,,Unknown,Unknown,Unknown,,,Unknown,Unknown,,,Carbon-nt | Spiro-MeOTAD,,Unknown | Li-TFSI; TBP,,Lamination | Spin-coating,Unknown,Unknown,,,,Unknown,,Unknown,Unknown,,Unknown,Unknown,,Unknown,Unknown,Unknown,Unknown,Unknown,Unknown,Unknown,Unknown,Unknown,,,Au,,,,Evaporation,Unknown,Unknown,,,,Unknown,,Unknown,Unknown,,Unknown,Unknown,,Unknown,Unknown,Unknown,Unknown,Unknown,Unknown,Unknown,Unknown,Unknown,,,False,,Unknown,,,,Unknown,Unknown,Unknown,,,,Unknown,,Unknown,Unknown,,Unknown,Unknown,,Unknown,Unknown,Unknown,Unknown,Unknown,Unknown,Unknown,Unknown,Unknown,,,False,,Unknown,,,,Unknown,Unknown,Unknown,,,,Unknown,,Unknown,Unknown,,Unknown,Unknown,,Unknown,Unknown,Unknown,Unknown,Unknown,Unknown,Unknown,Unknown,Unknown,,,True,Carbon-nt,Unknown,Unknown,,1071.75,True,1,False,,Unknown,Unknown,,Ambient,,,,,,100.0,AM 1.5,nan; nan,,False,,,,,,,,,,1.08,23.0,0.68,16.9,,,,,,,,,,,,,,1.08,23.0,0.68,16.9,Reversed,Reversed,Reversed,Reversed,,False,,,,,,,,False,,,,True,ISOS-L-2,1,Light,,,100.0,,nan; nan,,,Unknown,False,Open circuit,nan; nan,,,60.0; 60.0,Unknown,,Air,,,nan; nan,70.0,900.0,False,Unknown,,False,80.0,,,900.0,,,,,,0,,,,,False,,1,,,nan; nan,,,,0,,0000:00:00:00:00,0000:00:00:00:00,,,nan; nan,,,nan; nan,,False,,,False,,,,,,,,,,,False,,False,,False,,Carbon-nt Unknown,900.0,2.9542425094393248,Other
15983,15983,Isaac Gould,False,10.1039/c7nr02650a,Chen et al.,30/06/2017,Nanoscale,True,Historic dataset on 2020 11 22_v7.xlsx,,P3HT- MG(en),SLG | ITO | TiO2-c | TiO2-mp | Perovskite | P3HT | Au,,0.025,0,nip,False,,False,,nan; nan,,False,0,,,False,SLG | ITO,,,,,Unknown,,,,TiO2-c | TiO2-mp,250,Unknown,,Spin-coating | Spin-coating,Unknown,Unknown,,,,Unknown,,Unknown,Unknown,,Unknown,Unknown,,Unknown,Unknown,Unknown,Unknown,Unknown,Unknown,Unknown,,Unknown,,,False,False,False,False,True,False,3,True,False,MA,1,Pb,1,I,3,,MAPbI,MAPbI3,,False,False,Cl,,,1.6,False,Composition,,1,Spin-coating,Liquid,N2,,,,DMF,1,Unknown,Unknown,,Unknown,Unknown,,Unknown,Unknown,Unknown,Unknown,False,Unknown,,Unknown,,,100,45,Unknown,,,False,,Unknown,Unknown,Unknown,,,Unknown,Unknown,,,P3HT,,Li-TFSI; Polystyrene; TBP,,Spin-coating,Unknown,Unknown,,,,Unknown,,Unknown,Unknown,,Unknown,Unknown,,Unknown,Unknown,Unknown,Unknown,Unknown,Unknown,Unknown,Unknown,Unknown,,,Au,80,,,Evaporation,Unknown,Unknown,,,,Unknown,,Unknown,Unknown,,Unknown,Unknown,,Unknown,Unknown,Unknown,Unknown,Unknown,Unknown,Unknown,Unknown,Unknown,,,False,,Unknown,,,,Unknown,Unknown,Unknown,,,,Unknown,,Unknown,Unknown,,Unknown,Unknown,,Unknown,Unknown,Unknown,Unknown,Unknown,Unknown,Unknown,Unknown,Unknown,,,False,,Unknown,,,,Unknown,Unknown,Unknown,,,,Unknown,,Unknown,Unknown,,Unknown,Unknown,,Unknown,Unknown,Unknown,Unknown,Unknown,Unknown,Unknown,Unknown,Unknown,,,True,Polystyrene microgel particles,Unknown,Unknown,,,False,1,False,,Unknown,Unknown,,Unknown,,,,,,100.0,AM 1.5,nan; nan,,False,,,,,,,,,,,,,,,,,,,,,,,,,,,,,,,,,,,,False,,,,,,,,False,,,,True,ISOS-D-1,1,Dark,,,0.0,,nan; nan,,,Unknown,False,Open circuit,nan; nan,,,20.0; 20.0,Unknown,,Air,,,nan; nan,40.0,1920.0,False,Unknown,,True,20.0,,,,,,,50.0,,0,,,,,False,,1,,,nan; nan,,,,0,,0000:00:00:00:00,0000:00:00:00:00,,,nan; nan,,,nan; nan,,False,,,False,,,,,,,,,,,False,,False,,False,,Polystyrene microgel particles Unknown,224.0468664232523,2.3503388741378948,Other
24834,24834,Marion Flanke,False,10.1021/jacs.8b11001,Chen et al.,10/12/2018,Journal of the American Chemical Society,True,Historic dataset on 2020 11 22_v7.xlsx,,,SLG | FTO | ZnO-c | ZnOS | TiO2-mp | Perovskite | Spiro-MeOTAD | Au,,0.1,0,nip,False,,False,,nan; nan,,False,0,,,False,SLG | FTO,,4.0,,,Unknown,,,,ZnO-c | ZnOS | TiO2-mp,nan | 15.0 | 150.0,Unknown,,Spin-coating | Dipp-coating | Spin-coating,Unknown,Unknown,,,,Unknown,,Unknown,Unknown,,Unknown,Unknown,,Unknown,Unknown,Unknown,Unknown,Unknown,Unknown,Unknown,,Unknown,,,False,False,False,False,True,False,3,True,False,Cs; FA; MA,0.07; 0.7; 0.23,Pb,1,Br; I,0.69; 2.31,,CsFAMAPbBrI,Cs0.07FA0.7MA0.23PbBr0.69I2.31,,False,False,,,550,,False,,,2,Spin-coating >> Spin-coating,Liquid >> Liquid,Unknown,,,,DMF; DMSO >> IPA,7; 1 >> 1,Unknown,Unknown,,Unknown,Unknown,,Unknown,Unknown,Unknown,Unknown,False,Unknown,,Unknown,,,Unknown >> 110.0,Unknown >> 25.0,Unknown,,,False,,Unknown,Unknown,Unknown,,,Unknown,Unknown,,,Spiro-MeOTAD,,Li-TFSI; TBP,,Spin-coating,Unknown,Unknown,,,,Unknown,,Unknown,Unknown,,Unknown,Unknown,,Unknown,Unknown,Unknown,Unknown,Unknown,Unknown,Unknown,Unknown,Unknown,,,Au,80,,,Evaporation,Unknown,Unknown,,,,Unknown,,Unknown,Unknown,,Unknown,Unknown,,Unknown,Unknown,Unknown,Unknown,Unknown,Unknown,Unknown,Unknown,Unknown,,,False,,Unknown,,,,Unknown,Unknown,Unknown,,,,Unknown,,Unknown,Unknown,,Unknown,Unknown,,Unknown,Unknown,Unknown,Unknown,Unknown,Unknown,Unknown,Unknown,Unknown,,,False,,Unknown,,,,Unknown,Unknown,Unknown,,,,Unknown,,Unknown,Unknown,,Unknown,Unknown,,Unknown,Unknown,Unknown,Unknown,Unknown,Unknown,Unknown,Unknown,Unknown,,,True,Graphene,Unknown,Unknown,,,False,1,False,,Unknown,Unknown,,Unknown,,,,,,100.0,AM 1.5,nan; nan,,False,,,,,,,,,,,,,,,,,,,,,,,,,,,,,,,,,,,,False,,,,,,,,False,,,,True,Other,1,UV lamp,,,,UV,nan; nan,,,Unknown,False,Open circuit,nan; nan,,,25.0; 25.0,Unknown,,Air,,,nan; nan,70.0,150.0,False,Unknown,,False,0.001,,,,,,,,,0,,,,,False,,1,,,nan; nan,,,,0,,0000:00:00:00:00,0000:00:00:00:00,,,nan; nan,,,nan; nan,,False,,,False,,,,,,,,,,,False,,False,,False,,Graphene Unknown,2.907300390241692,0.46348990658450495,Other
24835,24835,Marion Flanke,False,10.1021/jacs.8b11001,Chen et al.,10/12/2018,Journal of the American Chemical Society,True,Historic dataset on 2020 11 22_v7.xlsx,,,SLG | FTO | ZnO-c | ZnOS | TiO2-mp | Perovskite | Spiro-MeOTAD | Au,,0.1,0,nip,False,,False,,nan; nan,,False,0,,,False,SLG | FTO,,4.0,,,Unknown,,,,ZnO-c | ZnOS | TiO2-mp,nan | 15.0 | 150.0,Unknown,,Spin-coating | Dipp-coating | Spin-coating,Unknown,Unknown,,,,Unknown,,Unknown,Unknown,,Unknown,Unknown,,Unknown,Unknown,Unknown,Unknown,Unknown,Unknown,Unknown,,Unknown,,,False,False,False,False,True,False,3,True,False,Cs; FA; MA,0.07; 0.7; 0.23,Pb,1,Br; I,0.69; 2.31,,CsFAMAPbBrI,Cs0.07FA0.7MA0.23PbBr0.69I2.31,,False,False,,,550,,False,,,2,Spin-coating >> Spin-coating,Liquid >> Liquid,Unknown,,,,DMF; DMSO >> IPA,7; 1 >> 1,Unknown,Unknown,,Unknown,Unknown,,Unknown,Unknown,Unknown,Unknown,False,Unknown,,Unknown,,,Unknown >> 110.0,Unknown >> 25.0,Unknown,,,False,,Unknown,Unknown,Unknown,,,Unknown,Unknown,,,Spiro-MeOTAD,,Li-TFSI; TBP,,Spin-coating,Unknown,Unknown,,,,Unknown,,Unknown,Unknown,,Unknown,Unknown,,Unknown,Unknown,Unknown,Unknown,Unknown,Unknown,Unknown,Unknown,Unknown,,,Au,80,,,Evaporation,Unknown,Unknown,,,,Unknown,,Unknown,Unknown,,Unknown,Unknown,,Unknown,Unknown,Unknown,Unknown,Unknown,Unknown,Unknown,Unknown,Unknown,,,False,,Unknown,,,,Unknown,Unknown,Unknown,,,,Unknown,,Unknown,Unknown,,Unknown,Unknown,,Unknown,Unknown,Unknown,Unknown,Unknown,Unknown,Unknown,Unknown,Unknown,,,False,,Unknown,,,,Unknown,Unknown,Unknown,,,,Unknown,,Unknown,Unknown,,Unknown,Unknown,,Unknown,Unknown,Unknown,Unknown,Unknown,Unknown,Unknown,Unknown,Unknown,,,True,Graphene,Unknown,Unknown,,,False,1,False,,Unknown,Unknown,,Unknown,,,,,,100.0,AM 1.5,nan; nan,,False,,,,,,,,,,,,,,,,,,,,,,,,,,,,,,,,,,,,False,,,,,,,,False,,,,True,Other,1,UV lamp,,,,UV,nan; nan,,,Unknown,False,Open circuit,nan; nan,,,25.0; 25.0,Unknown,,Air,,,nan; nan,70.0,500.0,False,Unknown,,False,87.0,,,,,,,,,0,,,,,False,,1,,,nan; nan,,,,0,,0000:00:00:00:00,0000:00:00:00:00,,,nan; nan,,,nan; nan,,False,,,False,,,,,,,,,,,False,,False,,False,,Graphene Unknown,801.1641489560145,2.90372150694838,Other
35383,35383,Xiaoliang Zhang,False,10.1002/adma.201705596,Cao et al.,19/01/2018,Advanced Materials,True,Historic dataset on 2020 11 22_v7.xlsx,,,SLG | FTO | ZnO-np | MgO-EA | TiO2-mp | Perovskite | Spiro-MeOTAD | Au,,0.11,0,nip,False,,False,,nan; nan,,False,0,,,False,SLG | FTO,,,,,Unknown,,,,ZnO-np | MgO-EA | TiO2-mp,,Unknown,,Spin-coating | Spin-coating | Spin-coating,Unknown,Unknown,,,,Unknown,,Unknown,Unknown,,Unknown,Unknown,,Unknown,Unknown,Unknown,Unknown,Unknown,Unknown,Unknown,,Unknown,,,False,False,False,False,True,False,3,True,False,Cs; FA; MA,0.05; 0.79; 0.16,Pb,1,Br; I,0.51; 2.49,PbI2,CsFAMAPbBrI,Cs0.05FA0.79MA0.16PbBr0.51I2.49,,False,False,,,,,False,,,1,Spin-coating,Liquid,Air,,,,DMF; DMSO,1; 4,Unknown,Unknown,,Unknown,Unknown,,Unknown,Unknown,Unknown,Unknown,True,Ethyl acetate,,Unknown,,,125,5,Unknown,,,False,,Unknown,Unknown,Unknown,,,Unknown,Unknown,,,Spiro-MeOTAD,,Li-TFSI; TBP,,Spin-coating,Unknown,Unknown,,,,Unknown,,Unknown,Unknown,,Unknown,Unknown,,Unknown,Unknown,Unknown,Unknown,Unknown,Unknown,Unknown,Unknown,Unknown,,,Au,80,,,Evaporation,Unknown,Unknown,,,,Unknown,,Unknown,Unknown,,Unknown,Unknown,,Unknown,Unknown,Unknown,Unknown,Unknown,Unknown,Unknown,Unknown,Unknown,,,False,,Unknown,,,,Unknown,Unknown,Unknown,,,,Unknown,,Unknown,Unknown,,Unknown,Unknown,,Unknown,Unknown,Unknown,Unknown,Unknown,Unknown,Unknown,Unknown,Unknown,,,False,,Unknown,,,,Unknown,Unknown,Unknown,,,,Unknown,,Unknown,Unknown,,Unknown,Unknown,,Unknown,Unknown,Unknown,Unknown,Unknown,Unknown,Unknown,Unknown,Unknown,,,True,Graphene,Unknown,Unknown,,,True,1,False,,Unknown,Unknown,,Air,,,,,,100.0,AM 1.5,nan; nan,,False,,,,,,,,,,1.12,23.86,0.789,21.08,,,,,1.12,23.71,0.788,20.91,,,,,,1.12,23.86,0.789,20.5,Reversed,Reversed,Reversed,Stabilised,0.015795407,True,,,,20.5,,,,False,,,,True,ISOS-D-1,1,Dark,,,0.0,,nan; nan,,,Unknown,False,Open circuit,nan; nan,,,25.0; 25.0,Unknown,,Air,,,nan; nan,70.0,550.0,False,Unknown,,False,90.0,,,,,,,,,0,,,,,False,,1,,,nan; nan,,,,0,,0000:00:00:00:00,0000:00:00:00:00,,,nan; nan,,,nan; nan,,False,,,False,,,,,,,,,,,False,,False,,False,,Graphene Unknown,1164.8476894455946,3.0662691425657136,Other
35384,35384,Xiaoliang Zhang,False,10.1002/adma.201705596,Cao et al.,19/01/2018,Advanced Materials,True,Historic dataset on 2020 11 22_v7.xlsx,,,SLG | FTO | ZnO-np | MgO-EA | TiO2-mp | Perovskite | Spiro-MeOTAD | Au,,0.11,0,nip,False,,False,,nan; nan,,False,0,,,False,SLG | FTO,,,,,Unknown,,,,ZnO-np | MgO-EA | TiO2-mp,,Unknown,,Spin-coating | Spin-coating | Spin-coating,Unknown,Unknown,,,,Unknown,,Unknown,Unknown,,Unknown,Unknown,,Unknown,Unknown,Unknown,Unknown,Unknown,Unknown,Unknown,,Unknown,,,False,False,False,False,True,False,3,True,False,MA,1,Pb,1,I,3,PbI2,MAPbI,MAPbI3,,False,False,,,,1.6,False,Composition,,1,Spin-coating,Liquid,Air,,,,DMF; DMSO,1; 4,Unknown,Unknown,,Unknown,Unknown,,Unknown,Unknown,Unknown,Unknown,True,Ethyl acetate,,Unknown,,,125,5,Unknown,,,False,,Unknown,Unknown,Unknown,,,Unknown,Unknown,,,Spiro-MeOTAD,,Li-TFSI; TBP,,Spin-coating,Unknown,Unknown,,,,Unknown,,Unknown,Unknown,,Unknown,Unknown,,Unknown,Unknown,Unknown,Unknown,Unknown,Unknown,Unknown,Unknown,Unknown,,,Au,80,,,Evaporation,Unknown,Unknown,,,,Unknown,,Unknown,Unknown,,Unknown,Unknown,,Unknown,Unknown,Unknown,Unknown,Unknown,Unknown,Unknown,Unknown,Unknown,,,False,,Unknown,,,,Unknown,Unknown,Unknown,,,,Unknown,,Unknown,Unknown,,Unknown,Unknown,,Unknown,Unknown,Unknown,Unknown,Unknown,Unknown,Unknown,Unknown,Unknown,,,False,,Unknown,,,,Unknown,Unknown,Unknown,,,,Unknown,,Unknown,Unknown,,Unknown,Unknown,,Unknown,Unknown,Unknown,Unknown,Unknown,Unknown,Unknown,Unknown,Unknown,,,True,Graphene,Unknown,Unknown,,,True,1,False,,Unknown,Unknown,,Air,,,,,,100.0,AM 1.5,nan; nan,,False,,,,,,,,,,1.12,23.08,0.776,20.05,,,,,1.12,19.82,0.772,19.82,,,,,,1.12,23.08,0.776,20.05,Reversed,Reversed,Reversed,Reversed,0.184097058,False,,,,,,,,False,,,,True,ISOS-D-1,1,Dark,,,0.0,,nan; nan,,,Unknown,False,Open circuit,nan; nan,,,25.0; 25.0,Unknown,,Air,,,nan; nan,70.0,550.0,False,Unknown,,False,80.0,,,550.0,,,,,,0,,,,,False,,1,,,nan; nan,,,,0,,0000:00:00:00:00,0000:00:00:00:00,,,nan; nan,,,nan; nan,,False,,,False,,,,,,,,,,,False,,False,,False,,Graphene Unknown,550.0,2.7403626894942437,Other
305,305,Alberto Garcia-Fernandez,False,10.1039/c8ta08306a,Imran et al.,23/10/2018,Journal of Materials Chemistry A,True,Historic dataset on 2020 11 22_v7.xlsx,,,SLG | ITO | PTAA | Perovskite | C60 | ZnSe | Ag,,0.11,0,pin,False,,False,,nan; nan,,False,0,,,False,SLG | ITO,,,,,Unknown,,,,C60 | ZnSe,45.0 | 3.0,Unknown,,Evaporation | Evaporation,Unknown,Unknown,,,,Unknown,,Unknown,Unknown,,Unknown,Unknown,,Unknown,Unknown,Unknown,Unknown,Unknown,Unknown,Unknown,,Unknown,,,False,False,False,False,True,False,3,True,False,FA; MA,0.9; 0.1,Pb,1,Br; I,0.3; 2.7,,FAMAPbBrI,FA0.9MA0.1PbBr0.3I2.7,,False,False,,,300,,False,,,1,Spin-coating,Liquid,Unknown,,,,DMF; DMSO,4; 1,Unknown,Unknown,,Unknown,Unknown,,Unknown,Unknown,Unknown,Unknown,True,Chlorobenzene,,Unknown,,,100,20,Unknown,,,False,,Unknown,Unknown,Unknown,,,Unknown,Unknown,,,PTAA,,,,Spin-coating,Unknown,Unknown,,,,Unknown,,Unknown,Unknown,,Unknown,Unknown,,Unknown,Unknown,Unknown,Unknown,Unknown,Unknown,Unknown,Unknown,Unknown,,,Ag,100,,,Evaporation,Unknown,Unknown,,,,Unknown,,Unknown,Unknown,,Unknown,Unknown,,Unknown,Unknown,Unknown,Unknown,Unknown,Unknown,Unknown,Unknown,Unknown,,,False,,Unknown,,,,Unknown,Unknown,Unknown,,,,Unknown,,Unknown,Unknown,,Unknown,Unknown,,Unknown,Unknown,Unknown,Unknown,Unknown,Unknown,Unknown,Unknown,Unknown,,,False,,Unknown,,,,Unknown,Unknown,Unknown,,,,Unknown,,Unknown,Unknown,,Unknown,Unknown,,Unknown,Unknown,Unknown,Unknown,Unknown,Unknown,Unknown,Unknown,Unknown,,,True,Cover glass-QDs,UV-curable epoxy,N2,,,True,2,False,,Unknown,Unknown,,Air,,,,,,100.0,AM 1.5,nan; nan,,False,,,,,,,,,,1.1,22.18,0.75,18.38,,,,,1.1,22.06,0.72,17.53,,,,,,1.1,22.18,0.75,18.38,Reversed,Reversed,Reversed,Reversed,0.098116435,False,,,,,,,,True,,22.6,,True,ISOS-D-3,1,Dark,,,0.0,,nan; nan,,,Unknown,False,Open circuit,nan; nan,,Constant,25.0; 25.0,Unknown,,Air,,,nan; nan,80.0,2.0,False,Unknown,,False,60.0,,,0.5,,,,,,0,,,,,False,,1,,,nan; nan,,,,0,,0000:00:00:00:00,0000:00:00:00:00,,,nan; nan,,,nan; nan,,False,,,False,,,,,,,,,,,False,,False,,False,,Cover glass-QDs UV-curable epoxy,0.5,-0.3010299956639812,Glass + Epoxy
308,308,Alberto Garcia-Fernandez,False,10.1039/c8ta08306a,Imran et al.,23/10/2018,Journal of Materials Chemistry A,True,Historic dataset on 2020 11 22_v7.xlsx,,,SLG | ITO | PTAA | Perovskite | C60 | BCP | Ag,,0.11,0,pin,False,,False,,nan; nan,,False,0,,,False,SLG | ITO,,,,,Unknown,,,,C60 | BCP,45,Unknown,,Evaporation | Evaporation,Unknown,Unknown,,,,Unknown,,Unknown,Unknown,,Unknown,Unknown,,Unknown,Unknown,Unknown,Unknown,Unknown,Unknown,Unknown,,Unknown,,,False,False,False,False,True,False,3,True,False,FA; MA,0.9; 0.1,Pb,1,Br; I,0.3; 2.7,,FAMAPbBrI,FA0.9MA0.1PbBr0.3I2.7,,False,False,,,300,,False,,,1,Spin-coating,Liquid,Unknown,,,,DMF; DMSO,4; 1,Unknown,Unknown,,Unknown,Unknown,,Unknown,Unknown,Unknown,Unknown,True,Chlorobenzene,,Unknown,,,100,20,Unknown,,,False,,Unknown,Unknown,Unknown,,,Unknown,Unknown,,,PTAA,,,,Spin-coating,Unknown,Unknown,,,,Unknown,,Unknown,Unknown,,Unknown,Unknown,,Unknown,Unknown,Unknown,Unknown,Unknown,Unknown,Unknown,Unknown,Unknown,,,Ag,100,,,Evaporation,Unknown,Unknown,,,,Unknown,,Unknown,Unknown,,Unknown,Unknown,,Unknown,Unknown,Unknown,Unknown,Unknown,Unknown,Unknown,Unknown,Unknown,,,False,,Unknown,,,,Unknown,Unknown,Unknown,,,,Unknown,,Unknown,Unknown,,Unknown,Unknown,,Unknown,Unknown,Unknown,Unknown,Unknown,Unknown,Unknown,Unknown,Unknown,,,False,,Unknown,,,,Unknown,Unknown,Unknown,,,,Unknown,,Unknown,Unknown,,Unknown,Unknown,,Unknown,Unknown,Unknown,Unknown,Unknown,Unknown,Unknown,Unknown,Unknown,,,True,Cover glass-QDs,UV-curable epoxy,N2,,,True,2,False,,Unknown,Unknown,,Air,,,,,,100.0,AM 1.5,nan; nan,,False,,,,,,,,,,1.05,23.35,0.76,18.53,,,,,1.06,23.32,0.73,18.0,,,,,,1.05,23.35,0.76,18.53,Reversed,Reversed,Reversed,Reversed,0.083349411,False,,,,,,,,False,,,,True,ISOS-D-1,1,Dark,,,0.0,,nan; nan,,,Unknown,False,Open circuit,nan; nan,,Constant,25.0; 25.0,Unknown,,Air,,,nan; nan,80.0,0.83,False,Unknown,,False,50.0,,,0.16,,,,,,0,,,,,False,,1,,,nan; nan,,,,0,,0000:00:00:00:00,0000:00:00:00:00,,,nan; nan,,,nan; nan,,False,,,False,,,,,,,,,,,False,,False,,False,,Cover glass-QDs UV-curable epoxy,0.16,-0.7958800173440752,Glass + Epoxy
309,309,Alberto Garcia-Fernandez,False,10.1039/c8ta08306a,Imran et al.,23/10/2018,Journal of Materials Chemistry A,True,Historic dataset on 2020 11 22_v7.xlsx,,,SLG | ITO | NiO-c | Perovskite | C60 | ZnSe | Ag,,0.11,0,pin,False,,False,,nan; nan,,False,0,,,False,SLG | ITO,,,,,Unknown,,,,C60 | ZnSe,45.0 | nan,Unknown,,Evaporation | Evaporation,Unknown,Unknown,,,,Unknown,,Unknown,Unknown,,Unknown,Unknown,,Unknown,Unknown,Unknown,Unknown,Unknown,Unknown,Unknown,,Unknown,,,False,False,False,False,True,False,3,True,False,FA; MA,0.9; 0.1,Pb,1,Br; I,0.3; 2.7,,FAMAPbBrI,FA0.9MA0.1PbBr0.3I2.7,,False,False,,,300,,False,,,1,Spin-coating,Liquid,Unknown,,,,DMF; DMSO,4; 1,Unknown,Unknown,,Unknown,Unknown,,Unknown,Unknown,Unknown,Unknown,True,Chlorobenzene,,Unknown,,,100,20,Unknown,,,False,,Unknown,Unknown,Unknown,,,Unknown,Unknown,,,NiO-c,,,,Spin-coating,Unknown,Unknown,,,,Unknown,,Unknown,Unknown,,Unknown,Unknown,,Unknown,Unknown,Unknown,Unknown,Unknown,Unknown,Unknown,Unknown,Unknown,,,Ag,100,,,Evaporation,Unknown,Unknown,,,,Unknown,,Unknown,Unknown,,Unknown,Unknown,,Unknown,Unknown,Unknown,Unknown,Unknown,Unknown,Unknown,Unknown,Unknown,,,False,,Unknown,,,,Unknown,Unknown,Unknown,,,,Unknown,,Unknown,Unknown,,Unknown,Unknown,,Unknown,Unknown,Unknown,Unknown,Unknown,Unknown,Unknown,Unknown,Unknown,,,False,,Unknown,,,,Unknown,Unknown,Unknown,,,,Unknown,,Unknown,Unknown,,Unknown,Unknown,,Unknown,Unknown,Unknown,Unknown,Unknown,Unknown,Unknown,Unknown,Unknown,,,True,Cover glass-QDs,UV-curable epoxy,N2,,,True,2,False,,Unknown,Unknown,,Air,,,,,,100.0,AM 1.5,nan; nan,,False,,,,,,,,,,0.96,21.57,0.75,15.55,,,,,0.96,21.06,0.76,15.38,,,,,,0.96,21.57,0.75,15.55,Reversed,Reversed,Reversed,Reversed,0.04934468,False,,,,,,,,False,,,,True,ISOS-D-1,1,Dark,,,0.0,,nan; nan,,,Unknown,False,Open circuit,nan; nan,,Constant,25.0; 25.0,Unknown,,Air,,,nan; nan,80.0,2.0,False,Unknown,,False,70.0,,,1.16,,,,,,0,,,,,False,,1,,,nan; nan,,,,0,,0000:00:00:00:00,0000:00:00:00:00,,,nan; nan,,,nan; nan,,False,,,False,,,,,,,,,,,False,,False,,False,,Cover glass-QDs UV-curable epoxy,1.16,0.06445798922691845,Glass + Epoxy
1796,1796,Andrea Crovetto,False,10.1002/adfm.201905190,Kim et al.,09/08/2019,Advanced Functional Materials,True,Historic dataset on 2020 11 22_v7.xlsx,,,SLG | ITO | SnO2-c | Perovskite | Spiro-MeOTAD | Au,,0.09,0,nip,False,,False,,nan; nan,,False,0,,,False,SLG | ITO,,,,,Unknown,,,,SnO2-c,,Unknown,,Spin-coating,Unknown,Unknown,,,,Unknown,,Unknown,Unknown,,Unknown,Unknown,,Unknown,Unknown,Unknown,Unknown,Unknown,Unknown,Unknown,,Unknown,,,False,False,False,False,True,False,3,True,False,Cs; FA; MA,0.05; 0.81; 0.14,Pb,1,Br; I,0.45; 2.55,,CsFAMAPbBrI,Cs0.05FA0.81MA0.14PbBr0.45I2.55,,False,False,,,,1.62,False,,770.0,1,Spin-coating,Liquid,Unknown,,,,DMF; DMSO,,Unknown,Unknown,,Unknown,Unknown,,Unknown,Unknown,Unknown,Unknown,True,Diethyl ether,,Unknown,,,105,40,Unknown,,,False,,Unknown,Unknown,Unknown,,,Unknown,Unknown,,,Spiro-MeOTAD,,Li-TFSI; TBP,,Spin-coating,Unknown,Unknown,,,,Unknown,,Unknown,Unknown,,Unknown,Unknown,,Unknown,Unknown,Unknown,Unknown,Unknown,Unknown,Unknown,Unknown,Unknown,,,Au,100,,,Evaporation,Unknown,Unknown,,,,Unknown,,Unknown,Unknown,,Unknown,Unknown,,Unknown,Unknown,Unknown,Unknown,Unknown,Unknown,Unknown,Unknown,Unknown,,,False,,Unknown,,,,Unknown,Unknown,Unknown,,,,Unknown,,Unknown,Unknown,,Unknown,Unknown,,Unknown,Unknown,Unknown,Unknown,Unknown,Unknown,Unknown,Unknown,Unknown,,,False,,Unknown,,,,Unknown,Unknown,Unknown,,,,Unknown,,Unknown,Unknown,,Unknown,Unknown,,Unknown,Unknown,Unknown,Unknown,Unknown,Unknown,Unknown,Unknown,Unknown,,,True,SLG,Epoxy,Dry air,,,True,1,False,,Unknown,Unknown,,Unknown,,,,,,100.0,AM 1.5,nan; nan,,False,,,,,,,,,,1.07,23.2,0.76,18.9,,,,,1.05,23.5,0.74,18.4,,,,,,1.07,23.2,0.76,18.9,Reversed,Reversed,Reversed,Reversed,0.088930619,False,,,,,,,,False,,,,True,ISOS‐D‐3,1,Dark,,,0.0,,nan; nan,,,Unknown,False,Open circuit,nan; nan,,,85.0; 85.0,Unknown,,Air,,,nan; nan,85.0,300.0,False,Unknown,,False,77.0,,,270.0,,,,,,0,,,,,False,,1,,,nan; nan,,,,0,,0000:00:00:00:00,0000:00:00:00:00,,,nan; nan,,,nan; nan,,False,,,False,,,,,,,,,,,False,,False,,False,,SLG Epoxy,270.0,2.4313637641589874,Glass + Epoxy
1797,1797,Andrea Crovetto,False,10.1002/adfm.201905190,Kim et al.,09/08/2019,Advanced Functional Materials,True,Historic dataset on 2020 11 22_v7.xlsx,,,SLG | ITO | SnO2-np | Perovskite | Spiro-MeOTAD | Au,,0.09,0,nip,False,,False,,nan; nan,,False,0,,,False,SLG | ITO,,,,,Unknown,,,,SnO2-np,,Unknown,,Spin-coating,Unknown,Unknown,,,,Unknown,,Unknown,Unknown,,Unknown,Unknown,,Unknown,Unknown,Unknown,Unknown,Unknown,Unknown,Unknown,,Unknown,,,False,False,False,False,True,False,3,True,False,Cs; FA; MA,0.05; 0.81; 0.14,Pb,1,Br; I,0.45; 2.55,,CsFAMAPbBrI,Cs0.05FA0.81MA0.14PbBr0.45I2.55,,False,False,"1,2,4-triazole",0.02,,1.62,False,,768.0,1,Spin-coating,Liquid,Unknown,,,,DMF; DMSO,,Unknown,Unknown,,Unknown,Unknown,,Unknown,Unknown,Unknown,Unknown,True,Diethyl ether,,Unknown,,,105,40,Unknown,,,False,,Unknown,Unknown,Unknown,,,Unknown,Unknown,,,Spiro-MeOTAD,,Li-TFSI; TBP,,Spin-coating,Unknown,Unknown,,,,Unknown,,Unknown,Unknown,,Unknown,Unknown,,Unknown,Unknown,Unknown,Unknown,Unknown,Unknown,Unknown,Unknown,Unknown,,,Au,100,,,Evaporation,Unknown,Unknown,,,,Unknown,,Unknown,Unknown,,Unknown,Unknown,,Unknown,Unknown,Unknown,Unknown,Unknown,Unknown,Unknown,Unknown,Unknown,,,False,,Unknown,,,,Unknown,Unknown,Unknown,,,,Unknown,,Unknown,Unknown,,Unknown,Unknown,,Unknown,Unknown,Unknown,Unknown,Unknown,Unknown,Unknown,Unknown,Unknown,,,False,,Unknown,,,,Unknown,Unknown,Unknown,,,,Unknown,,Unknown,Unknown,,Unknown,Unknown,,Unknown,Unknown,Unknown,Unknown,Unknown,Unknown,Unknown,Unknown,Unknown,,,True,SLG,Epoxy,Dry air,,,True,1,False,,Unknown,Unknown,,Unknown,,,,,,100.0,AM 1.5,nan; nan,,False,,,,,,,,,,1.09,24.4,0.79,20.9,,,,,1.08,24.4,0.74,19.6,,,,,,1.09,24.4,0.79,20.9,Reversed,Reversed,Reversed,Reversed,0.148916136,False,,,,,,,,False,,,,True,ISOS‐D‐3,1,Dark,,,0.0,,nan; nan,,,Unknown,False,Open circuit,nan; nan,,,85.0; 85.0,Unknown,,Air,,,nan; nan,85.0,750.0,False,Unknown,,False,95.0,,,,,,,,,0,,,,,False,,1,,,nan; nan,,,,0,,0000:00:00:00:00,0000:00:00:00:00,,,nan; nan,,,nan; nan,,False,,,False,,,,,,,,,,,False,,False,,False,,SLG Epoxy,3262.759108845166,3.513585010790272,Glass + Epoxy
