Repository: MiriEsh/Perovskite-encapsulation-comparison

The Perovskite encapsulation comparison python code takes the data downloaded from the Material Zone Perovskite Project and compares the stability of different encapsulations.

No pip install is needed - in order to get the out-put files all you need to do is run the code.
There are 2 input csv files needed to run this code: 'Perovsite database query.csv' (contains the data as downloaded from the Material Zone project) and 'Manual additions.csv' (contains corrections\additions to any of the lines in the Material Zone project).  
The output files are:
'Experiments_with_T80_greater_than_100.csv', 
'Experiments_with_T80_for_supp.csv', 
'Experiments_with_Encap_and_stability.csv',

File: outputs/Experiments_with_T80_greater_than_100.csv (part 1 of 3)
Ref_ID,Ref_ID_temp,Ref_name_of_person_entering_the_data,Ref_data_entered_by_author,Ref_DOI_number,Ref_lead_author,Ref_publication_date,Ref_journal,Ref_part_of_initial_dataset,Ref_original_filename_data_upload,Ref_free_text_comment,Ref_internal_sample_id,Cell_stack_sequence,Cell_area_total,Cell_area_measured,Cell_number_of_cells_per_substrate,Cell_architecture,Cell_flexible,Cell_flexible_min_bending_radius,Cell_semitransparent,Cell_semitransparent_AVT,Cell_semitransparent_wavelength_range,Cell_semitransparent_raw_data,Module,Module_number_of_cells_in_module,Module_area_total,Module_area_effective,Module_JV_data_recalculated_per_cell,Substrate_stack_sequence,Substrate_thickness,Substrate_area,Substrate_supplier,Substrate_brand_name,Substrate_deposition_procedure,Substrate_surface_roughness_rms,Substrate_etching_procedure,Substrate_cleaning_procedure,ETL_stack_sequence,ETL_thickness,ETL_additives_compounds,ETL_additives_concentrations,ETL_deposition_procedure,ETL_deposition_aggregation_state_of_reactants,ETL_deposition_synthesis_atmosphere,ETL_deposition_synthesis_atmosphere_pressure_total,ETL_deposition_synthesis_atmosphere_pressure_partial,ETL_deposition_synthesis_atmosphere_relative_humidity,ETL_deposition_solvents,ETL_deposition_solvents_mixing_ratios,ETL_deposition_solvents_supplier,ETL_deposition_solvents_purity,ETL_deposition_reaction_solutions_compounds,ETL_deposition_reaction_solutions_compounds_supplier,ETL_deposition_reaction_solutions_compounds_purity,ETL_deposition_reaction_solutions_concentrations,ETL_deposition_reaction_solutions_volumes,ETL_deposition_reaction_solutions_age,ETL_deposition_reaction_solutions_temperature,ETL_deposition_substrate_temperature,ETL_deposition_thermal_annealing_temperature,ETL_deposition_thermal_annealing_time,ETL_deposition_thermal_annealing_atmosphere,ETL_storage_time_until_next_deposition_step,ETL_storage_atmosphere,ETL_storage_relative_humidity,ETL_surface_treatment_before_next_deposition_step,Perovskite_single_crystal,Perovskite_dimension_0D,Perovskite_dimension_2D,Perovskite_dimension_2D3D_mixture,Perovskite_dimension_3D,Perovskite_dimension_3D_with_2D_capping_layer,Perovskite_dimension_list_of_layers,Perovskite_composition_perovskite_ABC3_structure,Perovskite_composition_perovskite_inspired_structure,Perovskite_composition_a_ions,Perovskite_composition_a_ions_coefficients,Perovskite_composition_b_ions,Perovskite_composition_b_ions_coefficients,Perovskite_composition_c_ions,Perovskite_composition_c_ions_coefficients,Perovskite_composition_none_stoichiometry_components_in_excess,Perovskite_composition_short_form,Perovskite_composition_long_form,Perovskite_composition_assumption,Perovskite_composition_inorganic,Perovskite_composition_leadfree,Perovskite_additives_compounds,Perovskite_additives_concentrations,Perovskite_thickness,Perovskite_band_gap,Perovskite_band_gap_graded,Perovskite_band_gap_estimation_basis,Perovskite_pl_max,Perovskite_deposition_number_of_deposition_steps,Perovskite_deposition_procedure,Perovskite_deposition_aggregation_state_of_reactants,Perovskite_deposition_synthesis_atmosphere,Perovskite_deposition_synthesis_atmosphere_pressure_total,Perovskite_deposition_synthesis_atmosphere_pressure_partial,Perovskite_deposition_synthesis_atmosphere_relative_humidity,Perovskite_deposition_solvents,Perovskite_deposition_solvents_mixing_ratios,Perovskite_deposition_solvents_supplier,Perovskite_deposition_solvents_purity,Perovskite_deposition_reaction_solutions_compounds,Perovskite_deposition_reaction_solutions_compounds_supplier,Perovskite_deposition_reaction_solutions_compounds_purity,Perovskite_deposition_reaction_solutions_concentrations,Perovskite_deposition_reaction_solutions_volumes,Perovskite_deposition_reaction_solutions_age,Perovskite_deposition_reaction_solutions_temperature,Perovskite_deposition_substrate_temperature,Perovskite_deposition_quenching_induced_crystallisation,Perovskite_deposition_quenching_media,Perovskite_deposition_quenching_media_mixing_ratios,Perovskite_deposition_quenching_media_volume,Perovskite_deposition_quenching_media_additives_compounds,Perovskite_deposition_quenching_media_additives_concentrations,Perovskite_deposition_thermal_annealing_temperature,Perovskite_deposition_thermal_annealing_time,Perovskite_deposition_thermal_annealing_atmosphere,Perovskite_deposition_thermal_annealing_relative_humidity,Perovskite_deposition_thermal_annealing_pressure,Perovskite_deposition_solvent_annealing,Perovskite_deposition_solvent_annealing_timing,Perovskite_deposition_solvent_annealing_solvent_atmosphere,Perovskite_deposition_solvent_annealing_time,Perovskite_deposition_solvent_annealing_temperature,Perovskite_deposition_after_treatment_of_formed_perovskite,Perovskite_deposition_after_treatment_of_formed_perovskite_met,Perovskite_storage_time_until_next_deposition_step,Perovskite_storage_atmosphere,Perovskite_storage_relative_humidity,Perovskite_surface_treatment_before_next_deposition_step,HTL_stack_sequence,HTL_thickness_list,HTL_additives_compounds,HTL_additives_concentrations,HTL_deposition_procedure,HTL_deposition_aggregation_state_of_reactants,HTL_deposition_synthesis_atmosphere,HTL_deposition_synthesis_atmosphere_pressure_total,HTL_deposition_synthesis_atmosphere_pressure_partial,HTL_deposition_synthesis_atmosphere_relative_humidity,HTL_deposition_solvents,HTL_deposition_solvents_mixing_ratios,HTL_deposition_solvents_supplier,HTL_deposition_solvents_purity,HTL_deposition_reaction_solutions_compounds,HTL_deposition_reaction_solutions_compounds_supplier,HTL_deposition_reaction_solutions_compounds_purity,HTL_deposition_reaction_solutions_concentrations,HTL_deposition_reaction_solutions_volumes,HTL_deposition_reaction_solutions_age,HTL_deposition_reaction_solutions_temperature,HTL_deposition_substrate_temperature,HTL_deposition_thermal_annealing_temperature,HTL_deposition_thermal_annealing_time,HTL_deposition_thermal_annealing_atmosphere,HTL_storage_time_until_next_deposition_step,HTL_storage_atmosphere,HTL_storage_relative_humidity,HTL_surface_treatment_before_next_deposition_step,Backcontact_stack_sequence,Backcontact_thickness_list,Backcontact_additives_compounds,Backcontact_additives_concentrations,Backcontact_deposition_procedure,Backcontact_deposition_aggregation_state_of_reactants,Backcontact_deposition_synthesis_atmosphere,Backcontact_deposition_synthesis_atmosphere_pressure_total,Backcontact_deposition_synthesis_atmosphere_pressure_partial,Backcontact_deposition_synthesis_atmosphere_relative_humidity,Backcontact_deposition_solvents,Backcontact_deposition_solvents_mixing_ratios,Backcontact_deposition_solvents_supplier,Backcontact_deposition_solvents_purity,Backcontact_deposition_reaction_solutions_compounds,Backcontact_deposition_reaction_solutions_compounds_supplier,Backcontact_deposition_reaction_solutions_compounds_purity,Backcontact_deposition_reaction_solutions_concentrations,Backcontact_deposition_reaction_solutions_volumes,Backcontact_deposition_reaction_solutions_age,Backcontact_deposition_reaction_solutions_temperature,Backcontact_deposition_substrate_temperature,Backcontact_deposition_thermal_annealing_temperature,Backcontact_deposition_thermal_annealing_time,Backcontact_deposition_thermal_annealing_atmosphere,Backcontact_storage_time_until_next_deposition_step,Backcontact_storage_atmosphere,Backcontact_storage_relative_humidity,Backcontact_surface_treatment_before_next_deposition_step,Add_lay_front,Add_lay_front_function,Add_lay_front_stack_sequence,Add_lay_front_thickness_list,Add_lay_front_additives_compounds,Add_lay_front_additives_concentrations,Add_lay_front_deposition_procedure,Add_lay_front_deposition_aggregation_state_of_reactants,Add_lay_front_deposition_synthesis_atmosphere,Add_lay_front_deposition_synthesis_atmosphere_pressure_total,Add_lay_front_deposition_synthesis_atmosphere_pressure_partial,Add_lay_front_deposition_synthesis_atmosphere_relative_humidity,Add_lay_front_deposition_solvents,Add_lay_front_deposition_solvents_mixing_ratios,Add_lay_front_deposition_solvents_supplier,Add_lay_front_deposition_solvents_purity,Add_lay_front_deposition_reaction_solutions_compounds,Add_lay_front_deposition_reaction_solutions_compounds_supplier,Add_lay_front_deposition_reaction_solutions_compounds_purity,Add_lay_front_deposition_reaction_solutions_concentrations,Add_lay_front_deposition_reaction_solutions_volumes,Add_lay_front_deposition_reaction_solutions_age,Add_lay_front_deposition_reaction_solutions_temperature,Add_lay_front_deposition_substrate_temperature,Add_lay_front_deposition_thermal_annealing_temperature,Add_lay_front_deposition_thermal_annealing_time,Add_lay_front_deposition_thermal_annealing_atmosphere,Add_lay_front_storage_time_until_next_deposition_step,Add_lay_front_storage_atmosphere,Add_lay_front_storage_relative_humidity,Add_lay_front_surface_treatment_before_next_deposition_step,Add_lay_back,Add_lay_back_function,Add_lay_back_stack_sequence,Add_lay_back_thickness_list,Add_lay_back_additives_compounds,Add_lay_back_additives_concentrations,Add_lay_back_deposition_procedure,Add_lay_back_deposition_aggregation_state_of_reactants,Add_lay_back_deposition_synthesis_atmosphere,Add_lay_back_deposition_synthesis_atmosphere_pressure_total,Add_lay_back_deposition_synthesis_atmosphere_pressure_partial,Add_lay_back_deposition_synthesis_atmosphere_relative_humidity,Add_lay_back_deposition_solvents,Add_lay_back_deposition_solvents_mixing_ratios,Add_lay_back_deposition_solvents_supplier,Add_lay_back_deposition_solvents_purity,Add_lay_back_deposition_reaction_solutions_compounds,Add_lay_back_deposition_reaction_solutions_compounds_supplier,Add_lay_back_deposition_reaction_solutions_compounds_purity,Add_lay_back_deposition_reaction_solutions_concentrations,Add_lay_back_deposition_reaction_solutions_volumes,Add_lay_back_deposition_reaction_solutions_age,Add_lay_back_deposition_reaction_solutions_temperature,Add_lay_back_deposition_substrate_temperature,Add_lay_back_deposition_thermal_annealing_temperature,Add_lay_back_deposition_thermal_annealing_time,Add_lay_back_deposition_thermal_annealing_atmosphere,Add_lay_back_storage_time_until_next_deposition_step,Add_lay_back_storage_atmosphere,Add_lay_back_storage_relative_humidity,Add_lay_back_surface_treatment_before_next_deposition_step,Encapsulation,Encapsulation_stack_sequence,Encapsulation_edge_sealing_materials,Encapsulation_atmosphere_for_encapsulation,Encapsulation_water_vapour_transmission_rate,Encapsulation_oxygen_transmission_rate,JV_measured,JV_average_over_n_number_of_cells,JV_certified_values,JV_certification_institute,JV_storage_age_of_cell,JV_storage_atmosphere,JV_storage_relative_humidity,JV_test_atmosphere,JV_test_relative_humidity,JV_test_temperature,JV_light_source_type,JV_light_source_brand_name,JV_light_source_simulator_class,JV_light_intensity,JV_light_spectra,JV_light_wavelength_range,JV_light_illumination_direction,JV_light_masked_cell,JV_light_mask_area,JV_scan_speed,JV_scan_delay_time,JV_scan_integration_time,JV_scan_voltage_step,JV_preconditioning_protocol,JV_preconditioning_time,JV_preconditioning_potential,JV_preconditioning_light_intensity,JV_reverse_scan_Voc,JV_reverse_scan_Jsc,JV_reverse_scan_FF,JV_reverse_scan_PCE,JV_reverse_scan_Vmp,JV_reverse_scan_Jmp,JV_reverse_scan_series_resistance,JV_reverse_scan_shunt_resistance,JV_forward_scan_Voc,JV_forward_scan_Jsc,JV_forward_scan_FF,JV_forward_scan_PCE,JV_forward_scan_Vmp,JV_forward_scan_Jmp,JV_forward_scan_series_resistance,JV_forward_scan_shunt_resistance,JV_link_raw_data,JV_default_Voc,JV_default_Jsc,JV_default_FF,JV_default_PCE,JV_default_Voc_scan_direction,JV_default_Jsc_scan_direction,JV_default_FF_scan_direction,JV_default_PCE_scan_direction,JV_hysteresis_index,Stabilised_performance_measured,Stabilised_performance_procedure,Stabilised_performance_procedure_metrics,Stabilised_performance_measurement_time,Stabilised_performance_PCE,Stabilised_performance_Vmp,Stabilised_performance_Jmp,Stabilised_performance_link_raw_data,EQE_measured,EQE_light_bias,EQE_integrated_Jsc,EQE_link_raw_data,Stability_measured,Stability_protocol,Stability_average_over_n_number_of_cells,Stability_light_source_type,Stability_light_source_brand_name,Stability_light_source_simulator_class,Stability_light_intensity,Stability_light_spectra,Stability_light_wavelength_range,Stability_light_illumination_direction,Stability_light_load_condition,Stability_light_cycling_times,Stability_light_UV_filter,Stability_potential_bias_load_condition,Stability_potential_bias_range,Stability_potential_bias_passive_resistance,Stability_temperature_load_condition,Stability_temperature_range,Stability_temperature_cycling_times,Stability_temperature_ramp_speed,Stability_atmosphere,Stability_atmosphere_oxygen_concentration,Stability_relative_humidity_load_conditions,Stability_relative_humidity_range,Stability_relative_humidity_average_value,Stability_time_total_exposure,Stability_periodic_JV_measurements,Stability_periodic_JV_measurements_time_between_jv,Stability_PCE_initial_value,Stability_PCE_burn_in_observed,Stability_PCE_end_of_experiment,Stability_PCE_T95,Stability_PCE_Ts95,Stability_PCE_T80,Stability_PCE_Ts80,Stability_PCE_Te80,Stability_PCE_Tse80,Stability_PCE_after_1000_h,Stability_lifetime_energy_yield,Stability_flexible_cell_number_of_bending_cycles,Stability_flexible_cell_bending_radius,Stability_flexible_cell_PCE_initial_value,Stability_flexible_cell_PCE_end_of_experiment,Stability_link_raw_data_for_stability_trace,Outdoor_tested,Outdoor_protocol,Outdoor_average_over_n_number_of_cells,Outdoor_location_country,Outdoor_location_city,Outdoor_location_coordinates,Outdoor_location_climate_zone,Outdoor_installation_tilt,Outdoor_installation_cardinal_direction,Outdoor_installation_number_of_solar_tracking_axis,Outdoor_time_season,Outdoor_time_start,Outdoor_time_end,Outdoor_time_total_exposure,Outdoor_potential_bias_load_condition,Outdoor_potential_bias_range,Outdoor_potential_bias_passive_resistance,Outdoor_temperature_load_condition,Outdoor_temperature_range,Outdoor_temperature_tmodule,Outdoor_periodic_JV_measurements,Outdoor_periodic_JV_measurements_time_between_measurements,Outdoor_PCE_initial_value,Outdoor_PCE_burn_in_observed,Outdoor_PCE_end_of_experiment,Outdoor_PCE_T95,Outdoor_PCE_Ts95,Outdoor_PCE_T80,Outdoor_PCE_Ts80,Outdoor_PCE_Te80,Outdoor_PCE_Tse80,Outdoor_PCE_after_1000_h,Outdoor_power_generated,Outdoor_link_raw_data_for_outdoor_trace,Outdoor_detaild_weather_data_available,Outdoor_link_detailed_weather_data,Outdoor_spectral_data_available,Outdoor_link_spectral_data,Outdoor_irradiance_measured,Outdoor_link_irradiance_data,Encapsulation_materials
537,537,Alberto Garcia-Fernandez,False,10.1039/c6ta09202k,Ginting et al.,08/02/2017,Journal of Materials Chemistry A,True,Historic dataset on 2020 11 22_v7.xlsx,,,SLG | ITO | ZnO-c | Perovskite | Spiro-MeOTAD | Ag,,0.096,0,nip,False,,False,,nan; nan,,False,0,,,False,SLG | ITO,,,,,Unknown,,,,ZnO-c,,Unknown,,Spin-coating,Unknown,Unknown,,,,Unknown,,Unknown,Unknown,,Unknown,Unknown,,Unknown,Unknown,Unknown,Unknown,Unknown,Unknown,Unknown,,Unknown,,,False,False,False,False,True,False,3,True,False,MA,1,Pb,1,I,3,,MAPbI,MAPbI3,,False,False,,,,1.6,False,Composition,,2,Spin-coating >> Spin-coating,Liquid >> Liquid,N2 >> N2,,,,DMF >> IPA,1 >> 1,Unknown,Unknown,,Unknown,Unknown,,Unknown,Unknown,Unknown,Unknown,False,Unknown,,Unknown,,,Unknown >> 80,Unknown >> 10.0,Unknown,,,False,,Unknown,Unknown,Unknown,,,Unknown,Unknown,,,Spiro-MeOTAD,,Li-TFSI; TBP,,Spin-coating,Unknown,Unknown,,,,Unknown,,Unknown,Unknown,,Unknown,Unknown,,Unknown,Unknown,Unknown,Unknown,Unknown,Unknown,Unknown,Unknown,Unknown,,,Ag,100,,,Evaporation,Unknown,Unknown,,,,Unknown,,Unknown,Unknown,,Unknown,Unknown,,Unknown,Unknown,Unknown,Unknown,Unknown,Unknown,Unknown,Unknown,Unknown,,,False,,Unknown,,,,Unknown,Unknown,Unknown,,,,Unknown,,Unknown,Unknown,,Unknown,Unknown,,Unknown,Unknown,Unknown,Unknown,Unknown,Unknown,Unknown,Unknown,Unknown,,,False,,Unknown,,,,Unknown,Unknown,Unknown,,,,Unknown,,Unknown,Unknown,,Unknown,Unknown,,Unknown,Unknown,Unknown,Unknown,Unknown,Unknown,Unknown,Unknown,Unknown,,,True,Kapton tape,NOA 63,N2,0.03,,True,8,False,,Unknown,Unknown,,Air,,,,,,100.0,AM 1.5,nan; nan,,False,,30.0,,,,,,,,0.99,20.0,0.67,13.2,,,,,,,,,,,,,,0.99,20.0,0.67,13.2,Reversed,Reversed,Reversed,Reversed,,False,,,,,,,,False,,,,True,ISOS-D-1,1,Dark,,,0.0,,nan; nan,,,Unknown,False,Open circuit,nan; nan,,Constant,25.0; 25.0,Unknown,,Air,,,nan; nan,40.0,1000.0,False,Unknown,,True,107.0,,,,,,,107.0,,0,,,,,False,,1,,,nan; nan,,,,0,,0000:00:00:00:00,0000:00:00:00:00,,,nan; nan,,,nan; nan,,False,,,False,,,,,,,,,,,False,,False,,False,,Kapton tape NOA 63
1746,1746,Andrea Crovetto,False,10.1039/c7ee03513f,Cho et al.,08/02/2018,Energy & Environmental Science,True,Historic dataset on 2020 11 22_v7.xlsx,,,SLG | FTO | TiO2-c | TiO2-mp | Perovskite | Spiro-MeOTAD | Au,,0.16,0,nip,False,,False,,nan; nan,,False,0,,,False,SLG | FTO,,,,,Unknown,,,,TiO2-c | TiO2-mp,,Unknown | Li-TSFI,,Spray-pyrolys | Spin-coating,Unknown,Unknown,,,,Unknown,,Unknown,Unknown,,Unknown,Unknown,,Unknown,Unknown,Unknown,Unknown,Unknown,Unknown,Unknown,,Unknown,,,False,False,False,False,True,True,3.0 | 2.0,True,False,Cs; FA; MA | (EPA),0.1; 0.76; 0.14 | 2,Pb | Pb,1 | 1,Br; I | I,0.51; 2.49 | 4,PbI2,CsFAMAPbBrI | (EPA)PbI,Cs0.1FA0.76MA0.14PbBr0.51I2.49 | (EPA)2PbI4,,False,False,,,500,1.61,False,,775.0,1,Spin-coating,Liquid,N2,,,,DMF; DMSO,4; 1,Unknown,Unknown,,Unknown,Unknown,,Unknown,Unknown,Unknown,Unknown,True,Trifluorotoluene,,Unknown,,,100,60,Unknown,,,False,,Unknown,Unknown,Unknown,,,Unknown,Unknown,,,Spiro-MeOTAD,,Li-TFSI; TBP,,Spin-coating,Unknown,Unknown,,,,Unknown,,Unknown,Unknown,,Unknown,Unknown,,Unknown,Unknown,Unknown,Unknown,Unknown,Unknown,Unknown,Unknown,Unknown,,,Au,70,,,Evaporation,Unknown,Unknown,,,,Unknown,,Unknown,Unknown,,Unknown,Unknown,,Unknown,Unknown,Unknown,Unknown,Unknown,Unknown,Unknown,Unknown,Unknown,,,False,,Unknown,,,,Unknown,Unknown,Unknown,,,,Unknown,,Unknown,Unknown,,Unknown,Unknown,,Unknown,Unknown,Unknown,Unknown,Unknown,Unknown,Unknown,Unknown,Unknown,,,False,,Unknown,,,,Unknown,Unknown,Unknown,,,,Unknown,,Unknown,Unknown,,Unknown,Unknown,,Unknown,Unknown,Unknown,Unknown,Unknown,Unknown,Unknown,Unknown,Unknown,,,True,SLG,Surlyn,Air,,,False,1,False,,Unknown,Unknown,,Air,,,,,,100.0,AM 1.5,nan; nan,,False,,25.0,,,,,,,,,,,,,,,,,,,,,,,,,,,,,,,,,,False,,,,,,,,False,,,,True,ISOS-D-1,1,Dark,,,0.0,,nan; nan,,,Unknown,False,Open circuit,nan; nan,,,50.0; 50.0,Unknown,,Air,,,nan; nan,45.0,1440.0,False,Unknown,20.0,False,100.0,,,,,,,100.0,,0,,,,,False,,1,,,nan; nan,,,,0,,0000:00:00:00:00,0000:00:00:00:00,,,nan; nan,,,nan; nan,,False,,,False,,,,,,,,,,,False,,False,,False,,SLG Surlyn
2243,2243,Antonio Ricciardulli,False,10.1002/adfm.201504564,Yu et al.,21/05/2016,Advanced Functional Materials,True,Historic dataset on 2020 11 22_v7.xlsx,,,SLG | FTO | TiO2-c | TiO2-mp | Perovskite | Carbon; MAI | Carbon,,0.152,0,nip,False,,False,,nan; nan,,False,0,,,False,SLG | FTO,,,,,Unknown,,,,TiO2-c | TiO2-mp,,Unknown | TiCl4,,Spin-coating | Spin-coating,Unknown,Unknown,,,,Unknown,,Unknown,Unknown,,Unknown,Unknown,,Unknown,Unknown,Unknown,Unknown,Unknown,Unknown,Unknown,,Unknown,,,False,False,False,False,True,False,3,True,False,MA,1,Pb,1,I,3,,MAPbI,MAPbI3,,False,False,,,,1.6,False,Composition,,2,Spin-coating >> Spin-coating,Liquid >> Liquid,Unknown,,,,DMF >> IPA,1 >> 1,Unknown,Unknown,,Unknown,Unknown,,Unknown,Unknown,Unknown,Unknown,False,Unknown,,Unknown,,,Unknown >> 100.0,Unknown >> 5.0,Unknown,,,False,,Unknown,Unknown,Unknown,,,Unknown,Unknown,,,none,,,,Unknown,Unknown,Unknown,,,,Unknown,,Unknown,Unknown,,Unknown,Unknown,,Unknown,Unknown,Unknown,Unknown,Unknown,Unknown,Unknown,Unknown,Unknown,,,Carbon; MAI | Carbon,,,,Doctor blading | Doctor blading,Unknown,Unknown,,,,Unknown,,Unknown,Unknown,,Unknown,Unknown,,Unknown,Unknown,Unknown,Unknown,Unknown,Unknown,Unknown,Unknown,Unknown,,,False,,Unknown,,,,Unknown,Unknown,Unknown,,,,Unknown,,Unknown,Unknown,,Unknown,Unknown,,Unknown,Unknown,Unknown,Unknown,Unknown,Unknown,Unknown,Unknown,Unknown,,,False,,Unknown,,,,Unknown,Unknown,Unknown,,,,Unknown,,Unknown,Unknown,,Unknown,Unknown,,Unknown,Unknown,Unknown,Unknown,Unknown,Unknown,Unknown,Unknown,Unknown,,,True,PMMA,Unknown,Unknown,,,True,1,False,,Unknown,Unknown,,Air,,,,,,100.0,AM 1.5,nan; nan,,False,,200.0,,,,,,,,0.877,19.4,0.665,11.2,,,,,0.869,20.8,0.592,10.7,,,,,,0.877,19.4,0.665,10.3,Reversed,Reversed,Reversed,Stabilised,0.272259216,True,,,,10.3,,,,False,,,,True,ISOS-D-1,1,Dark,,,0.0,,nan; nan,,,Unknown,False,Open circuit,nan; nan,,,25.0; 25.0,Unknown,,Air,,,nan; nan,30.0,720.0,False,Unknown,11.9,False,100.0,,,,,,,,,0,,,,,False,,1,,,nan; nan,,,,0,,0000:00:00:00:00,0000:00:00:00:00,,,nan; nan,,,nan; nan,,False,,,False,,,,,,,,,,,False,,False,,False,,PMMA Unknown
2855,2855,Antonio Ricciardulli,False,10.1038/ncomms15684,Grancini et al.,42887,Nature Communications,True,Historic dataset on 2020 11 22_v7.xlsx,,,SLG | FTO | TiO2-c | TiO2-mp | ZrO2-mp | Perovskite | Carbon,,5.95,0,nip,False,,False,,nan; nan,,True,8,100.0,47.6,True,SLG | FTO,,,,,Unknown,,,,TiO2-c | TiO2-mp | ZrO2-mp,30.0 | 1000.0 | 2000.0,Unknown,,Spray-pyrolys | Screen printing | Screen printing,Unknown,Unknown,,,,Unknown,,Unknown,Unknown,,Unknown,Unknown,,Unknown,Unknown,Unknown,Unknown,Unknown,Unknown,Unknown,,Unknown,,,False,False,False,False,False,True,3.0,True,False,MA,1,Pb,1,I,3,,MAPbI,MAPbI3,,False,False,AVAI,,,1.6,False,Composition,,1,Drop-infiltration,Liquid,Unknown,,,,GBL,1,Unknown,Unknown,,Unknown,Unknown,,Unknown,Unknown,Unknown,Unknown,False,Unknown,,Unknown,,,50,60,Unknown,,,False,,Unknown,Unknown,Unknown,,,Unknown,Unknown,,,none,,,,Unknown,Unknown,Unknown,,,,Unknown,,Unknown,Unknown,,Unknown,Unknown,,Unknown,Unknown,Unknown,Unknown,Unknown,Unknown,Unknown,Unknown,Unknown,,,Carbon,10000,,,Screen printing,Unknown,Unknown,,,,Unknown,,Unknown,Unknown,,Unknown,Unknown,,Unknown,Unknown,Unknown,Unknown,Unknown,Unknown,Unknown,Unknown,Unknown,,,False,,Unknown,,,,Unknown,Unknown,Unknown,,,,Unknown,,Unknown,Unknown,,Unknown,Unknown,,Unknown,Unknown,Unknown,Unknown,Unknown,Unknown,Unknown,Unknown,Unknown,,,False,,Unknown,,,,Unknown,Unknown,Unknown,,,,Unknown,,Unknown,Unknown,,Unknown,Unknown,,Unknown,Unknown,Unknown,Unknown,Unknown,Unknown,Unknown,Unknown,Unknown,,,True,SLG,Surlyn (Du Pont) epoxy glue,Air,,,True,1,False,,Unknown,Unknown,,Air,,,,,,100.0,AM 1.5,nan; nan,,False,,25.0,,,,,,,,0.857,23.603,0.587,11.9,,,,,,,,,,,,,,0.857,23.603,0.587,11.9,Reversed,Reversed,Reversed,Reversed,,False,,,,,,,,False,,,,True,ISOS-L-1,1,Xenon,,,100.0,AM 1.5,nan; nan,,,Unknown,False,Open circuit,nan; nan,,,55.0; 55.0,Unknown,,Air,,,nan; nan,,10000.0,False,Unknown,,False,115.0,,,,,,,120.0,,0,,,,,False,,1,,,nan; nan,,,,0,,0000:00:00:00:00,0000:00:00:00:00,,,nan; nan,,,nan; nan,,False,,,False,,,,,,,,,,,False,,False,,False,,SLG Surlyn (Du Pont) epoxy glue
4030,4030,Barbara Primera Darwich,False,10.1038/s41598-019-51945-9,Kim et al.,30/10/2019,Scientific Reports,True,Historic dataset on 2020 11 22_v7.xlsx,,,SLG | FTO | TiO2-c | Perovskite | Spiro-MeOTAD | Au,,0.15,0,nip,False,,False,,nan; nan,,False,0,,,False,SLG | FTO,,,,,Unknown,,,,TiO2-c,,Unknown,,CBD,Unknown,Unknown,,,,Unknown,,Unknown,Unknown,,Unknown,Unknown,,Unknown,Unknown,Unknown,Unknown,Unknown,Unknown,Unknown,,Unknown,,,False,False,False,False,True,False,3,True,False,MA,1,Pb,1,I,3,,MAPbI,MAPbI3,,False,False,,,,1.6,False,Composition,,1,Spin-coating,Liquid,N2,,,,DMF; DMSO,7; 3,Unknown,Unknown,,Unknown,Unknown,,Unknown,Unknown,Unknown,Unknown,True,Toluene,,Unknown,,,100,30,Unknown,,,False,,Unknown,Unknown,Unknown,,,Unknown,Unknown,,,Spiro-MeOTAD,,Li-TFSI; TBP,,Spin-coating,Unknown,Unknown,,,,Unknown,,Unknown,Unknown,,Unknown,Unknown,,Unknown,Unknown,Unknown,Unknown,Unknown,Unknown,Unknown,Unknown,Unknown,,,Au,100,,,Evaporation,Unknown,Unknown,,,,Unknown,,Unknown,Unknown,,Unknown,Unknown,,Unknown,Unknown,Unknown,Unknown,Unknown,Unknown,Unknown,Unknown,Unknown,,,False,,Unknown,,,,Unknown,Unknown,Unknown,,,,Unknown,,Unknown,Unknown,,Unknown,Unknown,,Unknown,Unknown,Unknown,Unknown,Unknown,Unknown,Unknown,Unknown,Unknown,,,False,,Unknown,,,,Unknown,Unknown,Unknown,,,,Unknown,,Unknown,Unknown,,Unknown,Unknown,,Unknown,Unknown,Unknown,Unknown,Unknown,Unknown,Unknown,Unknown,Unknown,,,True,Parylene-C,Unknown,Vacuum,,,True,1,False,,Unknown,Unknown,,Ambient,,,,,,100.0,AM 1.5,nan; nan,,False,,,,,,,,,,0.97,22.4,0.72,15.5,,,,,,,,,,,,,,0.97,22.4,0.72,15.5,Reversed,Reversed,Reversed,Reversed,,False,,,,,,,,False,,,,True,ISOS-D-1,1,Dark,,,0.0,,nan; nan,,,Unknown,False,Open circuit,nan; nan,,,25.0; 25.0,Unknown,,Ambient,,,nan; nan,,196.0,False,Unknown,15.5,False,100.0,,,,,,,,,0,,,,,False,,1,,,nan; nan,,,,0,,0000:00:00:00:00,0000:00:00:00:00,,,nan; nan,,,nan; nan,,False,,,False,,,,,,,,,,,False,,False,,False,,Parylene-C Unknown
4874,4874,Brendan Coles,False,10.1016/j.nanoen.2015.10.006,Weerasinghe et al.,23/10/2015,Nano Energy,True,Historic dataset on 2020 11 22_v7.xlsx,,Complete Encapsulation,PET | IZO | TiO2-c | Perovskite | Spiro-MeOTAD | Au,,0.1,0,nip,True,,False,,nan; nan,,False,0,,,False,PET | IZO,,,,,Unknown,,,,TiO2-c,,Unknown,,Spin-coating,Unknown,Unknown,,,,Unknown,,Unknown,Unknown,,Unknown,Unknown,,Unknown,Unknown,Unknown,Unknown,Unknown,Unknown,Unknown,,Unknown,,,False,False,False,False,True,False,3,True,False,MA,1,Pb,1,I,3,,MAPbI,MAPbI3,,False,False,,,,1.6,False,Composition,,1,Spin-coating,Liquid,Air,,,,DMF,1,Unknown,Unknown,,Unknown,Unknown,,Unknown,Unknown,Unknown,Unknown,True,N2,,Unknown,,,100,10,Unknown,,,False,,Unknown,Unknown,Unknown,,,Unknown,Unknown,,,Spiro-MeOTAD,,Li-TFSI; TBP,,Spin-coating,Unknown,Unknown,,,,Unknown,,Unknown,Unknown,,Unknown,Unknown,,Unknown,Unknown,Unknown,Unknown,Unknown,Unknown,Unknown,Unknown,Unknown,,,Au,,,,Evaporation,Unknown,Unknown,,,,Unknown,,Unknown,Unknown,,Unknown,Unknown,,Unknown,Unknown,Unknown,Unknown,Unknown,Unknown,Unknown,Unknown,Unknown,,,False,,Unknown,,,,Unknown,Unknown,Unknown,,,,Unknown,,Unknown,Unknown,,Unknown,Unknown,,Unknown,Unknown,Unknown,Unknown,Unknown,Unknown,Unknown,Unknown,Unknown,,,False,,Unknown,,,,Unknown,Unknown,Unknown,,,,Unknown,,Unknown,Unknown,,Unknown,Unknown,,Unknown,Unknown,Unknown,Unknown,Unknown,Unknown,Unknown,Unknown,Unknown,,,True,"Viewbarrier (mitsibushi plastic, inc)",467 MP 3M Adhesive Transfer Tape,N2,0.005,,True,1,False,,Unknown,Unknown,,Unknown,,,,,,100.0,AM 1.5,nan; nan,,False,,,,,,,,,,1.02,16.8,0.69,12.0,,,,,,,,,,,,,,1.02,16.8,0.69,12.0,Reversed,Reversed,Reversed,Reversed,,False,,,,,,,,False,,,,True,ISOS-D-1,1,Dark,,,0.0,,nan; nan,,,Unknown,False,Open circuit,nan; nan,,,25.0; 25.0,Unknown,,Air,,,nan; nan,30.0,500.0,False,Unknown,,False,100.0,,,,,,,,,0,,,,,False,,1,,,nan; nan,,,,0,,0000:00:00:00:00,0000:00:00:00:00,,,nan; nan,,,nan; nan,,False,,,False,,,,,,,,,,,False,,False,,False,,"Viewbarrier (mitsibushi plastic, inc) 467 MP 3M Adhesive Transfer Tape"
7627,7627,Diego DiGirolamo,False,10.1021/acsenergylett.7b00751,Lau et al.,42989,ACS Energy Letters,True,Historic dataset on 2020 11 22_v7.xlsx,,,SLG | FTO | TiO2-c | TiO2-mp | Perovskite | P3HT | Au,,0.159,0,nip,False,,False,,nan; nan,,False,0,,,False,SLG | FTO,,,,,Unknown,,,,TiO2-c | TiO2-mp,nan | 150.0,Unknown,,Spray-pyrolys | Spin-coating,Unknown,Unknown,,,,Unknown,,Unknown,Unknown,,Unknown,Unknown,,Unknown,Unknown,Unknown,Unknown,Unknown,Unknown,Unknown,,Unknown,,,False,False,False,False,True,False,3.0,True,False,Cs,1,Pb,1,Br; I,1; 2,,CsPbBrI,CsPbBrI2,,True,False,,,250.0,,False,,661.0,1,Spin-coating,Liquid,N2,,,,DMF; DMSO,2; 1,Unknown,Unknown,,Unknown,Unknown,,Unknown,Unknown,Unknown,Unknown,True,N2,,Unknown,,,100,5,Unknown,,,False,,Unknown,Unknown,Unknown,,,Unknown,Unknown,,,P3HT,,,,Spin-coating,Unknown,Unknown,,,,Unknown,,Unknown,Unknown,,Unknown,Unknown,,Unknown,Unknown,Unknown,Unknown,Unknown,Unknown,Unknown,Unknown,Unknown,,,Au,100,,,Evaporation,Unknown,Unknown,,,,Unknown,,Unknown,Unknown,,Unknown,Unknown,,Unknown,Unknown,Unknown,Unknown,Unknown,Unknown,Unknown,Unknown,Unknown,,,False,,Unknown,,,,Unknown,Unknown,Unknown,,,,Unknown,,Unknown,Unknown,,Unknown,Unknown,,Unknown,Unknown,Unknown,Unknown,Unknown,Unknown,Unknown,Unknown,Unknown,,,False,,Unknown,,,,Unknown,Unknown,Unknown,,,,Unknown,,Unknown,Unknown,,Unknown,Unknown,,Unknown,Unknown,Unknown,Unknown,Unknown,Unknown,Unknown,Unknown,Unknown,,,True,SLG,Polyisobutene,Unknown,,,True,1,False,,Unknown,Unknown,,Unknown,,,,,,100.0,AM 1.5,nan; nan,,False,,1000.0,,,,Light soaking,900.0,,,0.962,13.4,0.598,7.7,,,,,,,,,,,,,,0.962,13.4,0.598,7.7,Reversed,Reversed,Reversed,Reversed,,False,,,,,,,,False,,,,True,ISOS-D-1,1,Dark,,,0.0,,nan; nan,,,Unknown,False,Open circuit,nan; nan,,,25.0; 25.0,Unknown,,Air,,,nan; nan,50.0,720.0,False,Unknown,6.2,False,115.0,,,,,,,,,0,,,,,False,,1,,,nan; nan,,,,0,,0000:00:00:00:00,0000:00:00:00:00,,,nan; nan,,,nan; nan,,False,,,False,,,,,,,,,,,False,,False,,False,,SLG Polyisobutene
7629,7629,Diego DiGirolamo,False,10.1021/acsenergylett.7b00751,Lau et al.,42989,ACS Energy Letters,True,Historic dataset on 2020 11 22_v7.xlsx,,,SLG | FTO | TiO2-c | TiO2-mp | Perovskite | P3HT | Au,,0.159,0,nip,False,,False,,nan; nan,,False,0,,,False,SLG | FTO,,,,,Unknown,,,,TiO2-c | TiO2-mp,nan | 150.0,Unknown,,Spray-pyrolys | Spin-coating,Unknown,Unknown,,,,Unknown,,Unknown,Unknown,,Unknown,Unknown,,Unknown,Unknown,Unknown,Unknown,Unknown,Unknown,Unknown,,Unknown,,,False,False,False,False,True,False,3.0,True,False,Cs,1,Pb,1,Br; I,1; 2,,CsPbBrI,CsPbBrI2,,True,False,Sr,0.02,250.0,,False,,661.0,1,Spin-coating,Liquid,N2,,,,DMF; DMSO,2; 1,Unknown,Unknown,,Unknown,Unknown,,Unknown,Unknown,Unknown,Unknown,True,N2,,Unknown,,,100,5,Unknown,,,False,,Unknown,Unknown,Unknown,,,Unknown,Unknown,,,P3HT,,,,Spin-coating,Unknown,Unknown,,,,Unknown,,Unknown,Unknown,,Unknown,Unknown,,Unknown,Unknown,Unknown,Unknown,Unknown,Unknown,Unknown,Unknown,Unknown,,,Au,100,,,Evaporation,Unknown,Unknown,,,,Unknown,,Unknown,Unknown,,Unknown,Unknown,,Unknown,Unknown,Unknown,Unknown,Unknown,Unknown,Unknown,Unknown,Unknown,,,False,,Unknown,,,,Unknown,Unknown,Unknown,,,,Unknown,,Unknown,Unknown,,Unknown,Unknown,,Unknown,Unknown,Unknown,Unknown,Unknown,Unknown,Unknown,Unknown,Unknown,,,False,,Unknown,,,,Unknown,Unknown,Unknown,,,,Unknown,,Unknown,Unknown,,Unknown,Unknown,,Unknown,Unknown,Unknown,Unknown,Unknown,Unknown,Unknown,Unknown,Unknown,,,True,SLG,Polyisobutene,Unknown,,,True,1,False,,Unknown,Unknown,,Unknown,,,,,,100.0,AM 1.5,nan; nan,,False,,1000.0,,,,Light soaking,900.0,,,1.043,15.3,0.699,11.2,,,,,1.088,15.1,0.569,9.4,,,,,,1.043,15.3,0.699,10.8,Reversed,Reversed,Reversed,Stabilised,0.547084906,True,,,,10.8,,,,False,,,,True,ISOS-D-1,1,Dark,,,0.0,,nan; nan,,,Unknown,False,Open circuit,nan; nan,,,25.0; 25.0,Unknown,,Air,,,nan; nan,50.0,720.0,False,Unknown,6.2,False,120.0,,,,,,,,,0,,,,,False,,1,,,nan; nan,,,,0,,0000:00:00:00:00,0000:00:00:00:00,,,nan; nan,,,nan; nan,,False,,,False,,,,,,,,,,,False,,False,,False,,SLG Polyisobutene
8147,8147,Donglin Jia,False,10.1002/cssc.201600933,Baranwal et al.,42628,ChemSusChem,True,Historic dataset on 2020 11 22_v7.xlsx,,3431,SLG | FTO | TiO2-c | TiO2-mp | ZrO2-mp | Perovskite | Carbon,,0.04,0,nip,False,,False,,nan; nan,,False,0,,,False,SLG | FTO,,,,,Unknown,,,,TiO2-c | TiO2-mp,,Unknown,,Screen printing | Screen printing,Unknown,Unknown,,,,Unknown,,Unknown,Unknown,,Unknown,Unknown,,Unknown,Unknown,Unknown,Unknown,Unknown,Unknown,Unknown,,Unknown,,,False,False,False,False,True,False,3.0,True,False,MA,1,Pb,1,I,3,,MAPbI,MAPbI3,,False,False,,,,1.6,False,Composition,,1,Drop-infiltration,Liquid,Air,,,,DMF,1,Unknown,Unknown,,Unknown,Unknown,,Unknown,Unknown,Unknown,Unknown,False,Unknown,,Unknown,,,70,30,Unknown,,,False,,Unknown,Unknown,Unknown,,,Unknown,Unknown,,,none,,,,Unknown,Unknown,Unknown,,,,Unknown,,Unknown,Unknown,,Unknown,Unknown,,Unknown,Unknown,Unknown,Unknown,Unknown,Unknown,Unknown,Unknown,Unknown,,,Carbon,,,,Screen printing,Unknown,Unknown,,,,Unknown,,Unknown,Unknown,,Unknown,Unknown,,Unknown,Unknown,Unknown,Unknown,Unknown,Unknown,Unknown,Unknown,Unknown,,,False,,Unknown,,,,Unknown,Unknown,Unknown,,,,Unknown,,Unknown,Unknown,,Unknown,Unknown,,Unknown,Unknown,Unknown,Unknown,Unknown,Unknown,Unknown,Unknown,Unknown,,,False,,Unknown,,,,Unknown,Unknown,Unknown,,,,Unknown,,Unknown,Unknown,,Unknown,Unknown,,Unknown,Unknown,Unknown,Unknown,Unknown,Unknown,Unknown,Unknown,Unknown,,,True,SLG,UV-glue (3035B ThreeBond Holdings),Ambient,,,True,1,False,,Unknown,Unknown,,Air,,,,,,100.0,AM 1.5,nan; nan,,False,,,,,,,,,,0.8,8.74,0.69,4.83,,,,,0.81,8.68,0.67,4.7,,,,,,0.8,8.74,0.69,4.83,Reversed,Reversed,Reversed,Reversed,0.078972312,False,,,,,,,,False,,,,True,ISOS-D-2,1,Dark,,,0.0,,nan; nan,,,Unknown,False,Open circuit,nan; nan,,,100.0; 100.0,Unknown,,Air,,,nan; nan,75.0,1500.0,False,Unknown,,False,100.0,,,,,,,,,0,,,,,False,,1,,,nan; nan,,,,0,,0000:00:00:00:00,0000:00:00:00:00,,,nan; nan,,,nan; nan,,False,,,False,,,,,,,,,,,False,,False,,False,,SLG UV-glue (3035B ThreeBond Holdings)
8748,8748,Elena Avilia,False,10.1038/nature18306,Tsai et al.,05/07/2016,Nature,True,Historic dataset on 2020 11 22_v7.xlsx,,2D (BA)2(MA)3Pb4I13,SLG | FTO | PEDOT:PSS | Perovskite | PCBM-60 | Al,,0.05,0,pin,False,,False,,nan; nan,,False,0,,,False,SLG | FTO,,,,,Unknown,,,,PCBM-60,,Unknown,,Spin-coating,Unknown,Unknown,,,,Unknown,,Unknown,Unknown,,Unknown,Unknown,,Unknown,Unknown,Unknown,Unknown,Unknown,Unknown,Unknown,,Unknown,,,False,False,True,False,False,False,2,True,False,BA; MA,2; 3,Pb,4,I,13,,BAMAPbI,BA2MA3Pb4I13,,False,False,,,230,1.66,False,,,1,Spin-coating,Liquid,Ar,,,,DMF,1,Unknown,Unknown,,Unknown,Unknown,,Unknown,Unknown,Unknown,Unknown,False,Unknown,,Unknown,,,150,10,Unknown,,,False,,Unknown,Unknown,Unknown,,,Unknown,Unknown,,,PEDOT:PSS,,,,Spin-coating,Unknown,Unknown,,,,Unknown,,Unknown,Unknown,,Unknown,Unknown,,Unknown,Unknown,Unknown,Unknown,Unknown,Unknown,Unknown,Unknown,Unknown,,,Al,,,,Evaporation,Unknown,Unknown,,,,Unknown,,Unknown,Unknown,,Unknown,Unknown,,Unknown,Unknown,Unknown,Unknown,Unknown,Unknown,Unknown,Unknown,Unknown,,,False,,Unknown,,,,Unknown,Unknown,Unknown,,,,Unknown,,Unknown,Unknown,,Unknown,Unknown,,Unknown,Unknown,Unknown,Unknown,Unknown,Unknown,Unknown,Unknown,Unknown,,,False,,Unknown,,,,Unknown,Unknown,Unknown,,,,Unknown,,Unknown,Unknown,,Unknown,Unknown,,Unknown,Unknown,Unknown,Unknown,Unknown,Unknown,Unknown,Unknown,Unknown,,,True,SLG,Epoxy,Ar,,,False,1,False,,Unknown,Unknown,,Air,,,,,,100.0,AM 1.5,nan; nan,,False,,,,,,,,,,,,,,,,,,,,,,,,,,,,,,,,,,,,False,,,,,,,,False,,,,True,ISOS-L-1I,1,Light,,,100.0,,nan; nan,,,Unknown,False,Open circuit,nan; nan,,,25.0; 25.0,Unknown,,Unknown,,,nan; nan,,2700.0,False,Unknown,,False,100.0,,,,,,,,,0,,,,,False,,1,,,nan; nan,,,,0,,0000:00:00:00:00,0000:00:00:00:00,,,nan; nan,,,nan; nan,,False,,,False,,,,,,,,,,,False,,False,,False,,SLG Epoxy
9950,9950,Florian Mathies,False,10.1021/acsenergylett.9b00937,Lau et al.,43587,ACS Energy Letters,True,Historic dataset on 2020 11 22_v7.xlsx,,CsPb0.98Sr0.02I2Br,SLG | FTO | TiO2-c | TiO2-mp | Perovskite | P3HT | Au,,0.159,0,nip,False,,False,,nan; nan,,False,0,,,False,SLG | FTO,,,,,Unknown,,,,TiO2-c | TiO2-mp,nan | 150.0,Unknown,,Spray-pyrolys | Spin-coating,Unknown,Unknown,,,,Unknown,,Unknown,Unknown,,Unknown,Unknown,,Unknown,Unknown,Unknown,Unknown,Unknown,Unknown,Unknown,,Unknown,,,False,False,False,False,True,False,3.0,True,False,Cs,1,Pb; Sr,0.98; 0.02,Br; I,1; 2,,CsPbSrBrI,CsPb0.98Sr0.02BrI2,,True,False,,,,,False,,,1,Spin-coating,Liquid,N2,,,,DMF; DMSO,2; 1,Unknown,Unknown,,Unknown,Unknown,,Unknown,Unknown,Unknown,Unknown,True,N2,,Unknown,,,100,5,Unknown,,,False,,Unknown,Unknown,Unknown,,,Unknown,Unknown,,,P3HT,,,,Spin-coating,Unknown,Unknown,,,,Unknown,,Unknown,Unknown,,Unknown,Unknown,,Unknown,Unknown,Unknown,Unknown,Unknown,Unknown,Unknown,Unknown,Unknown,,,Au,100,,,Evaporation,Unknown,Unknown,,,,Unknown,,Unknown,Unknown,,Unknown,Unknown,,Unknown,Unknown,Unknown,Unknown,Unknown,Unknown,Unknown,Unknown,Unknown,,,False,,Unknown,,,,Unknown,Unknown,Unknown,,,,Unknown,,Unknown,Unknown,,Unknown,Unknown,,Unknown,Unknown,Unknown,Unknown,Unknown,Unknown,Unknown,Unknown,Unknown,,,False,,Unknown,,,,Unknown,Unknown,Unknown,,,,Unknown,,Unknown,Unknown,,Unknown,Unknown,,Unknown,Unknown,Unknown,Unknown,Unknown,Unknown,Unknown,Unknown,Unknown,,,True,SLG,Polyisobutene,Unknown,,,True,1,False,,Unknown,Unknown,,Ambient,,,,,,100.0,AM 1.5,nan; nan,,False,,100.0,,,,Light soaking,900.0,,,1.043,15.3,0.699,11.2,,,,,,,,,,,,,,1.043,15.3,0.699,11.2,Reversed,Reversed,Reversed,Reversed,,False,,,,,,,,False,,,,True,ISOS-D-1,1,Dark,,,0.0,,nan; nan,,,Unknown,False,Open circuit,nan; nan,,,25.0; 25.0,Unknown,,Air,,,nan; nan,50.0,744.0,False,Unknown,9.5,False,120.0,,,,,,,,,0,,,,,False,,1,,,nan; nan,,,,0,,0000:00:00:00:00,0000:00:00:00:00,,,nan; nan,,,nan; nan,,False,,,False,,,,,,,,,,,False,,False,,False,,SLG Polyisobutene
10938,10938,Gerrit Boschloo,False,10.1021/acsenergylett.8b00692,Subbiah et al.,01/06/2018,ACS Energy Letters,True,Historic dataset on 2020 11 22_v7.xlsx,,NPT_SnO2,SLG | FTO | SnO2-c | Perovskite | Spiro-MeOTAD | Au,,0.0314,0,nip,False,,False,,nan; nan,,False,0,,,False,SLG | FTO,,,,,Unknown,,,,SnO2-c,20,Unknown,,Spin-coating,Unknown,Unknown,,,,Unknown,,Unknown,Unknown,,Unknown,Unknown,,Unknown,Unknown,Unknown,Unknown,Unknown,Unknown,Unknown,,Unknown,,,False,False,False,False,True,False,3,True,False,Cs; FA; MA,0.05; 0.79; 0.16,Pb,1,Br; I,0.51; 2.49,PbI2,CsFAMAPbBrI,Cs0.05FA0.79MA0.16PbBr0.51I2.49,,False,False,,,500,,False,,,1,Spin-coating,Liquid,N2,,,,DMF; DMSO,4; 1,Unknown,Unknown,,Unknown,Unknown,,Unknown,Unknown,Unknown,Unknown,True,Chlorobenzene,,Unknown,,,100,60,Unknown,,,False,,Unknown,Unknown,Unknown,,,Unknown,Unknown,,,Spiro-MeOTAD,,Li-TFSI; TBP,,Spin-coating,Unknown,Unknown,,,,Unknown,,Unknown,Unknown,,Unknown,Unknown,,Unknown,Unknown,Unknown,Unknown,Unknown,Unknown,Unknown,Unknown,Unknown,,,Au,100,,,Evaporation,Unknown,Unknown,,,,Unknown,,Unknown,Unknown,,Unknown,Unknown,,Unknown,Unknown,Unknown,Unknown,Unknown,Unknown,Unknown,Unknown,Unknown,,,False,,Unknown,,,,Unknown,Unknown,Unknown,,,,Unknown,,Unknown,Unknown,,Unknown,Unknown,,Unknown,Unknown,Unknown,Unknown,Unknown,Unknown,Unknown,Unknown,Unknown,,,False,,Unknown,,,,Unknown,Unknown,Unknown,,,,Unknown,,Unknown,Unknown,,Unknown,Unknown,,Unknown,Unknown,Unknown,Unknown,Unknown,Unknown,Unknown,Unknown,Unknown,,,True,Epoxy,Unknown,Unknown,,,False,1,False,,Unknown,Unknown,,Air,,,,,,100.0,AM 1.5,nan; nan,,False,,500.0,,,,,,,,,,,,,,,,,,,,,,,,,,,,,,,,,,False,,,,,,,,False,,,,True,ISOS-L-1,1,Solar simulator,,,100.0,AM 1.5,nan; nan,,,Unknown,False,MPPT,nan; nan,,,20.0; 20.0,Unknown,,Air,,,nan; nan,,2.0,False,Unknown,18.4,False,100.0,,,,,,,,,0,,,,,False,,1,,,nan; nan,,,,0,,0000:00:00:00:00,0000:00:00:00:00,,,nan; nan,,,nan; nan,,False,,,False,,,,,,,,,,,False,,False,,False,,Epoxy Unknown
