Repository: MiriEsh/Perovskite-encapsulation-comparison

The Perovskite encapsulation comparison python code takes the data downloaded from the Material Zone Perovskite Project and compares the stability of different encapsulations.

No pip install is needed - in order to get the out-put files all you need to do is run the code.
There are 2 input csv files needed to run this code: 'Perovsite database query.csv' (contains the data as downloaded from the Material Zone project) and 'Manual additions.csv' (contains corrections\additions to any of the lines in the Material Zone project).  
The output files are:
'Experiments_with_T80_greater_than_100.csv', 
'Experiments_with_T80_for_supp.csv', 
'Experiments_with_Encap_and_stability.csv',

File: outputs/Experiments_with_Encap_and_stability.csv (part 2 of 15)
1798,1798,Andrea Crovetto,False,10.1002/adfm.201905190,Kim et al.,09/08/2019,Advanced Functional Materials,True,Historic dataset on 2020 11 22_v7.xlsx,,,SLG | ITO | SnO2-np | Perovskite | Spiro-MeOTAD | Au,,0.09,0,nip,False,,False,,nan; nan,,False,0,,,False,SLG | ITO,,,,,Unknown,,,,SnO2-np,,Unknown,,Spin-coating,Unknown,Unknown,,,,Unknown,,Unknown,Unknown,,Unknown,Unknown,,Unknown,Unknown,Unknown,Unknown,Unknown,Unknown,Unknown,,Unknown,,,False,False,False,False,True,False,3,True,False,Cs; FA; MA,0.05; 0.81; 0.14,Pb,1,Br; I,0.45; 2.55,,CsFAMAPbBrI,Cs0.05FA0.81MA0.14PbBr0.45I2.55,,False,False,"1,2,4-triazole",0.04,,1.62,False,,775.0,1,Spin-coating,Liquid,Unknown,,,,DMF; DMSO,,Unknown,Unknown,,Unknown,Unknown,,Unknown,Unknown,Unknown,Unknown,True,Diethyl ether,,Unknown,,,105,40,Unknown,,,False,,Unknown,Unknown,Unknown,,,Unknown,Unknown,,,Spiro-MeOTAD,,Li-TFSI; TBP,,Spin-coating,Unknown,Unknown,,,,Unknown,,Unknown,Unknown,,Unknown,Unknown,,Unknown,Unknown,Unknown,Unknown,Unknown,Unknown,Unknown,Unknown,Unknown,,,Au,100,,,Evaporation,Unknown,Unknown,,,,Unknown,,Unknown,Unknown,,Unknown,Unknown,,Unknown,Unknown,Unknown,Unknown,Unknown,Unknown,Unknown,Unknown,Unknown,,,False,,Unknown,,,,Unknown,Unknown,Unknown,,,,Unknown,,Unknown,Unknown,,Unknown,Unknown,,Unknown,Unknown,Unknown,Unknown,Unknown,Unknown,Unknown,Unknown,Unknown,,,False,,Unknown,,,,Unknown,Unknown,Unknown,,,,Unknown,,Unknown,Unknown,,Unknown,Unknown,,Unknown,Unknown,Unknown,Unknown,Unknown,Unknown,Unknown,Unknown,Unknown,,,True,SLG,Epoxy,Dry air,,,True,1,False,,Unknown,Unknown,,Unknown,,,,,,100.0,AM 1.5,nan; nan,,False,,,,,,,,,,1.03,21.7,0.67,15.0,,,,,0.99,21.3,0.61,12.9,,,,,,1.03,21.7,0.67,15.0,Reversed,Reversed,Reversed,Reversed,0.353719475,False,,,,,,,,False,,,,True,ISOS‐D‐3,1,Dark,,,0.0,,nan; nan,,,Unknown,False,Open circuit,nan; nan,,,85.0; 85.0,Unknown,,Air,,,nan; nan,85.0,300.0,False,Unknown,,False,60.0,,,150.0,,,,,,0,,,,,False,,1,,,nan; nan,,,,0,,0000:00:00:00:00,0000:00:00:00:00,,,nan; nan,,,nan; nan,,False,,,False,,,,,,,,,,,False,,False,,False,,SLG Epoxy,150.0,2.1760912590556813,Glass + Epoxy
1799,1799,Andrea Crovetto,False,10.1002/adfm.201905190,Kim et al.,09/08/2019,Advanced Functional Materials,True,Historic dataset on 2020 11 22_v7.xlsx,,,SLG | ITO | SnO2-np | Perovskite | Spiro-MeOTAD | Au,,0.09,0,nip,False,,False,,nan; nan,,False,0,,,False,SLG | ITO,,,,,Unknown,,,,SnO2-np,,Unknown,,Spin-coating,Unknown,Unknown,,,,Unknown,,Unknown,Unknown,,Unknown,Unknown,,Unknown,Unknown,Unknown,Unknown,Unknown,Unknown,Unknown,,Unknown,,,False,False,False,False,True,False,3,True,False,Cs; FA; MA,0.05; 0.81; 0.14,Pb,1,Br; I,0.45; 2.55,,CsFAMAPbBrI,Cs0.05FA0.81MA0.14PbBr0.45I2.55,,False,False,"1,2,4-triazole",0.06,,1.62,False,,768.0,1,Spin-coating,Liquid,Unknown,,,,DMF; DMSO,,Unknown,Unknown,,Unknown,Unknown,,Unknown,Unknown,Unknown,Unknown,True,Diethyl ether,,Unknown,,,105,40,Unknown,,,False,,Unknown,Unknown,Unknown,,,Unknown,Unknown,,,Spiro-MeOTAD,,Li-TFSI; TBP,,Spin-coating,Unknown,Unknown,,,,Unknown,,Unknown,Unknown,,Unknown,Unknown,,Unknown,Unknown,Unknown,Unknown,Unknown,Unknown,Unknown,Unknown,Unknown,,,Au,100,,,Evaporation,Unknown,Unknown,,,,Unknown,,Unknown,Unknown,,Unknown,Unknown,,Unknown,Unknown,Unknown,Unknown,Unknown,Unknown,Unknown,Unknown,Unknown,,,False,,Unknown,,,,Unknown,Unknown,Unknown,,,,Unknown,,Unknown,Unknown,,Unknown,Unknown,,Unknown,Unknown,Unknown,Unknown,Unknown,Unknown,Unknown,Unknown,Unknown,,,False,,Unknown,,,,Unknown,Unknown,Unknown,,,,Unknown,,Unknown,Unknown,,Unknown,Unknown,,Unknown,Unknown,Unknown,Unknown,Unknown,Unknown,Unknown,Unknown,Unknown,,,True,SLG,Epoxy,Dry air,,,True,1,False,,Unknown,Unknown,,Unknown,,,,,,100.0,AM 1.5,nan; nan,,False,,,,,,,,,,1.0,21.0,0.67,14.2,,,,,1.01,21.0,0.4,8.6,,,,,,1.0,21.0,0.67,14.2,Reversed,Reversed,Reversed,Reversed,1.793354651,False,,,,,,,,False,,,,True,ISOS‐D‐3,1,Dark,,,0.0,,nan; nan,,,Unknown,False,Open circuit,nan; nan,,,85.0; 85.0,Unknown,,Air,,,nan; nan,85.0,150.0,False,Unknown,,False,25.0,,,40.0,,,,,,0,,,,,False,,1,,,nan; nan,,,,0,,0000:00:00:00:00,0000:00:00:00:00,,,nan; nan,,,nan; nan,,False,,,False,,,,,,,,,,,False,,False,,False,,SLG Epoxy,40.0,1.6020599913279623,Glass + Epoxy
2066,2066,Andrea Crovetto,False,10.1016/j.matlet.2019.04.082,Ramasamy et al.,20/04/2019,Materials Letters,True,Historic dataset on 2020 11 22_v7.xlsx,,,SLG | FTO | TiO2-c | TiO2-mp | Perovskite | Au,,0.16,0,nip,False,,False,,nan; nan,,False,0,,,False,SLG | FTO,,,,,Unknown,,,,TiO2-c | TiO2-mp,,Unknown,,Spin-coating | Spin-coating,Unknown,Unknown,,,,Unknown,,Unknown,Unknown,,Unknown,Unknown,,Unknown,Unknown,Unknown,Unknown,Unknown,Unknown,Unknown,,Unknown,,,False,False,False,False,True,False,3,True,False,MA,1,Pb,1,I,3,,MAPbI,MAPbI3,,False,False,,,,1.6,False,Composition,,2,Spin-coating >> Gas reaction,Liquid >> Gas,Unknown >> MAI; Vacuum,,,,DMF >> none,1 >> 1,Unknown,Unknown,,Unknown,Unknown,,Unknown,Unknown,Unknown,Unknown,False,Unknown,,Unknown,,,80.0 >> Unknown,10.0 >> Unknown,Unknown,,,False,,Unknown,Unknown,Unknown,,,Unknown,Unknown,,,none,,,,Unknown,Unknown,Unknown,,,,Unknown,,Unknown,Unknown,,Unknown,Unknown,,Unknown,Unknown,Unknown,Unknown,Unknown,Unknown,Unknown,Unknown,Unknown,,,Au,80,,,Evaporation,Unknown,Unknown,,,,Unknown,,Unknown,Unknown,,Unknown,Unknown,,Unknown,Unknown,Unknown,Unknown,Unknown,Unknown,Unknown,Unknown,Unknown,,,False,,Unknown,,,,Unknown,Unknown,Unknown,,,,Unknown,,Unknown,Unknown,,Unknown,Unknown,,Unknown,Unknown,Unknown,Unknown,Unknown,Unknown,Unknown,Unknown,Unknown,,,False,,Unknown,,,,Unknown,Unknown,Unknown,,,,Unknown,,Unknown,Unknown,,Unknown,Unknown,,Unknown,Unknown,Unknown,Unknown,Unknown,Unknown,Unknown,Unknown,Unknown,,,True,SLG,UV-curable epoxy,Unknown,,,True,1,False,,Unknown,Unknown,,Air,,,,,,100.0,AM 1.5,nan; nan,,False,,,,,,,,,,0.795,14.45,0.56,6.43,,,,,,,,,,,,,,0.795,14.45,0.56,6.43,Reversed,Reversed,Reversed,Reversed,,False,,,,,,,,False,,,,True,ISOS-D-1,1,Dark,,,0.0,,nan; nan,,,Unknown,False,Open circuit,nan; nan,,,30.0; 30.0,Unknown,,Air,,,nan; nan,50.0,1680.0,False,Unknown,,False,63.0,,,528.0,,,,74.0,,0,,,,,False,,1,,,nan; nan,,,,0,,0000:00:00:00:00,0000:00:00:00:00,,,nan; nan,,,nan; nan,,False,,,False,,,,,,,,,,,False,,False,,False,,SLG UV-curable epoxy,528.0,2.722633922533812,Glass + Epoxy
2998,2998,Anuja Vijayan,False,10.1002/aenm.201600401,Zhang et al.,17/05/2016,Advanced Energy Materials,True,Historic dataset on 2020 11 22_v7.xlsx,,,SLG | FTO | TiO2-c | TiO2-mp | Perovskite | Z1011 | Au,,0.16,0,nip,False,,False,,nan; nan,,False,0,,,False,SLG | FTO,,,,,Unknown,,,,TiO2-c | TiO2-mp,50.0 | nan,Unknown,,Spray-pyrolys | Spin-coating,Unknown,Unknown,,,,Unknown,,Unknown,Unknown,,Unknown,Unknown,,Unknown,Unknown,Unknown,Unknown,Unknown,Unknown,Unknown,,Unknown,,,False,False,False,False,True,False,3,True,False,MA,1,Pb,1,I,3,,MAPbI,MAPbI3,,False,False,,,,1.6,False,Composition,,2,Spin-coating >> Spin-coating,Liquid >> Liquid,N2 >> N2,,,,DMF; DMSO >> IPA,4; 1 >> 1,Unknown,Unknown,,Unknown,Unknown,,Unknown,Unknown,Unknown,Unknown,False,Unknown,,Unknown,,,70.0 >> 100.0,10.0 >> 60.0,Unknown,,,False,,Unknown,Unknown,Unknown,,,Unknown,Unknown,,,Z1011,,Undoped,,Spin-coating,Unknown,Unknown,,,,Unknown,,Unknown,Unknown,,Unknown,Unknown,,Unknown,Unknown,Unknown,Unknown,Unknown,Unknown,Unknown,Unknown,Unknown,,,Au,80,,,Evaporation,Unknown,Unknown,,,,Unknown,,Unknown,Unknown,,Unknown,Unknown,,Unknown,Unknown,Unknown,Unknown,Unknown,Unknown,Unknown,Unknown,Unknown,,,False,,Unknown,,,,Unknown,Unknown,Unknown,,,,Unknown,,Unknown,Unknown,,Unknown,Unknown,,Unknown,Unknown,Unknown,Unknown,Unknown,Unknown,Unknown,Unknown,Unknown,,,False,,Unknown,,,,Unknown,Unknown,Unknown,,,,Unknown,,Unknown,Unknown,,Unknown,Unknown,,Unknown,Unknown,Unknown,Unknown,Unknown,Unknown,Unknown,Unknown,Unknown,,,True,Cover glass-QDs; Epoxy,Unknown,Unknown,,,True,1,False,,Unknown,Unknown,,Unknown,,,,,,100.0,AM 1.5,nan; nan,,False,,,,,,,,,,1.096,20.52,0.7,16.3,,,,,1.091,20.525,0.65,15.1,,,,,,1.096,20.52,0.7,16.3,Reversed,Reversed,Reversed,Reversed,0.168118638,False,,,,,,,,False,,,,True,ISOS-L-1I,1,Light,,,10.0,,nan; nan,,,Unknown,False,Open circuit,nan; nan,,,25.0; 25.0,Unknown,,Unknown,,,nan; nan,,100.0,False,Unknown,,False,40.0,,,,,,,,,0,,,,,False,,1,,,nan; nan,,,,0,,0000:00:00:00:00,0000:00:00:00:00,,,nan; nan,,,nan; nan,,False,,,False,,,,,,,,,,,False,,False,,False,,Cover glass-QDs; Epoxy Unknown,24.352920263396992,1.3865510467923396,Glass + Epoxy
2999,2999,Anuja Vijayan,False,10.1002/aenm.201600401,Zhang et al.,17/05/2016,Advanced Energy Materials,True,Historic dataset on 2020 11 22_v7.xlsx,,,SLG | FTO | TiO2-c | TiO2-mp | Perovskite | Spiro-MeOTAD | Au,,0.16,0,nip,False,,False,,nan; nan,,False,0,,,False,SLG | FTO,,,,,Unknown,,,,TiO2-c | TiO2-mp,50.0 | nan,Unknown,,Spray-pyrolys | Spin-coating,Unknown,Unknown,,,,Unknown,,Unknown,Unknown,,Unknown,Unknown,,Unknown,Unknown,Unknown,Unknown,Unknown,Unknown,Unknown,,Unknown,,,False,False,False,False,True,False,3,True,False,MA,1,Pb,1,I,3,,MAPbI,MAPbI3,,False,False,,,,1.6,False,Composition,,2,Spin-coating >> Spin-coating,Liquid >> Liquid,N2 >> N2,,,,DMF; DMSO >> IPA,4; 1 >> 1,Unknown,Unknown,,Unknown,Unknown,,Unknown,Unknown,Unknown,Unknown,False,Unknown,,Unknown,,,70.0 >> 100.0,11.0 >> 60.0,Unknown,,,False,,Unknown,Unknown,Unknown,,,Unknown,Unknown,,,Spiro-MeOTAD,,Li-TFSI; TBP,,Spin-coating,Unknown,Unknown,,,,Unknown,,Unknown,Unknown,,Unknown,Unknown,,Unknown,Unknown,Unknown,Unknown,Unknown,Unknown,Unknown,Unknown,Unknown,,,Au,80,,,Evaporation,Unknown,Unknown,,,,Unknown,,Unknown,Unknown,,Unknown,Unknown,,Unknown,Unknown,Unknown,Unknown,Unknown,Unknown,Unknown,Unknown,Unknown,,,False,,Unknown,,,,Unknown,Unknown,Unknown,,,,Unknown,,Unknown,Unknown,,Unknown,Unknown,,Unknown,Unknown,Unknown,Unknown,Unknown,Unknown,Unknown,Unknown,Unknown,,,False,,Unknown,,,,Unknown,Unknown,Unknown,,,,Unknown,,Unknown,Unknown,,Unknown,Unknown,,Unknown,Unknown,Unknown,Unknown,Unknown,Unknown,Unknown,Unknown,Unknown,,,True,Cover glass-QDs; Epoxy,Unknown,Unknown,,,True,1,False,,Unknown,Unknown,,Unknown,,,,,,100.0,AM 1.5,nan; nan,,False,,,,,,,,,,1.041,20.8,0.743,16.5,,,,,1.054,20.9,0.684,15.1,,,,,,1.041,20.8,0.743,16.5,Reversed,Reversed,Reversed,Reversed,0.207570629,False,,,,,,,,False,,,,True,ISOS-L-1I,1,Light,,,10.0,,nan; nan,,,Unknown,False,Open circuit,nan; nan,,,25.0; 25.0,Unknown,,Unknown,,,nan; nan,,400.0,False,Unknown,,False,30.0,,,,,,,,,0,,,,,False,,1,,,nan; nan,,,,0,,0000:00:00:00:00,0000:00:00:00:00,,,nan; nan,,,nan; nan,,False,,,False,,,,,,,,,,,False,,False,,False,,Cover glass-QDs; Epoxy Unknown,74.13574476514535,1.8700276548247572,Glass + Epoxy
3538,3538,Ashis Kulkarni,False,10.1002/ese3.180,Bracher et al.,07/12/2017,Energy Science & Engineering,True,Historic dataset on 2020 11 22_v7.xlsx,,,SLG | ITO | PEDOT:PSS | Perovskite | PCBM-60 | LiF | Al,,0.0256,0,pin,False,,False,,nan; nan,,False,0,,,False,SLG | ITO,,,,,Unknown,,,,PCBM-60 | LiF,150.0 | 2.0,Unknown,,Spin-coating | Evaporation,Unknown,Unknown,,,,Unknown,,Unknown,Unknown,,Unknown,Unknown,,Unknown,Unknown,Unknown,Unknown,Unknown,Unknown,Unknown,,Unknown,,,False,False,False,False,True,False,3,True,False,MA,1,Pb,1,I,3,,MAPbI,MAPbI3,,False,False,,,490,1.6,False,Composition,,1,Spin-coating,Liquid,N2,,,,DMF,1,Unknown,Unknown,,Unknown,Unknown,,Unknown,Unknown,Unknown,Unknown,False,Unknown,,Unknown,,,90,90,Unknown,,,False,,Unknown,Unknown,Unknown,,,Unknown,Unknown,,,PEDOT:PSS,37,,,Spin-coating,Unknown,Unknown,,,,Unknown,,Unknown,Unknown,,Unknown,Unknown,,Unknown,Unknown,Unknown,Unknown,Unknown,Unknown,Unknown,Unknown,Unknown,,,Al,100,,,Evaporation,Unknown,Unknown,,,,Unknown,,Unknown,Unknown,,Unknown,Unknown,,Unknown,Unknown,Unknown,Unknown,Unknown,Unknown,Unknown,Unknown,Unknown,,,False,,Unknown,,,,Unknown,Unknown,Unknown,,,,Unknown,,Unknown,Unknown,,Unknown,Unknown,,Unknown,Unknown,Unknown,Unknown,Unknown,Unknown,Unknown,Unknown,Unknown,,,False,,Unknown,,,,Unknown,Unknown,Unknown,,,,Unknown,,Unknown,Unknown,,Unknown,Unknown,,Unknown,Unknown,Unknown,Unknown,Unknown,Unknown,Unknown,Unknown,Unknown,,,True,Cover glass-QDs,Epoxy,N2,,,True,1,False,,Unknown,Unknown,,Ambient,,,,,,100.0,AM 1.5,nan; nan,,False,,400.0,,,,Light soaking,1200.0,,,0.91,16.0,0.73,10.6,,,,,0.92,15.8,0.7,10.2,,,,,,0.91,16.0,0.73,10.6,Reversed,Reversed,Reversed,Reversed,0.109532031,False,,,,,,,,False,,,,True,ISOS-L-1,1,Xenon,,,100.0,,nan; nan,,,Unknown,False,Open circuit,nan; nan,,,25.0; 25.0,Unknown,,Ambient,,,nan; nan,,670.0,False,Unknown,10.0,False,80.0,,,670.0,,,,,,0,,,,,False,,1,,,nan; nan,,,,0,,0000:00:00:00:00,0000:00:00:00:00,,,nan; nan,,,nan; nan,,False,,,False,,,,,,,,,,,False,,False,,False,,Cover glass-QDs Epoxy,670.0,2.8260748027008264,Glass + Epoxy
3569,3569,Ashis Kulkarni,False,10.1007/s11426-019-9486-0,Lu et al.,07/06/2019,Science China Chemistry,True,Historic dataset on 2020 11 22_v7.xlsx,,,SLG | FTO | SnO2-np | Perovskite | Spiro-MeOTAD | MoO3 | Ag,,0.06,0,nip,False,,False,,nan; nan,,False,0,,,False,SLG | FTO,,,,,Unknown,,,,SnO2-np,,Unknown,,Spin-coating,Unknown,Unknown,,,,Unknown,,Unknown,Unknown,,Unknown,Unknown,,Unknown,Unknown,Unknown,Unknown,Unknown,Unknown,Unknown,,Unknown,,,False,False,False,False,True,False,3,True,False,Cs,1,Pb,1,Br; I,1; 2,,CsPbBrI,CsPbBrI2,,True,False,Undoped,,,1.9,False,,,1,Spin-coating,Liquid,N2,,,,DMSO,1,Unknown,Unknown,,Unknown,Unknown,,Unknown,Unknown,Unknown,Unknown,False,Unknown,,Unknown,,,38.0; 160.0,10.0; 5.0,Unknown,,,False,,Unknown,Unknown,Unknown,,,Unknown,Unknown,,,Spiro-MeOTAD,,Li-TFSI; TBP,,Spin-coating,Unknown,Unknown,,,,Unknown,,Unknown,Unknown,,Unknown,Unknown,,Unknown,Unknown,Unknown,Unknown,Unknown,Unknown,Unknown,Unknown,Unknown,,,MoO3 | Ag,10.0 | 110.0,,,Evaporation | Evaporation,Unknown,Unknown,,,,Unknown,,Unknown,Unknown,,Unknown,Unknown,,Unknown,Unknown,Unknown,Unknown,Unknown,Unknown,Unknown,Unknown,Unknown,,,False,,Unknown,,,,Unknown,Unknown,Unknown,,,,Unknown,,Unknown,Unknown,,Unknown,Unknown,,Unknown,Unknown,Unknown,Unknown,Unknown,Unknown,Unknown,Unknown,Unknown,,,False,,Unknown,,,,Unknown,Unknown,Unknown,,,,Unknown,,Unknown,Unknown,,Unknown,Unknown,,Unknown,Unknown,Unknown,Unknown,Unknown,Unknown,Unknown,Unknown,Unknown,,,True,Cover glass-QDs,Epoxy,N2,,,True,1,False,,Unknown,Unknown,,Ambient,,,,,,100.0,AM 1.5,nan; nan,,False,,,,,,,,,,1.123,13.27,0.685,10.21,,,,,,,,,,,,,,1.123,13.27,0.685,10.21,Reversed,Reversed,Reversed,Reversed,,False,,,,,,,,False,,,,True,ISOS-D-1,1,Dark,,,0.0,,nan; nan,,,Unknown,False,Open circuit,nan; nan,,,25.0; 25.0,Unknown,,Air,,,nan; nan,60.0,500.0,False,Unknown,10.2,False,72.0,,,,,,,,,0,,,,,False,,1,,,nan; nan,,,,0,,0000:00:00:00:00,0000:00:00:00:00,,,nan; nan,,,nan; nan,,False,,,False,,,,,,,,,,,False,,False,,False,,Cover glass-QDs Epoxy,339.63590370588133,2.531013594284343,Glass + Epoxy
3572,3572,Ashis Kulkarni,False,10.1007/s11426-019-9486-0,Lu et al.,07/06/2019,Science China Chemistry,True,Historic dataset on 2020 11 22_v7.xlsx,,,SLG | FTO | SnO2-np | Perovskite | Spiro-MeOTAD | MoO3 | Ag,,0.06,0,nip,False,,False,,nan; nan,,False,0,,,False,SLG | FTO,,,,,Unknown,,,,SnO2-np,,Unknown,,Spin-coating,Unknown,Unknown,,,,Unknown,,Unknown,Unknown,,Unknown,Unknown,,Unknown,Unknown,Unknown,Unknown,Unknown,Unknown,Unknown,,Unknown,,,False,False,False,False,True,False,3,True,False,Cs,1,Pb,1,Br; I,1; 2,,CsPbBrI,CsPbBrI2,,True,False,Zn,,,1.88,False,,,1,Spin-coating,Liquid,N2,,,,DMSO,1,Unknown,Unknown,,Unknown,Unknown,,Unknown,Unknown,Unknown,Unknown,False,Unknown,,Unknown,,,38.0; 160.0,10.0; 5.0,Unknown,,,False,,Unknown,Unknown,Unknown,,,Unknown,Unknown,,,Spiro-MeOTAD,,Li-TFSI; TBP,,Spin-coating,Unknown,Unknown,,,,Unknown,,Unknown,Unknown,,Unknown,Unknown,,Unknown,Unknown,Unknown,Unknown,Unknown,Unknown,Unknown,Unknown,Unknown,,,MoO3 | Ag,10.0 | 110.0,,,Evaporation | Evaporation,Unknown,Unknown,,,,Unknown,,Unknown,Unknown,,Unknown,Unknown,,Unknown,Unknown,Unknown,Unknown,Unknown,Unknown,Unknown,Unknown,Unknown,,,False,,Unknown,,,,Unknown,Unknown,Unknown,,,,Unknown,,Unknown,Unknown,,Unknown,Unknown,,Unknown,Unknown,Unknown,Unknown,Unknown,Unknown,Unknown,Unknown,Unknown,,,False,,Unknown,,,,Unknown,Unknown,Unknown,,,,Unknown,,Unknown,Unknown,,Unknown,Unknown,,Unknown,Unknown,Unknown,Unknown,Unknown,Unknown,Unknown,Unknown,Unknown,,,True,Cover glass-QDs,Epoxy,N2,,,True,1,False,,Unknown,Unknown,,Ambient,,,,,,100.0,AM 1.5,nan; nan,,False,,,,,,,,,,1.236,15.61,0.63,12.16,,,,,,,,,,,,,,1.236,15.61,0.63,12.16,Reversed,Reversed,Reversed,Reversed,,False,,,,,,,,False,,,,True,ISOS-D-1,1,Dark,,,0.0,,nan; nan,,,Unknown,False,Open circuit,nan; nan,,,25.0; 25.0,Unknown,,Air,,,nan; nan,60.0,500.0,False,Unknown,12.16,False,85.0,,,,,,,,,0,,,,,False,,1,,,nan; nan,,,,0,,0000:00:00:00:00,0000:00:00:00:00,,,nan; nan,,,nan; nan,,False,,,False,,,,,,,,,,,False,,False,,False,,Cover glass-QDs Epoxy,686.5155708439022,2.836650391907656,Glass + Epoxy
3602,3602,Ashis Kulkarni,False,10.1016/j.nanoen.2016.12.059,Yang et al.,04/01/2017,Nano Energy,True,Historic dataset on 2020 11 22_v7.xlsx,,,SLG | FTO | TiO2-c | TiO2-mp | Perovskite | CuSCN | Au,,0.122,0,nip,False,,False,,nan; nan,,False,0,,,False,SLG | FTO,,,,,Unknown,,,,TiO2-c | TiO2-mp,10.0 | 200.0,Unknown,,Sputtering >> Oxidation | Spin-coating,Unknown,Unknown,,,,Unknown,,Unknown,Unknown,,Unknown,Unknown,,Unknown,Unknown,Unknown,Unknown,Unknown,Unknown,Unknown,,Unknown,,,False,False,False,False,True,False,3,True,False,MA,1,Pb,1,I,3,,MAPbI,MAPbI3,,False,False,,,,1.6,False,Composition,,1,Spin-coating,Liquid,Unknown,,,,DMF; DMSO,9; 1,Unknown,Unknown,,Unknown,Unknown,,Unknown,Unknown,Unknown,Unknown,True,Diethyl ether,,Unknown,,,60.0; 100.0,1.0; 5.0,Unknown,,,False,,Unknown,Unknown,Unknown,,,Unknown,Unknown,,,CuSCN,,,,Spray-coating,Unknown,Unknown,,,,Unknown,,Unknown,Unknown,,Unknown,Unknown,,Unknown,Unknown,Unknown,Unknown,Unknown,Unknown,Unknown,Unknown,Unknown,,,Au,50,,,Evaporation,Unknown,Unknown,,,,Unknown,,Unknown,Unknown,,Unknown,Unknown,,Unknown,Unknown,Unknown,Unknown,Unknown,Unknown,Unknown,Unknown,Unknown,,,False,,Unknown,,,,Unknown,Unknown,Unknown,,,,Unknown,,Unknown,Unknown,,Unknown,Unknown,,Unknown,Unknown,Unknown,Unknown,Unknown,Unknown,Unknown,Unknown,Unknown,,,False,,Unknown,,,,Unknown,Unknown,Unknown,,,,Unknown,,Unknown,Unknown,,Unknown,Unknown,,Unknown,Unknown,Unknown,Unknown,Unknown,Unknown,Unknown,Unknown,Unknown,,,True,Cover glass-QDs,Epoxy,N2,,,True,1,False,,Unknown,Unknown,,Unknown,,,,,,100.0,AM 1.5,nan; nan,,False,,,,,,,,,,1.013,23.1,0.731,17.1,,,,,,,,,,,,,,1.013,23.1,0.731,17.1,Reversed,Reversed,Reversed,Reversed,,False,,,,,,,,False,,,,True,ISOS-D-1,1,Dark,,,0.0,,nan; nan,,,Unknown,False,Open circuit,nan; nan,,,25.0; 25.0,Unknown,,Ambient,,,nan; nan,,100.0,False,Unknown,17.1,False,94.0,,,,,,,,,0,,,,,False,,1,,,nan; nan,,,,0,,0000:00:00:00:00,0000:00:00:00:00,,,nan; nan,,,nan; nan,,False,,,False,,,,,,,,,,,False,,False,,False,,Cover glass-QDs Epoxy,360.63368948812206,2.5570662949747507,Glass + Epoxy
3606,3606,Ashis Kulkarni,False,10.1016/j.nanoen.2016.12.059,Yang et al.,04/01/2017,Nano Energy,True,Historic dataset on 2020 11 22_v7.xlsx,,,SLG | FTO | TiO2-c | TiO2-mp | Perovskite | Spiro-MeOTAD | Au,,0.122,0,nip,False,,False,,nan; nan,,False,0,,,False,SLG | FTO,,,,,Unknown,,,,TiO2-c | TiO2-mp,10.0 | 200.0,Unknown,,Sputtering >> Oxidation | Spin-coating,Unknown,Unknown,,,,Unknown,,Unknown,Unknown,,Unknown,Unknown,,Unknown,Unknown,Unknown,Unknown,Unknown,Unknown,Unknown,,Unknown,,,False,False,False,False,True,False,3,True,False,MA,1,Pb,1,I,3,,MAPbI,MAPbI3,,False,False,,,,1.6,False,Composition,,1,Spin-coating,Liquid,Unknown,,,,DMF; DMSO,9; 1,Unknown,Unknown,,Unknown,Unknown,,Unknown,Unknown,Unknown,Unknown,True,Diethyl ether,,Unknown,,,60.0; 100.0,1.0; 5.0,Unknown,,,False,,Unknown,Unknown,Unknown,,,Unknown,Unknown,,,Spiro-MeOTAD,,Li-TFSI; TBP,,Spin-coating,Unknown,Unknown,,,,Unknown,,Unknown,Unknown,,Unknown,Unknown,,Unknown,Unknown,Unknown,Unknown,Unknown,Unknown,Unknown,Unknown,Unknown,,,Au,50,,,Evaporation,Unknown,Unknown,,,,Unknown,,Unknown,Unknown,,Unknown,Unknown,,Unknown,Unknown,Unknown,Unknown,Unknown,Unknown,Unknown,Unknown,Unknown,,,False,,Unknown,,,,Unknown,Unknown,Unknown,,,,Unknown,,Unknown,Unknown,,Unknown,Unknown,,Unknown,Unknown,Unknown,Unknown,Unknown,Unknown,Unknown,Unknown,Unknown,,,False,,Unknown,,,,Unknown,Unknown,Unknown,,,,Unknown,,Unknown,Unknown,,Unknown,Unknown,,Unknown,Unknown,Unknown,Unknown,Unknown,Unknown,Unknown,Unknown,Unknown,,,True,Cover glass-QDs,Epoxy,N2,,,True,1,False,,Unknown,Unknown,,Unknown,,,,,,100.0,AM 1.5,nan; nan,,False,,,,,,,,,,1.059,22.48,0.762,18.15,,,,,,,,,,,,,,1.059,22.48,0.762,18.15,Reversed,Reversed,Reversed,Reversed,,False,,,,,,,,False,,,,True,ISOS-D-1,1,Dark,,,0.0,,nan; nan,,,Unknown,False,Open circuit,nan; nan,,,25.0; 25.0,Unknown,,Ambient,,,nan; nan,,100.0,False,Unknown,18.5,False,70.0,,,,,,,,,0,,,,,False,,1,,,nan; nan,,,,0,,0000:00:00:00:00,0000:00:00:00:00,,,nan; nan,,,nan; nan,,False,,,False,,,,,,,,,,,False,,False,,False,,Cover glass-QDs Epoxy,62.56216061886871,1.7963117389112682,Glass + Epoxy
3662,3662,Ashis Kulkarni,False,10.1002/adfm.201808855,Chen et al.,43587,Advanced Functional Materials,True,Historic dataset on 2020 11 22_v7.xlsx,,,SLG | ITO | NiO-np | Perovskite | PCBM-60 | Zr(acac)4 | Ag,,0.075,0,pin,False,,False,,nan; nan,,False,0,,,False,SLG | ITO,,,,,Unknown,,,,PCBM-60 | Zr(acac)4,,Unknown,,Spin-coating | Spin-coating,Unknown,Unknown,,,,Unknown,,Unknown,Unknown,,Unknown,Unknown,,Unknown,Unknown,Unknown,Unknown,Unknown,Unknown,Unknown,,Unknown,,,False,False,False,False,True,False,3.0,True,False,Cs; FA; MA,0.05; 0.79; 0.16,Pb,1,Br; I,0.51; 2.49,PbI2,CsFAMAPbBrI,Cs0.05FA0.79MA0.16PbBr0.51I2.49,,False,False,,,,,False,,,1,Spin-coating,Liquid,N2,,,,DMF; DMSO,4; 1,Unknown,Unknown,,Unknown,Unknown,,Unknown,Unknown,Unknown,Unknown,True,Chlorobenzene,,Unknown,,,110,45,Unknown,,,False,,Unknown,Unknown,Unknown,,,Unknown,Unknown,,,NiO-np,,,,Spin-coating,Unknown,Unknown,,,,Unknown,,Unknown,Unknown,,Unknown,Unknown,,Unknown,Unknown,Unknown,Unknown,Unknown,Unknown,Unknown,Unknown,Unknown,,,Ag,,,,Evaporation,Unknown,Unknown,,,,Unknown,,Unknown,Unknown,,Unknown,Unknown,,Unknown,Unknown,Unknown,Unknown,Unknown,Unknown,Unknown,Unknown,Unknown,,,False,,Unknown,,,,Unknown,Unknown,Unknown,,,,Unknown,,Unknown,Unknown,,Unknown,Unknown,,Unknown,Unknown,Unknown,Unknown,Unknown,Unknown,Unknown,Unknown,Unknown,,,False,,Unknown,,,,Unknown,Unknown,Unknown,,,,Unknown,,Unknown,Unknown,,Unknown,Unknown,,Unknown,Unknown,Unknown,Unknown,Unknown,Unknown,Unknown,Unknown,Unknown,,,True,Glass,epoxy,Unknown,,,True,1,False,,Unknown,Unknown,,Ambient,,,,,,100.0,AM 1.5,nan; nan,,False,,,,,,,,,,1.07,22.72,0.777,18.89,,,,,1.07,22.71,0.772,18.76,,,,,,1.07,22.72,0.777,18.0,Reversed,Reversed,Reversed,Stabilised,0.01389746,True,,,,18.0,,,,True,,21.88,,True,ISOS-L-1,1,Light,,,100.0,,nan; nan,,,Unknown,False,MPPT,nan; nan,,,25.0; 25.0,Unknown,,Air,,,nan; nan,35.0,100.0,False,Unknown,18.76,False,60.0,,,40.0,,,,,,0,,,,,False,,1,,,nan; nan,,,,0,,0000:00:00:00:00,0000:00:00:00:00,,,nan; nan,,,nan; nan,,False,,,False,,,,,,,,,,,False,,False,,False,,Glass epoxy,40.0,1.6020599913279623,Glass + Epoxy
3664,3664,Ashis Kulkarni,False,10.1002/adfm.201808855,Chen et al.,43587,Advanced Functional Materials,True,Historic dataset on 2020 11 22_v7.xlsx,,,SLG | ITO | NiO-np | Perovskite | PCBM-60 | Zr(acac)4 | Ag,,0.075,0,pin,False,,False,,nan; nan,,False,0,,,False,SLG | ITO,,,,,Unknown,,,,PCBM-60 | Zr(acac)4,,Unknown,,Spin-coating | Spin-coating,Unknown,Unknown,,,,Unknown,,Unknown,Unknown,,Unknown,Unknown,,Unknown,Unknown,Unknown,Unknown,Unknown,Unknown,Unknown,,Unknown,,,False,False,False,False,True,False,3.0,True,False,Cs; FA; MA,0.05; 0.79; 0.16,Pb,1,Br; I,0.51; 2.49,PbI2,CsFAMAPbBrI,Cs0.05FA0.79MA0.16PbBr0.51I2.49,,False,False,,,,,False,,,1,Spin-coating,Liquid,N2,,,,DMF; DMSO,4; 1,Unknown,Unknown,,Unknown,Unknown,,Unknown,Unknown,Unknown,Unknown,True,Chlorobenzene,,Unknown,PBTI,0.25 M,110,45,Unknown,,,False,,Unknown,Unknown,Unknown,,,Unknown,Unknown,,,NiO-np,,,,Spin-coating,Unknown,Unknown,,,,Unknown,,Unknown,Unknown,,Unknown,Unknown,,Unknown,Unknown,Unknown,Unknown,Unknown,Unknown,Unknown,Unknown,Unknown,,,Ag,,,,Evaporation,Unknown,Unknown,,,,Unknown,,Unknown,Unknown,,Unknown,Unknown,,Unknown,Unknown,Unknown,Unknown,Unknown,Unknown,Unknown,Unknown,Unknown,,,False,,Unknown,,,,Unknown,Unknown,Unknown,,,,Unknown,,Unknown,Unknown,,Unknown,Unknown,,Unknown,Unknown,Unknown,Unknown,Unknown,Unknown,Unknown,Unknown,Unknown,,,False,,Unknown,,,,Unknown,Unknown,Unknown,,,,Unknown,,Unknown,Unknown,,Unknown,Unknown,,Unknown,Unknown,Unknown,Unknown,Unknown,Unknown,Unknown,Unknown,Unknown,,,True,Glass,epoxy,Unknown,,,True,1,False,,Unknown,Unknown,,Ambient,,,,,,100.0,AM 1.5,nan; nan,,False,,,,,,,,,,1.13,22.91,0.798,20.67,,,,,1.13,22.91,0.795,20.57,,,,,,1.13,22.91,0.798,20.0,Reversed,Reversed,Reversed,Stabilised,0.008653379,True,,,,20.0,,,,True,,22.17,,True,ISOS-L-1,1,Light,,,100.0,,nan; nan,,,Unknown,False,MPPT,nan; nan,,,25.0; 25.0,Unknown,,Air,,,nan; nan,35.0,200.0,False,Unknown,20.57,False,76.0,,,160.0,,,,,,0,,,,,False,,1,,,nan; nan,,,,0,,0000:00:00:00:00,0000:00:00:00:00,,,nan; nan,,,nan; nan,,False,,,False,,,,,,,,,,,False,,False,,False,,Glass epoxy,160.0,2.2041199826559246,Glass + Epoxy
4608,4608,Bowen Yang,False,10.1126/science.aav7911,Tong et al.,43574,Science,True,Historic dataset on 2020 11 22_v7.xlsx,,,SLG | ITO | PEDOT:PSS | Perovskite | C60 | BCP | Ag,,0.059,0,pin,False,,False,,nan; nan,,False,0,,,False,SLG | ITO,,,,,Unknown,,,,C60 | BCP,30.0 | 6.0,Unknown,,Evaporation | Evaporation,Unknown,Unknown,,,,Unknown,,Unknown,Unknown,,Unknown,Unknown,,Unknown,Unknown,Unknown,Unknown,Unknown,Unknown,Unknown,,Unknown,,,False,False,False,False,True,False,3.0,True,False,FA; MA,0.6; 0.4,Pb; Sn,1; 0.6,I,0.4,,FAMAPbSnI,FA0.6MA0.4PbSn0.6I0.4,,False,False,GuaSCN; SnF2,,1000.0,1.25,False,,,1,Spin-coating,Liquid,Unknown,,,,DMF; DMSO,4; 1,Unknown,Unknown,,Unknown,Unknown,,Unknown,Unknown,Unknown,Unknown,True,Toluene,,Unknown,,,100,10,Unknown,,,False,,Unknown,Unknown,Unknown,,,Unknown,Unknown,,,PEDOT:PSS,,,,Spin-coating,Unknown,Unknown,,,,Unknown,,Unknown,Unknown,,Unknown,Unknown,,Unknown,Unknown,Unknown,Unknown,Unknown,Unknown,Unknown,Unknown,Unknown,,,Ag,100,,,Evaporation,Unknown,Unknown,,,,Unknown,,Unknown,Unknown,,Unknown,Unknown,,Unknown,Unknown,Unknown,Unknown,Unknown,Unknown,Unknown,Unknown,Unknown,,,False,,Unknown,,,,Unknown,Unknown,Unknown,,,,Unknown,,Unknown,Unknown,,Unknown,Unknown,,Unknown,Unknown,Unknown,Unknown,Unknown,Unknown,Unknown,Unknown,Unknown,,,False,,Unknown,,,,Unknown,Unknown,Unknown,,,,Unknown,,Unknown,Unknown,,Unknown,Unknown,,Unknown,Unknown,Unknown,Unknown,Unknown,Unknown,Unknown,Unknown,Unknown,,,True,Cover glass,UV-curable epoxy,Unknown,,,True,1,False,,Unknown,Unknown,,Unknown,,,,,,100.0,AM 1.5,nan; nan,,False,,,,,,,,,,0.834,30.4,0.808,20.5,,,,,0.834,30.5,0.8,20.4,,,,,,0.834,30.4,0.808,18.4,Reversed,Reversed,Reversed,Stabilised,0.018289635,True,,,,18.4,,,,True,,28.3,,True,ISOS-L-1I,1,Light,,,100.0,,nan; nan,,,Unknown,False,MPPT,nan; nan,,,25.0; 25.0,Unknown,,Unknown,,,nan; nan,,130.0,False,Unknown,,False,93.5,,,,,,,,,0,,,,,False,,1,,,nan; nan,,,,0,,0000:00:00:00:00,0000:00:00:00:00,,,nan; nan,,,nan; nan,,False,,,False,,,,,,,,,,,False,,False,,False,,Cover glass UV-curable epoxy,431.6203143662168,2.635101876718781,Glass + Epoxy
5441,5441,Carlo Perini,False,10.1126/sciadv.1700106,Zuo et al.,24/08/2017,Science Advances,True,Historic dataset on 2020 11 22_v7.xlsx,,,SLG | ITO | SnO2-c | Perovskite | Spiro-MeOTAD | Au,,0.1031,0,nip,False,,False,,nan; nan,,False,0,,,False,SLG | ITO,,,,,Unknown,,,,SnO2-c,30,Unknown,,Spin-coating,Unknown,Unknown,,,,Unknown,,Unknown,Unknown,,Unknown,Unknown,,Unknown,Unknown,Unknown,Unknown,Unknown,Unknown,Unknown,,Unknown,,,False,False,False,False,True,False,3,True,False,MA,1,Pb,1,I,3,,MAPbI,MAPbI3,,False,False,Cl,,,1.6,False,Composition,770.0,2,Spin-coating >> Spin-coating,Liquid >> Liquid,Dry air >> Dry air,,,,DMF >> IPA,1 >> 1,Unknown,Unknown,,Unknown,Unknown,,Unknown,Unknown,Unknown,Unknown,False,Unknown,,Unknown,,,25; 75 >> 135,15.0; 15.0 >> 15.0,Unknown,,,False,,Unknown,Unknown,Unknown,,,Unknown,Unknown,,,Spiro-MeOTAD,,Li-TFSI; TBP,,Spin-coating,Unknown,Unknown,,,,Unknown,,Unknown,Unknown,,Unknown,Unknown,,Unknown,Unknown,Unknown,Unknown,Unknown,Unknown,Unknown,Unknown,Unknown,,,Au,80,,,Evaporation,Unknown,Unknown,,,,Unknown,,Unknown,Unknown,,Unknown,Unknown,,Unknown,Unknown,Unknown,Unknown,Unknown,Unknown,Unknown,Unknown,Unknown,,,False,,Unknown,,,,Unknown,Unknown,Unknown,,,,Unknown,,Unknown,Unknown,,Unknown,Unknown,,Unknown,Unknown,Unknown,Unknown,Unknown,Unknown,Unknown,Unknown,Unknown,,,False,,Unknown,,,,Unknown,Unknown,Unknown,,,,Unknown,,Unknown,Unknown,,Unknown,Unknown,,Unknown,Unknown,Unknown,Unknown,Unknown,Unknown,Unknown,Unknown,Unknown,,,True,SLG,Epoxy,Unknown,,,False,1,False,,Unknown,Unknown,,Air,,,,,,100.0,AM 1.5,nan; nan,,False,,500.0,,,,,,,,,,,,,,,,,,,,,,,,,,,,,,,,,,False,,,,,,,,False,,,,True,ISOS-D-1,1,Dark,,,0.0,,nan; nan,,,Unknown,False,Open circuit,nan; nan,,,25.0; 25.0,Unknown,,Air,,,nan; nan,35.0,2500.0,False,Unknown,,False,60.0,,,388.0,,,,70.0,,0,,,,,False,,1,,,nan; nan,,,,0,,0000:00:00:00:00,0000:00:00:00:00,,,nan; nan,,,nan; nan,,False,,,False,,,,,,,,,,,False,,False,,False,,SLG Epoxy,388.0,2.5888317255942073,Glass + Epoxy
5442,5442,Carlo Perini,False,10.1126/sciadv.1700106,Zuo et al.,24/08/2017,Science Advances,True,Historic dataset on 2020 11 22_v7.xlsx,,,SLG | ITO | SnO2-c | Perovskite | Spiro-MeOTAD | Au,,0.1031,0,nip,False,,False,,nan; nan,,False,0,,,False,SLG | ITO,,,,,Unknown,,,,SnO2-c,30,Unknown,,Spin-coating,Unknown,Unknown,,,,Unknown,,Unknown,Unknown,,Unknown,Unknown,,Unknown,Unknown,Unknown,Unknown,Unknown,Unknown,Unknown,,Unknown,,,False,False,False,False,True,False,3,True,False,MA,1,Pb,1,I,3,,MAPbI,MAPbI3,,False,False,Cl; PVP,,,1.63,False,,765.0,2,Spin-coating >> Spin-coating,Liquid >> Liquid,Dry air >> Dry air,,,,DMF >> IPA,1 >> 1,Unknown,Unknown,,Unknown,Unknown,,Unknown,Unknown,Unknown,Unknown,False,Unknown,,Unknown,,,25; 75 >> 135,15.0; 15.0 >> 15.0,Unknown,,,False,,Unknown,Unknown,Unknown,,,Unknown,Unknown,,,Spiro-MeOTAD,,Li-TFSI; TBP,,Spin-coating,Unknown,Unknown,,,,Unknown,,Unknown,Unknown,,Unknown,Unknown,,Unknown,Unknown,Unknown,Unknown,Unknown,Unknown,Unknown,Unknown,Unknown,,,Au,80,,,Evaporation,Unknown,Unknown,,,,Unknown,,Unknown,Unknown,,Unknown,Unknown,,Unknown,Unknown,Unknown,Unknown,Unknown,Unknown,Unknown,Unknown,Unknown,,,False,,Unknown,,,,Unknown,Unknown,Unknown,,,,Unknown,,Unknown,Unknown,,Unknown,Unknown,,Unknown,Unknown,Unknown,Unknown,Unknown,Unknown,Unknown,Unknown,Unknown,,,False,,Unknown,,,,Unknown,Unknown,Unknown,,,,Unknown,,Unknown,Unknown,,Unknown,Unknown,,Unknown,Unknown,Unknown,Unknown,Unknown,Unknown,Unknown,Unknown,Unknown,,,True,SLG,Epoxy,Unknown,,,False,1,False,,Unknown,Unknown,,Air,,,,,,100.0,AM 1.5,nan; nan,,False,,500.0,,,,,,,,,,,,,,,,,,,,,,,,,,,,,,,,,,False,,,,,,,,False,,,,True,ISOS-D-1,1,Dark,,,0.0,,nan; nan,,,Unknown,False,Open circuit,nan; nan,,,25.0; 25.0,Unknown,,Air,,,nan; nan,35.0,2500.0,False,Unknown,,False,85.0,,,,,,,90.0,,0,,,,,False,,1,,,nan; nan,,,,0,,0000:00:00:00:00,0000:00:00:00:00,,,nan; nan,,,nan; nan,,False,,,False,,,,,,,,,,,False,,False,,False,,SLG Epoxy,3432.5778542195108,3.535620396243675,Glass + Epoxy
7624,7624,Diego DiGirolamo,False,10.1021/acsami.9b05730,Matteocci et al.,25/06/2019,ACS Applied Materials & Interfaces,True,Historic dataset on 2020 11 22_v7.xlsx,,MAI+/H2O+,SLG | FTO | TiO2-c | TiO2-mp | Perovskite | Spiro-MeOTAD | Au,,3.8,0,nip,False,,False,,nan; nan,,True,15,100.0,,True,SLG | FTO,,,,,Unknown,,,,TiO2-c | TiO2-mp,30.0 | 170.0,Unknown,,Spray-pyrolys | Doctor blading,Unknown,Unknown,,,,Unknown,,Unknown,Unknown,,Unknown,Unknown,,Unknown,Unknown,Unknown,Unknown,Unknown,Unknown,Unknown,,Unknown,,,False,False,False,False,True,False,3,True,False,MA,1,Pb,1,I,3,,MAPbI,MAPbI3,,False,False,,,380,1.59,False,,774.0,2,Doctor blading >> CBD,Liquid >> Liquid,Air >> Air,,,,DMF >> IPA,1 >> 1,Unknown,Unknown,,Unknown,Unknown,,Unknown,Unknown,Unknown,Unknown,False,Unknown,,Unknown,,,Unknown >> 100,Unknown >> 10.0,Unknown,,,False,,Unknown,Unknown,Unknown,Washed with IPA,,Unknown,Unknown,,,Spiro-MeOTAD,,FK209; Li-TFSI; TBP,,Doctor blading,Unknown,Unknown,,,,Unknown,,Unknown,Unknown,,Unknown,Unknown,,Unknown,Unknown,Unknown,Unknown,Unknown,Unknown,Unknown,Unknown,Unknown,,,Au,100,,,Evaporation,Unknown,Unknown,,,,Unknown,,Unknown,Unknown,,Unknown,Unknown,,Unknown,Unknown,Unknown,Unknown,Unknown,Unknown,Unknown,Unknown,Unknown,,,False,,Unknown,,,,Unknown,Unknown,Unknown,,,,Unknown,,Unknown,Unknown,,Unknown,Unknown,,Unknown,Unknown,Unknown,Unknown,Unknown,Unknown,Unknown,Unknown,Unknown,,,False,,Unknown,,,,Unknown,Unknown,Unknown,,,,Unknown,,Unknown,Unknown,,Unknown,Unknown,,Unknown,Unknown,Unknown,Unknown,Unknown,Unknown,Unknown,Unknown,Unknown,,,True,Kapton tape | SLG,UV-curable epoxy,Air,,,True,1,False,,Unknown,Unknown,,Air,,,,,,100.0,AM 1.5,nan; nan,,False,,33.0,,,,,,,,1.133,16.71,0.655,14.7,,,,,,,,,,,,,,1.133,16.71,0.655,14.7,Reversed,Reversed,Reversed,Reversed,,False,,,,,,,,False,,,,True,ISOS-D-1I,1,Dark,,,0.0,,nan; nan,,,Unknown,False,Open circuit,nan; nan,,,25.0; 25.0,Unknown,,Dry air,,,nan; nan,,10000.0,False,Unknown,,True,70.0,,,1780.0,,,,83.0,,0,,,,,False,,1,,,nan; nan,,,,0,,0000:00:00:00:00,0000:00:00:00:00,,,nan; nan,,,nan; nan,,False,,,False,,,,,,,,,,,False,,False,,False,,Kapton tape | SLG UV-curable epoxy,11789.530950949507,4.0714965269384695,Glass + Epoxy
7625,7625,Diego DiGirolamo,False,10.1021/acsami.9b05730,Matteocci et al.,25/06/2019,ACS Applied Materials & Interfaces,True,Historic dataset on 2020 11 22_v7.xlsx,,MAI+/H2O+,SLG | FTO | TiO2-c | TiO2-mp | Perovskite | Spiro-MeOTAD | Au,,3.8,0,nip,False,,False,,nan; nan,,True,15,100.0,,True,SLG | FTO,,,,,Unknown,,,,TiO2-c | TiO2-mp,30.0 | 170.0,Unknown,,Spray-pyrolys | Doctor blading,Unknown,Unknown,,,,Unknown,,Unknown,Unknown,,Unknown,Unknown,,Unknown,Unknown,Unknown,Unknown,Unknown,Unknown,Unknown,,Unknown,,,False,False,False,False,True,False,3,True,False,MA,1,Pb,1,I,3,,MAPbI,MAPbI3,,False,False,,,380,1.59,False,,774.0,2,Doctor blading >> CBD,Liquid >> Liquid,Air >> Air,,,,DMF >> IPA,1 >> 1,Unknown,Unknown,,Unknown,Unknown,,Unknown,Unknown,Unknown,Unknown,False,Unknown,,Unknown,,,Unknown >> 100,Unknown >> 10.0,Unknown,,,False,,Unknown,Unknown,Unknown,Washed with IPA,,Unknown,Unknown,,,Spiro-MeOTAD,,FK209; Li-TFSI; TBP,,Doctor blading,Unknown,Unknown,,,,Unknown,,Unknown,Unknown,,Unknown,Unknown,,Unknown,Unknown,Unknown,Unknown,Unknown,Unknown,Unknown,Unknown,Unknown,,,Au,100,,,Evaporation,Unknown,Unknown,,,,Unknown,,Unknown,Unknown,,Unknown,Unknown,,Unknown,Unknown,Unknown,Unknown,Unknown,Unknown,Unknown,Unknown,Unknown,,,False,,Unknown,,,,Unknown,Unknown,Unknown,,,,Unknown,,Unknown,Unknown,,Unknown,Unknown,,Unknown,Unknown,Unknown,Unknown,Unknown,Unknown,Unknown,Unknown,Unknown,,,False,,Unknown,,,,Unknown,Unknown,Unknown,,,,Unknown,,Unknown,Unknown,,Unknown,Unknown,,Unknown,Unknown,Unknown,Unknown,Unknown,Unknown,Unknown,Unknown,Unknown,,,True,Kapton tape | SLG,UV-curable epoxy,Air,,,True,3,False,,Unknown,Unknown,,Air,,,,,,100.0,AM 1.5,nan; nan,,False,,33.0,,,,,,,,1.067,16.05,0.656,13.8,,,,,,,,,,,,,,1.067,16.05,0.656,10.9,Reversed,Reversed,Reversed,Stabilised,,True,,,,10.9,,,,False,,,,True,ISOS-D-1I,1,Dark,,,0.0,,nan; nan,,,Unknown,False,Open circuit,nan; nan,,,25.0; 25.0,Unknown,,Dry air,,,nan; nan,,3860.0,False,Unknown,,True,68.0,,,2300.0,,,,83.0,,0,,,,,False,,1,,,nan; nan,,,,0,,0000:00:00:00:00,0000:00:00:00:00,,,nan; nan,,,nan; nan,,False,,,False,,,,,,,,,,,False,,False,,False,,Kapton tape | SLG UV-curable epoxy,3201.6317846616967,3.5053713828346975,Glass + Epoxy
8750,8750,Elena Avilia,False,10.1038/nature18306,Tsai et al.,05/07/2016,Nature,True,Historic dataset on 2020 11 22_v7.xlsx,,2D (BA)2(MA)3Pb4I13,SLG | FTO | PEDOT:PSS | Perovskite | PCBM-60 | Al,,0.05,0,pin,False,,False,,nan; nan,,False,0,,,False,SLG | FTO,,,,,Unknown,,,,PCBM-60,,Unknown,,Spin-coating,Unknown,Unknown,,,,Unknown,,Unknown,Unknown,,Unknown,Unknown,,Unknown,Unknown,Unknown,Unknown,Unknown,Unknown,Unknown,,Unknown,,,False,False,True,False,False,False,2,True,False,BA; MA,2; 3,Pb,4,I,13,,BAMAPbI,BA2MA3Pb4I13,,False,False,,,230,1.66,False,,,1,Spin-coating,Liquid,Ar,,,,DMF,1,Unknown,Unknown,,Unknown,Unknown,,Unknown,Unknown,Unknown,Unknown,False,Unknown,,Unknown,,,150,10,Unknown,,,False,,Unknown,Unknown,Unknown,,,Unknown,Unknown,,,PEDOT:PSS,,,,Spin-coating,Unknown,Unknown,,,,Unknown,,Unknown,Unknown,,Unknown,Unknown,,Unknown,Unknown,Unknown,Unknown,Unknown,Unknown,Unknown,Unknown,Unknown,,,Al,,,,Evaporation,Unknown,Unknown,,,,Unknown,,Unknown,Unknown,,Unknown,Unknown,,Unknown,Unknown,Unknown,Unknown,Unknown,Unknown,Unknown,Unknown,Unknown,,,False,,Unknown,,,,Unknown,Unknown,Unknown,,,,Unknown,,Unknown,Unknown,,Unknown,Unknown,,Unknown,Unknown,Unknown,Unknown,Unknown,Unknown,Unknown,Unknown,Unknown,,,False,,Unknown,,,,Unknown,Unknown,Unknown,,,,Unknown,,Unknown,Unknown,,Unknown,Unknown,,Unknown,Unknown,Unknown,Unknown,Unknown,Unknown,Unknown,Unknown,Unknown,,,True,SLG,Epoxy,Ar,,,False,1,False,,Unknown,Unknown,,Air,,,,,,100.0,AM 1.5,nan; nan,,False,,,,,,,,,,,,,,,,,,,,,,,,,,,,,,,,,,,,False,,,,,,,,False,,,,True,ISOS-D-1,1,Dark,,,0.0,,nan; nan,,,Unknown,False,Open circuit,nan; nan,,,25.0; 25.0,Unknown,,Air,,,nan; nan,65.0,2200.0,False,Unknown,,False,80.0,,,2200.0,,,,,,0,,,,,False,,1,,,nan; nan,,,,0,,0000:00:00:00:00,0000:00:00:00:00,,,nan; nan,,,nan; nan,,False,,,False,,,,,,,,,,,False,,False,,False,,SLG Epoxy,2200.0,3.342422680822206,Glass + Epoxy
9828,9828,Florian Mathies,False,10.1002/aenm.201601660,Liao et al.,20/12/2016,Advanced Energy Materials,True,Historic dataset on 2020 11 22_v7.xlsx,,,SLG | FTO | NiO-c | Perovskite | PCBM-60 | PEI | Ag,,1.875,0,pin,False,,False,,nan; nan,,True,8,15.0,,True,SLG | FTO,,,,,Unknown,,,,PCBM-60 | PEI,,Unknown,,Spin-coating | Spin-coating,Unknown,Unknown,,,,Unknown,,Unknown,Unknown,,Unknown,Unknown,,Unknown,Unknown,Unknown,Unknown,Unknown,Unknown,Unknown,,Unknown,,,False,False,False,False,True,False,3,True,False,MA,1,Pb,1,I,3,,MAPbI,MAPbI3,,False,False,Cl,0.05,300,1.6,False,Composition,,1,Spin-coating,Liquid,N2,,,,Unknown,,Unknown,Unknown,,Unknown,Unknown,,Unknown,Unknown,Unknown,Unknown,True,Hot substrate,,Unknown,,,180,Unknown,Unknown,,,False,,Unknown,Unknown,Unknown,,,Unknown,Unknown,,,NiO-c,,,,Spin-coating,Unknown,Unknown,,,,Unknown,,Unknown,Unknown,,Unknown,Unknown,,Unknown,Unknown,Unknown,Unknown,Unknown,Unknown,Unknown,Unknown,Unknown,,,Ag,100,,,Evaporation,Unknown,Unknown,,,,Unknown,,Unknown,Unknown,,Unknown,Unknown,,Unknown,Unknown,Unknown,Unknown,Unknown,Unknown,Unknown,Unknown,Unknown,,,False,,Unknown,,,,Unknown,Unknown,Unknown,,,,Unknown,,Unknown,Unknown,,Unknown,Unknown,,Unknown,Unknown,Unknown,Unknown,Unknown,Unknown,Unknown,Unknown,Unknown,,,False,,Unknown,,,,Unknown,Unknown,Unknown,,,,Unknown,,Unknown,Unknown,,Unknown,Unknown,,Unknown,Unknown,Unknown,Unknown,Unknown,Unknown,Unknown,Unknown,Unknown,,,True,Epoxy,SLG,Unknown,,,True,1,False,,Unknown,Unknown,,Unknown,,,,,,100.0,AM 1.5,nan; nan,,False,,,,,,,,,,0.997,20.8,0.582,12.0,,,,,,,,,,,,,,0.997,20.8,0.582,12.0,Reversed,Reversed,Reversed,Reversed,,False,,,,,,,,False,,,,True,ISOS-L-2,1,Xenon,,,100.0,AM 1.5,nan; nan,,,Unknown,False,Open circuit,nan; nan,,,90.0; 90.0,Unknown,,Air,,,nan; nan,70.0,1500.0,False,Unknown,12.0,False,90.0,,,,,,,,,0,,,,,False,,1,,,nan; nan,,,,0,,0000:00:00:00:00,0000:00:00:00:00,,,nan; nan,,,nan; nan,,False,,,False,,,,,,,,,,,False,,False,,False,,Epoxy SLG,3176.8573348516215,3.501997712127151,Glass + Epoxy
