Repository: MiriEsh/Perovskite-encapsulation-comparison

The Perovskite encapsulation comparison python code takes the data downloaded from the Material Zone Perovskite Project and compares the stability of different encapsulations.

No pip install is needed - in order to get the out-put files all you need to do is run the code.
There are 2 input csv files needed to run this code: 'Perovsite database query.csv' (contains the data as downloaded from the Material Zone project) and 'Manual additions.csv' (contains corrections\additions to any of the lines in the Material Zone project).  
The output files are:
'Experiments_with_T80_greater_than_100.csv', 
'Experiments_with_T80_for_supp.csv', 
'Experiments_with_Encap_and_stability.csv',

File: outputs/Experiments_with_Encap_and_stability.csv (part 3 of 15)
10505,10505,Gabriella Stephania Anaya Gonazalez,False,10.1021/acsenergylett.9b00403,Jiang et al.,43587,ACS Energy Letters,True,Historic dataset on 2020 11 22_v7.xlsx,,,SLG | ITO | MoO3 | PEDOT:PSS | Perovskite | PCBM-60 | BCP | Ag,,0.1058,0,pin,False,,False,,nan; nan,,False,0,,,False,SLG | ITO,,,,,Unknown,,,,PCBM-60 | BCP,,Unknown,,Spin-coating | Spin-coating,Unknown,Unknown,,,,Unknown,,Unknown,Unknown,,Unknown,Unknown,,Unknown,Unknown,Unknown,Unknown,Unknown,Unknown,Unknown,,Unknown,,,False,False,True,False,False,False,2.0,True,False,BA; Cs; FA; MA,2; 0.15; 0.57; 2.28,Pb,4,I,13,PbI2,BACsFAMAPbI,BA2Cs0.15FA0.57MA2.28Pb4I13,,False,False,,,,1.59,False,,,1,Spin-coating,Liquid,N2,,,,DMSO; GBL,7; 3,Unknown,Unknown,,Unknown,Unknown,,Unknown,Unknown,Unknown,Unknown,False,Unknown,,Unknown,,,70; 100,20.0; 5.0,Unknown,,,False,,Unknown,Unknown,Unknown,,,Unknown,Unknown,,,MoO3 | PEDOT:PSS,,,,Evaporation | Spin-coating,Unknown,Unknown,,,,Unknown,,Unknown,Unknown,,Unknown,Unknown,,Unknown,Unknown,Unknown,Unknown,Unknown,Unknown,Unknown,Unknown,Unknown,,,Ag,80,,,Evaporation,Unknown,Unknown,,,,Unknown,,Unknown,Unknown,,Unknown,Unknown,,Unknown,Unknown,Unknown,Unknown,Unknown,Unknown,Unknown,Unknown,Unknown,,,False,,Unknown,,,,Unknown,Unknown,Unknown,,,,Unknown,,Unknown,Unknown,,Unknown,Unknown,,Unknown,Unknown,Unknown,Unknown,Unknown,Unknown,Unknown,Unknown,Unknown,,,False,,Unknown,,,,Unknown,Unknown,Unknown,,,,Unknown,,Unknown,Unknown,,Unknown,Unknown,,Unknown,Unknown,Unknown,Unknown,Unknown,Unknown,Unknown,Unknown,Unknown,,,True,Glass,UV-curable epoxy,Unknown,,,False,1,False,,Unknown,Unknown,,Air,,,,,,100.0,AM 1.5,nan; nan,,False,,,,,,,,,,,,,,,,,,,,,,,,,,,,,,,,,,,,False,,,,,,,,False,,,,True,ISOS-L-1,1,Xenon,,,100.0,,nan; nan,,,Unknown,False,Open circuit,nan; nan,,,25.0; 25.0,Unknown,,Air,,,nan; nan,65.0,1500.0,False,Unknown,,False,90.0,,,,,,,,,0,,,,,False,,1,,,nan; nan,,,,0,,0000:00:00:00:00,0000:00:00:00:00,,,nan; nan,,,nan; nan,,False,,,False,,,,,,,,,,,False,,False,,False,,Glass UV-curable epoxy,3176.8573348516215,3.501997712127151,Glass + Epoxy
10737,10737,Gabriella Stephania Anaya Gonazalez,False,10.1007/s10854-019-01292-2,Chauhan et al.,43566,Journal of Materials Science: Materials in Electronics,True,Historic dataset on 2020 11 22_v7.xlsx,,,SLG | FTO | TiO2-c | TiO2-mp | Perovskite | P3HT | Cu,,0.1,0,nip,False,,False,,nan; nan,,False,0,,,False,SLG | FTO,,,,,Unknown,,,,TiO2-c | TiO2-mp,,Unknown,,Spin-coating | Spin-coating,Unknown,Unknown,,,,Unknown,,Unknown,Unknown,,Unknown,Unknown,,Unknown,Unknown,Unknown,Unknown,Unknown,Unknown,Unknown,,Unknown,,,False,False,False,False,True,False,3.0,True,False,MA,1,Pb,1,I,3,,MAPbI,MAPbI3,,False,False,PCBM-60,0.01 wt%,,1.6,False,Composition,,2,Spin-coating >> Spin-coating,Liquid >> Liquid,N2 >> N2,,,,DMF >> IPA,1 >> 1,Unknown,Unknown,,Unknown,Unknown,,Unknown,Unknown,Unknown,Unknown,False,Unknown,,Unknown,,,100.0 >> 100.0,10.0 >> 30.0,Unknown,,,False,,Unknown,Unknown,Unknown,,,Unknown,Unknown,,,P3HT,,,,Spin-coating,Unknown,Unknown,,,,Unknown,,Unknown,Unknown,,Unknown,Unknown,,Unknown,Unknown,Unknown,Unknown,Unknown,Unknown,Unknown,Unknown,Unknown,,,Cu,100,,,Evaporation,Unknown,Unknown,,,,Unknown,,Unknown,Unknown,,Unknown,Unknown,,Unknown,Unknown,Unknown,Unknown,Unknown,Unknown,Unknown,Unknown,Unknown,,,False,,Unknown,,,,Unknown,Unknown,Unknown,,,,Unknown,,Unknown,Unknown,,Unknown,Unknown,,Unknown,Unknown,Unknown,Unknown,Unknown,Unknown,Unknown,Unknown,Unknown,,,False,,Unknown,,,,Unknown,Unknown,Unknown,,,,Unknown,,Unknown,Unknown,,Unknown,Unknown,,Unknown,Unknown,Unknown,Unknown,Unknown,Unknown,Unknown,Unknown,Unknown,,,True,Cover glass,Epoxy,Unknown,,,True,2,False,,Unknown,Unknown,,Air,,,,,,100.0,AM 1.5,nan; nan,,False,,,,,,,,,,1.0,14.9,0.55,8.1,,,,,0.98,14.6,0.56,8.0,,,,,,1.0,14.9,0.55,8.1,Reversed,Reversed,Reversed,Reversed,0.073563423,False,,,,,,,,False,,,,True,ISOS-D-1,1,Dark,,,3.0,,nan; nan,,,Unknown,False,Open circuit,nan; nan,,,24.0; 24.0,Unknown,,Air,,,nan; nan,45.0,800.0,False,Unknown,,False,95.0,,,,,,,,,0,,,,,False,,1,,,nan; nan,,,,0,,0000:00:00:00:00,0000:00:00:00:00,,,nan; nan,,,nan; nan,,False,,,False,,,,,,,,,,,False,,False,,False,,Cover glass Epoxy,3480.276382768177,3.541613734390516,Glass + Epoxy
10738,10738,Gabriella Stephania Anaya Gonazalez,False,10.1007/s10854-019-01292-2,Chauhan et al.,43566,Journal of Materials Science: Materials in Electronics,True,Historic dataset on 2020 11 22_v7.xlsx,,,SLG | FTO | TiO2-c | TiO2-mp | Perovskite | P3HT | Cu,,0.1,0,nip,False,,False,,nan; nan,,False,0,,,False,SLG | FTO,,,,,Unknown,,,,TiO2-c | TiO2-mp,,Unknown,,Spin-coating | Spin-coating,Unknown,Unknown,,,,Unknown,,Unknown,Unknown,,Unknown,Unknown,,Unknown,Unknown,Unknown,Unknown,Unknown,Unknown,Unknown,,Unknown,,,False,False,False,False,True,False,3.0,True,False,MA,1,Pb,1,I,3,,MAPbI,MAPbI3,,False,False,PCBM-60,0.01 wt%,,1.6,False,Composition,,2,Spin-coating >> Spin-coating,Liquid >> Liquid,N2 >> N2,,,,DMF >> IPA,1 >> 1,Unknown,Unknown,,Unknown,Unknown,,Unknown,Unknown,Unknown,Unknown,False,Unknown,,Unknown,,,100.0 >> 100.0,10.0 >> 30.0,Unknown,,,False,,Unknown,Unknown,Unknown,,,Unknown,Unknown,,,P3HT,,,,Spin-coating,Unknown,Unknown,,,,Unknown,,Unknown,Unknown,,Unknown,Unknown,,Unknown,Unknown,Unknown,Unknown,Unknown,Unknown,Unknown,Unknown,Unknown,,,Cu,100,,,Evaporation,Unknown,Unknown,,,,Unknown,,Unknown,Unknown,,Unknown,Unknown,,Unknown,Unknown,Unknown,Unknown,Unknown,Unknown,Unknown,Unknown,Unknown,,,False,,Unknown,,,,Unknown,Unknown,Unknown,,,,Unknown,,Unknown,Unknown,,Unknown,Unknown,,Unknown,Unknown,Unknown,Unknown,Unknown,Unknown,Unknown,Unknown,Unknown,,,False,,Unknown,,,,Unknown,Unknown,Unknown,,,,Unknown,,Unknown,Unknown,,Unknown,Unknown,,Unknown,Unknown,Unknown,Unknown,Unknown,Unknown,Unknown,Unknown,Unknown,,,True,Cover glass,Epoxy,Unknown,,,False,1,False,,Unknown,Unknown,,Air,,,,,,100.0,AM 1.5,nan; nan,,False,,,,,,,,,,,,,,,,,,,,,,,,,,,,,,,,,,,,False,,,,,,,,False,,,,True,ISOS-L-1,1,White LED,,,10.0,,nan; nan,,,Unknown,False,Open circuit,nan; nan,,,24.0; 24.0,Unknown,,Air,,,nan; nan,45.0,800.0,False,Unknown,,False,75.0,,,,,,,,,0,,,,,False,,1,,,nan; nan,,,,0,,0000:00:00:00:00,0000:00:00:00:00,,,nan; nan,,,nan; nan,,False,,,False,,,,,,,,,,,False,,False,,False,,Cover glass Epoxy,620.5282085531732,2.792761528849296,Glass + Epoxy
10739,10739,Gabriella Stephania Anaya Gonazalez,False,10.1007/s10854-019-01292-2,Chauhan et al.,43566,Journal of Materials Science: Materials in Electronics,True,Historic dataset on 2020 11 22_v7.xlsx,,,SLG | FTO | TiO2-c | TiO2-mp | Perovskite | P3HT | Cu,,0.1,0,nip,False,,False,,nan; nan,,False,0,,,False,SLG | FTO,,,,,Unknown,,,,TiO2-c | TiO2-mp,,Unknown,,Spin-coating | Spin-coating,Unknown,Unknown,,,,Unknown,,Unknown,Unknown,,Unknown,Unknown,,Unknown,Unknown,Unknown,Unknown,Unknown,Unknown,Unknown,,Unknown,,,False,False,False,False,True,False,3.0,True,False,MA,1,Pb,1,I,3,,MAPbI,MAPbI3,,False,False,PCBM-60,0.01 wt%,,1.6,False,Composition,,2,Spin-coating >> Spin-coating,Liquid >> Liquid,N2 >> N2,,,,DMF >> IPA,1 >> 1,Unknown,Unknown,,Unknown,Unknown,,Unknown,Unknown,Unknown,Unknown,False,Unknown,,Unknown,,,100.0 >> 100.0,10.0 >> 30.0,Unknown,,,False,,Unknown,Unknown,Unknown,,,Unknown,Unknown,,,P3HT,,,,Spin-coating,Unknown,Unknown,,,,Unknown,,Unknown,Unknown,,Unknown,Unknown,,Unknown,Unknown,Unknown,Unknown,Unknown,Unknown,Unknown,Unknown,Unknown,,,Cu,100,,,Evaporation,Unknown,Unknown,,,,Unknown,,Unknown,Unknown,,Unknown,Unknown,,Unknown,Unknown,Unknown,Unknown,Unknown,Unknown,Unknown,Unknown,Unknown,,,False,,Unknown,,,,Unknown,Unknown,Unknown,,,,Unknown,,Unknown,Unknown,,Unknown,Unknown,,Unknown,Unknown,Unknown,Unknown,Unknown,Unknown,Unknown,Unknown,Unknown,,,False,,Unknown,,,,Unknown,Unknown,Unknown,,,,Unknown,,Unknown,Unknown,,Unknown,Unknown,,Unknown,Unknown,Unknown,Unknown,Unknown,Unknown,Unknown,Unknown,Unknown,,,True,Cover glass,Epoxy,Unknown,,,False,1,False,,Unknown,Unknown,,Air,,,,,,100.0,AM 1.5,nan; nan,,False,,,,,,,,,,,,,,,,,,,,,,,,,,,,,,,,,,,,False,,,,,,,,False,,,,True,ISOS-O-1,1,Natural sunlight,,,,,nan; nan,,,Unknown,False,Open circuit,nan; nan,,,nan; nan,Unknown,,Ambient,,,nan; nan,,150.0,False,Unknown,,False,0.001,,,,,,,,,0,,,,,True,,1,,,nan; nan,,,,0,,0000:00:00:00:00,0000:00:00:00:00,6.25,,nan; nan,,,nan; nan,,False,,,False,0.0,,,,,,,,,,False,,False,,False,,Cover glass Epoxy,2.907300390241692,0.46348990658450495,Glass + Epoxy
13282,13282,Hannes Michaels,False,10.1002/admi.201500420,Lin et al.,29/10/2015,Advanced Materials Interfaces,True,Historic dataset on 2020 11 22_v7.xlsx,,PVSC,"SLG | ITO | poly(1,4-phenylenevinylene) | Perovskite | PCBM-60 | LiF | Ag",,0.2,0,pin,False,,False,,nan; nan,,False,0,,,False,SLG | ITO,,,,,Unknown,,,,PCBM-60 | LiF,,Unknown,,Spin-coating | Evaporation,Unknown,Unknown,,,,Unknown,,Unknown,Unknown,,Unknown,Unknown,,Unknown,Unknown,Unknown,Unknown,Unknown,Unknown,Unknown,,Unknown,,,False,False,False,False,True,False,3,True,False,MA,1,Pb,1,I,3,PbI2,MAPbI,MAPbI3,,False,False,,,,1.59,False,,770.0,1,Spin-coating,Liquid,N2,,,,DMSO; GBL,3; 7,Unknown,Unknown,,Unknown,Unknown,,Unknown,Unknown,Unknown,Unknown,True,Toluene,,Unknown,,,120,10,Unknown,,,False,,Unknown,Unknown,Unknown,,,Unknown,Unknown,,,"Poly(1,4-phenylenevinylene)",,,,Spin-coating,Unknown,Unknown,,,,Unknown,,Unknown,Unknown,,Unknown,Unknown,,Unknown,Unknown,Unknown,Unknown,Unknown,Unknown,Unknown,Unknown,Unknown,,,Ag,100,,,Evaporation,Unknown,Unknown,,,,Unknown,,Unknown,Unknown,,Unknown,Unknown,,Unknown,Unknown,Unknown,Unknown,Unknown,Unknown,Unknown,Unknown,Unknown,,,False,,Unknown,,,,Unknown,Unknown,Unknown,,,,Unknown,,Unknown,Unknown,,Unknown,Unknown,,Unknown,Unknown,Unknown,Unknown,Unknown,Unknown,Unknown,Unknown,Unknown,,,False,,Unknown,,,,Unknown,Unknown,Unknown,,,,Unknown,,Unknown,Unknown,,Unknown,Unknown,,Unknown,Unknown,Unknown,Unknown,Unknown,Unknown,Unknown,Unknown,Unknown,,,True,SLG,Epoxy,N2,,,True,1,False,,Unknown,Unknown,,Air,,,,,,100.0,AM 1.5,nan; nan,,False,,200.0,,,,,,,,1.06,20.9,0.68,15.1,,,,,,,,,,,,,,1.06,20.9,0.68,15.1,Reversed,Reversed,Reversed,Reversed,,False,,,,,,,,True,,19.2,,True,ISOS-D-1,1,Dark,,,0.0,,nan; nan,,,Unknown,False,Open circuit,nan; nan,,,25.0; 25.0,Unknown,,Air,,,nan; nan,,2880.0,False,Unknown,15.1,True,80.0,,,2880.0,,,,90.0,,0,,,,,False,,1,,,nan; nan,,,,0,,0000:00:00:00:00,0000:00:00:00:00,,,nan; nan,,,nan; nan,,False,,,False,,,,,,,,,,,False,,False,,False,,SLG Epoxy,3561.717306171147,3.5516594465022844,Glass + Epoxy
13622,13622,Hans Köbler,False,10.1039/c7ta09174e,Ahn et al.,20/12/2017,Journal of Materials Chemistry A,True,Historic dataset on 2020 11 22_v7.xlsx,,CNT + P3HT aged,SLG | ITO | C60 | Perovskite | SWCNTs | P3HT,,0.1,0,nip,False,,False,,nan; nan,,False,0,,,False,SLG | ITO,,,,,Unknown,,,,C60,35,Unknown,,Evaporation,Unknown,Unknown,,,,Unknown,,Unknown,Unknown,,Unknown,Unknown,,Unknown,Unknown,Unknown,Unknown,Unknown,Unknown,Unknown,,Unknown,,,False,False,False,False,True,False,3,True,False,MA,1,Pb,1,I,3,,MAPbI,MAPbI3,,False,False,,,,1.6,False,Composition,,1,Spin-coating,Liquid,Unknown,,,,DMF; DMSO,8.9; 1,Unknown,Unknown,,Unknown,Unknown,,Unknown,Unknown,Unknown,Unknown,True,Diethyl ether,,Unknown,,,65; 100,1.0; 4.0,Unknown,,,False,,Unknown,Unknown,Unknown,,,Unknown,Unknown,,,SWCNTs | P3HT,,,,Lamination | Spin-coating,Unknown,Unknown,,,,Unknown,,Unknown,Unknown,,Unknown,Unknown,,Unknown,Unknown,Unknown,Unknown,Unknown,Unknown,Unknown,Unknown,Unknown,,,none,,,,Unknown,Unknown,Unknown,,,,Unknown,,Unknown,Unknown,,Unknown,Unknown,,Unknown,Unknown,Unknown,Unknown,Unknown,Unknown,Unknown,Unknown,Unknown,,,False,,Unknown,,,,Unknown,Unknown,Unknown,,,,Unknown,,Unknown,Unknown,,Unknown,Unknown,,Unknown,Unknown,Unknown,Unknown,Unknown,Unknown,Unknown,Unknown,Unknown,,,False,,Unknown,,,,Unknown,Unknown,Unknown,,,,Unknown,,Unknown,Unknown,,Unknown,Unknown,,Unknown,Unknown,Unknown,Unknown,Unknown,Unknown,Unknown,Unknown,Unknown,,,True,SLG,UV-curable epoxy,Unknown,,,True,1,False,,Unknown,Unknown,,Unknown,,,,,,100.0,AM 1.5,nan; nan,,False,,,,,,,,,,0.94,21.6,0.668,13.6,,,,,,,,,,,,,,0.94,21.6,0.668,13.6,Reversed,Reversed,Reversed,Reversed,,False,,,,,,,,False,,,,True,ISOS-L-1,1,Light,,,100.0,,nan; nan,,,Unknown,False,Open circuit,nan; nan,,,20.0; 20.0,Unknown,,Air,,,nan; nan,15.0,2200.0,False,Unknown,13.6,False,74.0,,,1582.0,,,,88.7,,0,,,,,False,,1,,,nan; nan,,,,0,,0000:00:00:00:00,0000:00:00:00:00,,,nan; nan,,,nan; nan,,False,,,False,,,,,,,,,,,False,,False,,False,,SLG UV-curable epoxy,1582.0,3.1992064791616577,Glass + Epoxy
13685,13685,Hans Kobler,False,10.1002/ente.201700002,Erdenebileg et al.,42751,Energy Technology,True,Historic dataset on 2020 11 22_v7.xlsx,,device A,SLG | ITO | Spiro-TBB | Spiro-TBB | Perovskite | C60 | Ag,,0.064,0,pin,False,,False,,nan; nan,,False,0,,,False,SLG | ITO,,,,,Unknown,,,,C60,10,Unknown,,Evaporation,Unknown,Unknown,,,,Unknown,,Unknown,Unknown,,Unknown,Unknown,,Unknown,Unknown,Unknown,Unknown,Unknown,Unknown,Unknown,,Unknown,,,False,False,False,False,True,False,3.0,True,False,MA,1,Pb,1,I,3,,MAPbI,MAPbI3,,False,False,Cl,,380.0,1.6,False,Composition,,1,Co-evaporation,Gas,Vacuum,,,,none,1,Unknown,Unknown,,Unknown,Unknown,,Unknown,Unknown,Unknown,Unknown,False,Unknown,,Unknown,,,Unknown,Unknown,Unknown,,,False,,Unknown,Unknown,Unknown,,,Unknown,Unknown,,,Spiro-TBB | Spiro-TBB,20.0 | 10.0,F6-TCNNQ | Unknown,,Evaporation,Unknown,Unknown,,,,Unknown,,Unknown,Unknown,,Unknown,Unknown,,Unknown,Unknown,Unknown,Unknown,Unknown,Unknown,Unknown,Unknown,Unknown,,,Ag,100,,,Evaporation,Unknown,Unknown,,,,Unknown,,Unknown,Unknown,,Unknown,Unknown,,Unknown,Unknown,Unknown,Unknown,Unknown,Unknown,Unknown,Unknown,Unknown,,,False,,Unknown,,,,Unknown,Unknown,Unknown,,,,Unknown,,Unknown,Unknown,,Unknown,Unknown,,Unknown,Unknown,Unknown,Unknown,Unknown,Unknown,Unknown,Unknown,Unknown,,,False,,Unknown,,,,Unknown,Unknown,Unknown,,,,Unknown,,Unknown,Unknown,,Unknown,Unknown,,Unknown,Unknown,Unknown,Unknown,Unknown,Unknown,Unknown,Unknown,Unknown,,,True,Glass,epoxy,Unknown,,,True,12,False,,Unknown,Unknown,,Unknown,,,,,,100.0,AM 1.5,nan; nan,,False,,,,,,,,,,1.0,17.6,0.67,11.3,,,,,,,,,,,,,,1.0,17.6,0.67,11.3,Reversed,Reversed,Reversed,Reversed,,False,,,,,,,,False,,,,True,ISOS-D-1,1,Dark,,,0.0,,nan; nan,,,Unknown,False,Open circuit,nan; nan,,,25.0; 25.0,Unknown,,Air,,,nan; nan,,1492.0,False,Unknown,12.0,False,95.9,,,,,,,98.30304136,,0,,,,,False,,1,,,nan; nan,,,,0,,0000:00:00:00:00,0000:00:00:00:00,,,nan; nan,,,nan; nan,,False,,,False,,,,,,,,,,,False,,False,,False,,Glass epoxy,7952.621714147175,3.9005103246675468,Glass + Epoxy
13686,13686,Hans Kobler,False,10.1002/ente.201700002,Erdenebileg et al.,42751,Energy Technology,True,Historic dataset on 2020 11 22_v7.xlsx,,device B,SLG | ITO | Spiro-TBB | Spiro-TBB | Perovskite | C60 | Ag,,0.064,0,pin,False,,False,,nan; nan,,False,0,,,False,SLG | ITO,,,,,Unknown,,,,C60,10,W2(hpp)4,,Evaporation,Unknown,Unknown,,,,Unknown,,Unknown,Unknown,,Unknown,Unknown,,Unknown,Unknown,Unknown,Unknown,Unknown,Unknown,Unknown,,Unknown,,,False,False,False,False,True,False,3.0,True,False,MA,1,Pb,1,I,3,,MAPbI,MAPbI3,,False,False,Cl,,380.0,1.6,False,Composition,,1,Co-evaporation,Gas,Vacuum,,,,none,1,Unknown,Unknown,,Unknown,Unknown,,Unknown,Unknown,Unknown,Unknown,False,Unknown,,Unknown,,,Unknown,Unknown,Unknown,,,False,,Unknown,Unknown,Unknown,,,Unknown,Unknown,,,Spiro-TBB | Spiro-TBB,20.0 | 10.0,F6-TCNNQ | Unknown,,Evaporation,Unknown,Unknown,,,,Unknown,,Unknown,Unknown,,Unknown,Unknown,,Unknown,Unknown,Unknown,Unknown,Unknown,Unknown,Unknown,Unknown,Unknown,,,Ag,100,,,Evaporation,Unknown,Unknown,,,,Unknown,,Unknown,Unknown,,Unknown,Unknown,,Unknown,Unknown,Unknown,Unknown,Unknown,Unknown,Unknown,Unknown,Unknown,,,False,,Unknown,,,,Unknown,Unknown,Unknown,,,,Unknown,,Unknown,Unknown,,Unknown,Unknown,,Unknown,Unknown,Unknown,Unknown,Unknown,Unknown,Unknown,Unknown,Unknown,,,False,,Unknown,,,,Unknown,Unknown,Unknown,,,,Unknown,,Unknown,Unknown,,Unknown,Unknown,,Unknown,Unknown,Unknown,Unknown,Unknown,Unknown,Unknown,Unknown,Unknown,,,True,Glass,epoxy,Unknown,,,True,12,False,,Unknown,Unknown,,Unknown,,,,,,100.0,AM 1.5,nan; nan,,False,,,,,,,,,,1.07,17.4,0.52,9.7,,,,,,,,,,,,,,1.07,17.4,0.52,9.7,Reversed,Reversed,Reversed,Reversed,,False,,,,,,,,False,,,,True,ISOS-D-1,1,Dark,,,0.0,,nan; nan,,,Unknown,False,Open circuit,nan; nan,,,25.0; 25.0,Unknown,,Air,,,nan; nan,,1192.0,False,Unknown,10.0,False,95.58008745,,,,,,,96.33759311,,0,,,,,False,,1,,,nan; nan,,,,0,,0000:00:00:00:00,0000:00:00:00:00,,,nan; nan,,,nan; nan,,False,,,False,,,,,,,,,,,False,,False,,False,,Glass epoxy,5883.931522184274,3.7696676097199115,Glass + Epoxy
14028,14028,Hans Köbler,False,10.1021/acsenergylett.9b00608,Bai et al.,07/05/2019,ACS Energy Letters,True,Historic dataset on 2020 11 22_v7.xlsx,,FAMA,SLG | ITO | PTAA | Perovskite | PCBM-60 | C60 | BCP | Cu,,0.1,0,pin,False,,False,,nan; nan,,False,0,,,False,SLG | ITO,,,,,Unknown,,,,PCBM-60 | C60 | BCP,nan | 20.0 | 8.0,Unknown,,Spin-coating | Evaporation | Evaporation,Unknown,Unknown,,,,Unknown,,Unknown,Unknown,,Unknown,Unknown,,Unknown,Unknown,Unknown,Unknown,Unknown,Unknown,Unknown,,Unknown,,,False,False,False,False,True,False,3,True,False,FA; MA,0.85; 0.15,Pb,1,Br; I,0.45; 2.55,,FAMAPbBrI,FA0.85MA0.15PbBr0.45I2.55,,False,False,,,,,False,,769.0,1,Spin-coating,Liquid,Unknown,,,,DMF; DMSO,4; 1,Unknown,Unknown,,Unknown,Unknown,,Unknown,Unknown,Unknown,Unknown,True,Toluene,,Unknown,,,Unknown,Unknown,Unknown,,,False,,Unknown,Unknown,Unknown,,,Unknown,Unknown,,,PTAA,,,,Spin-coating,Unknown,Unknown,,,,Unknown,,Unknown,Unknown,,Unknown,Unknown,,Unknown,Unknown,Unknown,Unknown,Unknown,Unknown,Unknown,Unknown,Unknown,,,Cu,80,,,Evaporation,Unknown,Unknown,,,,Unknown,,Unknown,Unknown,,Unknown,Unknown,,Unknown,Unknown,Unknown,Unknown,Unknown,Unknown,Unknown,Unknown,Unknown,,,False,,Unknown,,,,Unknown,Unknown,Unknown,,,,Unknown,,Unknown,Unknown,,Unknown,Unknown,,Unknown,Unknown,Unknown,Unknown,Unknown,Unknown,Unknown,Unknown,Unknown,,,False,,Unknown,,,,Unknown,Unknown,Unknown,,,,Unknown,,Unknown,Unknown,,Unknown,Unknown,,Unknown,Unknown,Unknown,Unknown,Unknown,Unknown,Unknown,Unknown,Unknown,,,True,SLG,UV-curable epoxy,N2,,,True,1,False,,Unknown,Unknown,,Unknown,,,,,,100.0,AM 1.5,nan; nan,,False,,100.0,,,,,,,,1.1,23.2,0.776,19.8,,,,,,,,,,,,,,1.1,23.2,0.776,19.8,Reversed,Reversed,Reversed,Reversed,,False,,,,,,,,False,,,,True,ISOS-L-1,1,Solar simulator,,,100.0,AM 1.5,nan; nan,,,Unknown,False,Passive resistance,nan; nan,1000.0,,25.0; 25.0,Unknown,,Air,,,nan; nan,0.0,3000.0,False,Unknown,19.39,False,34.38,,,175.0,1776.0,,,57.29757607,,0,,,,,False,,1,,,nan; nan,,,,0,,0000:00:00:00:00,0000:00:00:00:00,,,nan; nan,,,nan; nan,,False,,,False,,,,,,,,,,,False,,False,,False,,SLG UV-curable epoxy,175.0,2.2430380486862944,Glass + Epoxy
14029,14029,Hans Köbler,False,10.1021/acsenergylett.9b00608,Bai et al.,07/05/2019,ACS Energy Letters,True,Historic dataset on 2020 11 22_v7.xlsx,,FAMA@OS,SLG | ITO | PTAA | Perovskite | PCBM-60 | C60 | BCP | Cu,,0.1,0,pin,False,,False,,nan; nan,,False,0,,,False,SLG | ITO,,,,,Unknown,,,,PCBM-60 | C60 | BCP,nan | 20.0 | 8.0,Unknown,,Spin-coating | Evaporation | Evaporation,Unknown,Unknown,,,,Unknown,,Unknown,Unknown,,Unknown,Unknown,,Unknown,Unknown,Unknown,Unknown,Unknown,Unknown,Unknown,,Unknown,,,False,False,False,False,True,False,3,True,False,FA; MA,0.85; 0.15,Pb,1,Br; I,0.45; 2.55,,FAMAPbBrI,FA0.85MA0.15PbBr0.45I2.55,,False,False,Tetraethylorthosilicate,0.05,,,False,,769.0,1,Spin-coating,Liquid,Unknown,,,,DMF; DMSO,4; 1,Unknown,Unknown,,Unknown,Unknown,,Unknown,Unknown,Unknown,Unknown,True,Toluene,,Unknown,,,Unknown,Unknown,Unknown,,,False,,Unknown,Unknown,Unknown,,,Unknown,Unknown,,,PTAA,,,,Spin-coating,Unknown,Unknown,,,,Unknown,,Unknown,Unknown,,Unknown,Unknown,,Unknown,Unknown,Unknown,Unknown,Unknown,Unknown,Unknown,Unknown,Unknown,,,Cu,80,,,Evaporation,Unknown,Unknown,,,,Unknown,,Unknown,Unknown,,Unknown,Unknown,,Unknown,Unknown,Unknown,Unknown,Unknown,Unknown,Unknown,Unknown,Unknown,,,False,,Unknown,,,,Unknown,Unknown,Unknown,,,,Unknown,,Unknown,Unknown,,Unknown,Unknown,,Unknown,Unknown,Unknown,Unknown,Unknown,Unknown,Unknown,Unknown,Unknown,,,False,,Unknown,,,,Unknown,Unknown,Unknown,,,,Unknown,,Unknown,Unknown,,Unknown,Unknown,,Unknown,Unknown,Unknown,Unknown,Unknown,Unknown,Unknown,Unknown,Unknown,,,True,SLG,UV-curable epoxy,N2,,,True,1,False,,Unknown,Unknown,,Unknown,,,,,,100.0,AM 1.5,nan; nan,,False,,100.0,,,,,,,,1.15,23.1,0.811,21.5,,,,,,,,,,,,,,1.15,23.1,0.811,21.3,Reversed,Reversed,Reversed,Stabilised,,True,,,,21.3,,,,True,,22.8,,True,ISOS-L-1,1,Solar simulator,,,100.0,AM 1.5,nan; nan,,,Unknown,False,Passive resistance,nan; nan,1000.0,,25.0; 25.0,Unknown,,Air,,,nan; nan,0.0,5300.0,False,Unknown,19.21,False,59.08,,,624.0,5212.0,,,69.02654867,,0,,,,,False,,1,,,nan; nan,,,,0,,0000:00:00:00:00,0000:00:00:00:00,,,nan; nan,,,nan; nan,,False,,,False,,,,,,,,,,,False,,False,,False,,SLG UV-curable epoxy,624.0,2.795184589682424,Glass + Epoxy
14151,14151,Hua Wu,False,10.1016/j.solmat.2019.03.004,Islam et al.,20/03/2019,Solar Energy Materials and Solar Cells,True,Historic dataset on 2020 11 22_v7.xlsx,,,SLG | ITO | PTAA | Perovskite | PCBM-60 | AZO-np | ITO,,0.19,0,pin,False,,True,,nan; nan,,False,0,,,False,SLG | ITO,,,,,Unknown,,,,PCBM-60 | AZO-np,40,Unknown,,Spin-coating | Spin-coating,Unknown,Unknown,,,,Unknown,,Unknown,Unknown,,Unknown,Unknown,,Unknown,Unknown,Unknown,Unknown,Unknown,Unknown,Unknown,,Unknown,,,False,False,False,False,True,False,3,True,False,MA,1,Pb,1,I,3,,MAPbI,MAPbI3,,False,False,Cl,5 wt%,290,1.6,False,Composition,,2,Spin-coating >> Spin-coating,Liquid >> Liquid,N2 >> N2,,,,DMF >> Ethanol,1 >> 1,Unknown,Unknown,,Unknown,Unknown,,Unknown,Unknown,Unknown,Unknown,False,Unknown,,Unknown,,,Unknown >> 100.0,Unknown,Unknown,,,True,,MACl,Unknown,Unknown,,,Unknown,Unknown,,,PTAA,25,,,Spin-coating,Unknown,Unknown,,,,Unknown,,Unknown,Unknown,,Unknown,Unknown,,Unknown,Unknown,Unknown,Unknown,Unknown,Unknown,Unknown,Unknown,Unknown,,,ITO,,,,Sputtering,Unknown,Unknown,,,,Unknown,,Unknown,Unknown,,Unknown,Unknown,,Unknown,Unknown,Unknown,Unknown,Unknown,Unknown,Unknown,Unknown,Unknown,,,False,,Unknown,,,,Unknown,Unknown,Unknown,,,,Unknown,,Unknown,Unknown,,Unknown,Unknown,,Unknown,Unknown,Unknown,Unknown,Unknown,Unknown,Unknown,Unknown,Unknown,,,False,,Unknown,,,,Unknown,Unknown,Unknown,,,,Unknown,,Unknown,Unknown,,Unknown,Unknown,,Unknown,Unknown,Unknown,Unknown,Unknown,Unknown,Unknown,Unknown,Unknown,,,True,SLG,UV-curable epoxy,N2,,,True,1,False,,Unknown,Unknown,,Air,,,,,,100.0,AM 1.5,nan; nan,,False,,,,,,,,,,1.07,19.98,0.64,13.68,,,,,,,,,,,,,,1.07,19.98,0.64,13.68,Reversed,Reversed,Reversed,Reversed,,False,,,,,,,,False,,,,True,ISOS-L-1,1,Light,,,100.0,,nan; nan,,,Unknown,False,MPPT,nan; nan,,,30.0; 30.0,Unknown,,Air,,,nan; nan,,100.0,False,Unknown,,False,76.0,,,,,,,,,0,,,,,False,,1,,,nan; nan,,,,0,,0000:00:00:00:00,0000:00:00:00:00,,,nan; nan,,,nan; nan,,False,,,False,,,,,,,,,,,False,,False,,False,,SLG UV-curable epoxy,81.30961815408244,1.9101419215372182,Glass + Epoxy
14192,14192,Hua Wu,False,10.1021/acsenergylett.7b00976,Lee et al.,17/11/2017,ACS Energy Letters,True,Historic dataset on 2020 11 22_v7.xlsx,,,SLG | FTO | TiO2-c | TiO2-mp | Perovskite | Spiro-MeOTAD | Au,,0.16,0,nip,False,,False,,nan; nan,,False,0,,,False,SLG | FTO,,,,,Unknown,,,,TiO2-c | TiO2-mp,60.0 | 400.0,Unknown,,Spray-pyrolys | Spin-coating,Unknown,Unknown,,,,Unknown,,Unknown,Unknown,,Unknown,Unknown,,Unknown,Unknown,Unknown,Unknown,Unknown,Unknown,Unknown,,Unknown,,,False,False,False,False,True,False,3,True,False,FA,1,Sn,1,I,3,,FASnI,FASnI3,,False,True,SnF2,,,1.4,False,,,1,Spin-coating,Liquid,N2,,,,DMF; DMSO,4; 1,Unknown,Unknown,,Unknown,Unknown,,Unknown,Unknown,Unknown,Unknown,True,Toluene,,Unknown,,,60,60,Unknown,,,False,,Unknown,Unknown,Unknown,,,Unknown,Unknown,,,Spiro-MeOTAD,,Li-TFSI; TBP,,Spin-coating,Unknown,Unknown,,,,Unknown,,Unknown,Unknown,,Unknown,Unknown,,Unknown,Unknown,Unknown,Unknown,Unknown,Unknown,Unknown,Unknown,Unknown,,,Au,60,,,Evaporation,Unknown,Unknown,,,,Unknown,,Unknown,Unknown,,Unknown,Unknown,,Unknown,Unknown,Unknown,Unknown,Unknown,Unknown,Unknown,Unknown,Unknown,,,False,,Unknown,,,,Unknown,Unknown,Unknown,,,,Unknown,,Unknown,Unknown,,Unknown,Unknown,,Unknown,Unknown,Unknown,Unknown,Unknown,Unknown,Unknown,Unknown,Unknown,,,False,,Unknown,,,,Unknown,Unknown,Unknown,,,,Unknown,,Unknown,Unknown,,Unknown,Unknown,,Unknown,Unknown,Unknown,Unknown,Unknown,Unknown,Unknown,Unknown,Unknown,,,True,SLG,Epoxy; Polymer,N2,,,True,40,False,,Unknown,Unknown,,Air,,,,,,100.0,AM 1.5,nan; nan,,False,,,,,,,,,,0.29,20.1,0.51,2.8,,,,,,,,,,,,,,0.29,20.1,0.51,2.8,Reversed,Reversed,Reversed,Reversed,,False,,,,,,,,False,,,,True,ISOS-L-1I,1,Solar simulator,,,100.0,AM 1.5,nan; nan,,,Unknown,False,MPPT,nan; nan,,,30.0; 30.0,Unknown,,Unknown,,,nan; nan,,1000.0,False,Unknown,,False,83.0,,,,,,,83.0,,0,,,,,False,,1,,,nan; nan,,,,0,,0000:00:00:00:00,0000:00:00:00:00,,,nan; nan,,,nan; nan,,False,,,False,,,,,,,,,,,False,,False,,False,,SLG Epoxy; Polymer,1197.5744993362352,3.0783025397435897,Glass + Epoxy
14260,14260,Hua Wu,False,10.1021/acsami.5b06819,Qing et al.,07/10/2015,ACS Applied Materials & Interfaces,True,Historic dataset on 2020 11 22_v7.xlsx,,,SLG | ITO | PEDOT:PSS | Perovskite | PCBM-60 | BCP | Ag,,0.1,0,pin,False,,False,,nan; nan,,False,0,,,False,SLG | FTO,,,,,Unknown,,,,PCBM-60 | BCP,60.0 | 10.0,Unknown,,Spin-coating | Evaporation,Unknown,Unknown,,,,Unknown,,Unknown,Unknown,,Unknown,Unknown,,Unknown,Unknown,Unknown,Unknown,Unknown,Unknown,Unknown,,Unknown,,,False,False,False,False,True,False,3,True,False,MA,1,Pb,1,I,3,,MAPbI,MAPbI3,,False,False,Cl,,250,1.6,False,Composition,,1,Spin-coating,Liquid,N2,,,,DMF,1,Unknown,Unknown,,Unknown,Unknown,,Unknown,Unknown,Unknown,Unknown,False,Unknown,,Unknown,,,100,5,Unknown,,,False,,Unknown,Unknown,Unknown,,,Unknown,Unknown,,,PEDOT:PSS,40,,,Spin-coating,Unknown,Unknown,,,,Unknown,,Unknown,Unknown,,Unknown,Unknown,,Unknown,Unknown,Unknown,Unknown,Unknown,Unknown,Unknown,Unknown,Unknown,,,Ag,70,,,Evaporation,Unknown,Unknown,,,,Unknown,,Unknown,Unknown,,Unknown,Unknown,,Unknown,Unknown,Unknown,Unknown,Unknown,Unknown,Unknown,Unknown,Unknown,,,False,,Unknown,,,,Unknown,Unknown,Unknown,,,,Unknown,,Unknown,Unknown,,Unknown,Unknown,,Unknown,Unknown,Unknown,Unknown,Unknown,Unknown,Unknown,Unknown,Unknown,,,False,,Unknown,,,,Unknown,Unknown,Unknown,,,,Unknown,,Unknown,Unknown,,Unknown,Unknown,,Unknown,Unknown,Unknown,Unknown,Unknown,Unknown,Unknown,Unknown,Unknown,,,True,SLG,UV-curable epoxy,Unknown,,,True,1,False,,Unknown,Unknown,,Air,,,,,,100.0,AM 1.5,nan; nan,,False,,60.0,,,,,,,,0.99,20.78,0.73,15.02,,,,,,,,,,,,,,0.99,20.78,0.73,15.02,Reversed,Reversed,Reversed,Reversed,,False,,,,,,,,False,,,,True,ISOS-D-1I,1,Dark,,,0.0,,nan; nan,,,Unknown,False,Open circuit,nan; nan,,,25.0; 25.0,Unknown,,Unknown,,,nan; nan,,720.0,False,Unknown,,False,89.0,,,,,,,,,0,,,,,False,,1,,,nan; nan,,,,0,,0000:00:00:00:00,0000:00:00:00:00,,,nan; nan,,,nan; nan,,False,,,False,,,,,,,,,,,False,,False,,False,,SLG UV-curable epoxy,1378.684420609333,3.139464868008646,Glass + Epoxy
14639,14639,Iacopo Benesperi,False,10.1002/adma.201903721,Meng et al.,09/09/2019,Advanced Materials,True,Historic dataset on 2020 11 22_v7.xlsx,,FASnI3,SLG | ITO | PEDOT:PSS | Perovskite | C60 | BCP | Ag,,0.09,0,pin,False,,False,,nan; nan,,False,0,,,False,SLG | ITO,,,,,Unknown,,,,C60 | BCP,38,Unknown,,Evaporation | Evaporation,Unknown,Unknown,,,,Unknown,,Unknown,Unknown,,Unknown,Unknown,,Unknown,Unknown,Unknown,Unknown,Unknown,Unknown,Unknown,,Unknown,,,False,False,False,False,True,False,3,True,False,FA,1,Sn,1,I,3,,FASnI,FASnI3,,False,True,SnF2,,,,False,,882.0,1,Spin-coating,Liquid,N2,,,,DMSO,1,Unknown,Unknown,,Unknown,Unknown,,Unknown,Unknown,Unknown,Unknown,True,Chlorobenzene,,Unknown,,,60; 100,0.17; 12.0,Unknown,,,False,,Unknown,Unknown,Unknown,,,Unknown,Unknown,,,PEDOT:PSS,,,,Spin-coating,Unknown,Unknown,,,,Unknown,,Unknown,Unknown,,Unknown,Unknown,,Unknown,Unknown,Unknown,Unknown,Unknown,Unknown,Unknown,Unknown,Unknown,,,Ag,60,,,Evaporation,Unknown,Unknown,,,,Unknown,,Unknown,Unknown,,Unknown,Unknown,,Unknown,Unknown,Unknown,Unknown,Unknown,Unknown,Unknown,Unknown,Unknown,,,False,,Unknown,,,,Unknown,Unknown,Unknown,,,,Unknown,,Unknown,Unknown,,Unknown,Unknown,,Unknown,Unknown,Unknown,Unknown,Unknown,Unknown,Unknown,Unknown,Unknown,,,False,,Unknown,,,,Unknown,Unknown,Unknown,,,,Unknown,,Unknown,Unknown,,Unknown,Unknown,,Unknown,Unknown,Unknown,Unknown,Unknown,Unknown,Unknown,Unknown,Unknown,,,True,SLG,UV-curable epoxy,N2,,,True,1,False,,Unknown,Unknown,,Unknown,,,,,,100.0,AM 1.5,nan; nan,,False,,200.0,,,,Light soaking,,,,0.553,18.1,0.647,6.48,,,,,0.537,18.1,0.649,6.31,,,,,,0.553,18.1,0.647,6.48,Reversed,Reversed,Reversed,Reversed,0.060808298,False,,,,,,,,False,,,,True,ISOS-L-1,1,Solar simulator,,,100.0,AM 1.5,nan; nan,,,Unknown,True,MPPT,nan; nan,,,25.0; 25.0,Unknown,,Air,,,nan; nan,,100.0,False,Unknown,,False,90.0,,,,,,,,,0,,,,,False,,1,,,nan; nan,,,,0,,0000:00:00:00:00,0000:00:00:00:00,,,nan; nan,,,nan; nan,,False,,,False,,,,,,,,,,,False,,False,,False,,SLG UV-curable epoxy,211.79048899010812,2.32590645307147,Glass + Epoxy
17421,17421,T. Jesper Jacobsson,False,10.1038/nenergy.2017.18,Zhao et al.,01/03/2017,Nature Energy,True,Historic dataset on 2020 11 22_v7.xlsx,,,SLG | ITO | PEDOT:PSS | Perovskite | C60 | BCP | Ag,,0.1,0,pin,False,,False,,nan; nan,,False,0,,,False,SLG | ITO,,,,,Unknown,,,,C60 | BCP,20.0 | 5.0,Unknown,,Evaporation | Evaporation,Unknown,Unknown,,,,Unknown,,Unknown,Unknown,,Unknown,Unknown,,Unknown,Unknown,Unknown,Unknown,Unknown,Unknown,Unknown,,Unknown,,,False,False,False,False,True,False,3,True,False,FA; MA,0.6; 0.4,Pb; Sn,0.4; 0.6,I,3,,FAMAPbSnI,FA0.6MA0.4Pb0.4Sn0.6I3,,False,False,SnF2,0.1,620,1.25,False,,,1,Spin-coating,Liquid,N2,,,,DMF; DMSO,4; 1,Unknown,Unknown,,Unknown,Unknown,,Unknown,Unknown,Unknown,Unknown,True,Diethyl ether,,Unknown,,,100,7,Unknown,,,False,,Unknown,Unknown,Unknown,,,Unknown,Unknown,,,PEDOT:PSS,,,,Spin-coating,Unknown,Unknown,,,,Unknown,,Unknown,Unknown,,Unknown,Unknown,,Unknown,Unknown,Unknown,Unknown,Unknown,Unknown,Unknown,Unknown,Unknown,,,Ag,75,,,Evaporation,Unknown,Unknown,,,,Unknown,,Unknown,Unknown,,Unknown,Unknown,,Unknown,Unknown,Unknown,Unknown,Unknown,Unknown,Unknown,Unknown,Unknown,,,False,,Unknown,,,,Unknown,Unknown,Unknown,,,,Unknown,,Unknown,Unknown,,Unknown,Unknown,,Unknown,Unknown,Unknown,Unknown,Unknown,Unknown,Unknown,Unknown,Unknown,,,False,,Unknown,,,,Unknown,Unknown,Unknown,,,,Unknown,,Unknown,Unknown,,Unknown,Unknown,,Unknown,Unknown,Unknown,Unknown,Unknown,Unknown,Unknown,Unknown,Unknown,,,True,SLG,Epoxy,Unknown,,,True,1,False,,Unknown,Unknown,,Air,,,,,,100.0,AM 1.5,nan; nan,,False,,130.0,,,,,,,,0.856,28.3,0.717,17.4,,,,,0.857,28.7,0.713,17.5,,,,,,0.856,28.3,0.717,17.0,Reversed,Reversed,Reversed,Stabilised,0.026882954,True,,,,17.0,,,,True,,28.6,,True,ISOS-D-1I,1,Dark,,,0.0,,nan; nan,,,Unknown,False,Open circuit,nan; nan,,,25.0; 25.0,Unknown,,Unknown,,,nan; nan,0.0,600.0,False,Unknown,,False,92.0,,,,,,,,,0,,,,,False,,1,,,nan; nan,,,,0,,0000:00:00:00:00,0000:00:00:00:00,,,nan; nan,,,nan; nan,,False,,,False,,,,,,,,,,,False,,False,,False,,SLG Epoxy,1605.703373826617,3.2056653198913008,Glass + Epoxy
18933,18933,Jie Yang,False,10.1021/acsenergylett.7b00522,Kashif et al.,14/07/2017,ACS Energy Letters,True,Historic dataset on 2020 11 22_v7.xlsx,,,SLG | FTO | TiO2-c | Perovskite | [Fe(bpyPY4)](OTf)2.5 | Au,,0.16,0,nip,False,,False,,nan; nan,,False,0,,,False,SLG | FTO,,,,,Unknown,,,,TiO2-c,,Unknown,,Spray-pyrolys,Unknown,Unknown,,,,Unknown,,Unknown,Unknown,,Unknown,Unknown,,Unknown,Unknown,Unknown,Unknown,Unknown,Unknown,Unknown,,Unknown,,,False,False,False,False,True,False,3,True,False,FA,1,Pb,1,Br,3,,FAPbBr,FAPbBr3,,False,False,,,,2.28,False,,,1,Spin-coating,Liquid,N2,,,,DMF,1,Unknown,Unknown,,Unknown,Unknown,,Unknown,Unknown,Unknown,Unknown,False,Unknown,,Unknown,,,170,10,Unknown,,,False,,Unknown,Unknown,Unknown,,,Unknown,Unknown,,,[Fe(bpyPY4)](OTf)2.5,,,,Spin-coating,Unknown,Unknown,,,,Unknown,,Unknown,Unknown,,Unknown,Unknown,,Unknown,Unknown,Unknown,Unknown,Unknown,Unknown,Unknown,Unknown,Unknown,,,Au,80,,,Evaporation,Unknown,Unknown,,,,Unknown,,Unknown,Unknown,,Unknown,Unknown,,Unknown,Unknown,Unknown,Unknown,Unknown,Unknown,Unknown,Unknown,Unknown,,,False,,Unknown,,,,Unknown,Unknown,Unknown,,,,Unknown,,Unknown,Unknown,,Unknown,Unknown,,Unknown,Unknown,Unknown,Unknown,Unknown,Unknown,Unknown,Unknown,Unknown,,,False,,Unknown,,,,Unknown,Unknown,Unknown,,,,Unknown,,Unknown,Unknown,,Unknown,Unknown,,Unknown,Unknown,Unknown,Unknown,Unknown,Unknown,Unknown,Unknown,Unknown,,,True,Cover glass-QDs,UV-curable epoxy,Unknown,,,True,1,False,,Unknown,Unknown,,Unknown,,,,,,100.0,AM 1.5,nan; nan,,False,,10.0,,,,,,,,0.855,6.0,0.42,2.2,,,,,0.889,6.0,0.5,2.7,,,,,,0.855,6.0,0.42,2.2,Reversed,Reversed,Reversed,Reversed,0.519138756,False,,,,,,,,False,,,,True,ISOS-L-1,1,Light,,,100.0,,nan; nan,,,Unknown,False,Open circuit,nan; nan,,,25.0; 25.0,Unknown,,Air,,,nan; nan,20.0,120.0,False,Unknown,,False,50.0,,,,,,,,,0,,,,,False,,1,,,nan; nan,,,,0,,0000:00:00:00:00,0000:00:00:00:00,,,nan; nan,,,nan; nan,,False,,,False,,,,,,,,,,,False,,False,,False,,Cover glass-QDs UV-curable epoxy,38.63137138648347,1.586940125566792,Glass + Epoxy
18935,18935,Jie Yang,False,10.1021/acsenergylett.7b00522,Kashif et al.,14/07/2017,ACS Energy Letters,True,Historic dataset on 2020 11 22_v7.xlsx,,,SLG | FTO | TiO2-c | Perovskite | Spiro-MeOTAD | Au,,0.16,0,nip,False,,False,,nan; nan,,False,0,,,False,SLG | FTO,,,,,Unknown,,,,TiO2-c,,Unknown,,Spray-pyrolys,Unknown,Unknown,,,,Unknown,,Unknown,Unknown,,Unknown,Unknown,,Unknown,Unknown,Unknown,Unknown,Unknown,Unknown,Unknown,,Unknown,,,False,False,False,False,True,False,3,True,False,FA,1,Pb,1,Br,3,,FAPbBr,FAPbBr3,,False,False,,,,,False,,,1,Spin-coating,Liquid,N2,,,,DMF,1,Unknown,Unknown,,Unknown,Unknown,,Unknown,Unknown,Unknown,Unknown,False,Unknown,,Unknown,,,170,10,Unknown,,,False,,Unknown,Unknown,Unknown,,,Unknown,Unknown,,,Spiro-MeOTAD,,,,Spin-coating,Unknown,Unknown,,,,Unknown,,Unknown,Unknown,,Unknown,Unknown,,Unknown,Unknown,Unknown,Unknown,Unknown,Unknown,Unknown,Unknown,Unknown,,,Au,80,,,Evaporation,Unknown,Unknown,,,,Unknown,,Unknown,Unknown,,Unknown,Unknown,,Unknown,Unknown,Unknown,Unknown,Unknown,Unknown,Unknown,Unknown,Unknown,,,False,,Unknown,,,,Unknown,Unknown,Unknown,,,,Unknown,,Unknown,Unknown,,Unknown,Unknown,,Unknown,Unknown,Unknown,Unknown,Unknown,Unknown,Unknown,Unknown,Unknown,,,False,,Unknown,,,,Unknown,Unknown,Unknown,,,,Unknown,,Unknown,Unknown,,Unknown,Unknown,,Unknown,Unknown,Unknown,Unknown,Unknown,Unknown,Unknown,Unknown,Unknown,,,True,Cover glass-QDs,UV-curable epoxy,Unknown,,,True,7,False,,Unknown,Unknown,,Unknown,,,,,,100.0,AM 1.5,nan; nan,,False,,,,,,,,,,1.29,6.3,0.61,4.9,,,,,,,,,,,,,,1.29,6.3,0.61,4.9,Reversed,Reversed,Reversed,Reversed,,False,,,,,,,,False,,,,True,ISOS-L-1,1,Light,,,100.0,,nan; nan,,,Unknown,False,Open circuit,nan; nan,,,25.0; 25.0,Unknown,,Air,,,nan; nan,20.0,120.0,False,Unknown,,False,20.0,,,,,,,,,0,,,,,False,,1,,,nan; nan,,,,0,,0000:00:00:00:00,0000:00:00:00:00,,,nan; nan,,,nan; nan,,False,,,False,,,,,,,,,,,False,,False,,False,,Cover glass-QDs UV-curable epoxy,16.637626062385664,1.2210913591208117,Glass + Epoxy
18937,18937,Jie Yang,False,10.1002/aenm.201600285,Savva et al.,17/06/2016,Advanced Energy Materials,True,Historic dataset on 2020 11 22_v7.xlsx,,,SLG | ITO | PEDOT:PSS | Perovskite | PCBM-70 | AZO-np | Al,,0.09,0,pin,False,,False,,nan; nan,,False,0,,,False,SLG | ITO,,,,,Unknown,,,,PCBM-70 | AZO-np,nan | 150.0,Unknown,,Spin-coating | Spin-coating,Unknown,Unknown,,,,Unknown,,Unknown,Unknown,,Unknown,Unknown,,Unknown,Unknown,Unknown,Unknown,Unknown,Unknown,Unknown,,Unknown,,,False,False,False,False,True,False,3,True,False,MA,1,Pb,1,I,3,,MAPbI,MAPbI3,,False,False,Cl,,350,1.6,False,Composition,,1,Spin-coating,Liquid,N2,,,,DMF,1,Unknown,Unknown,,Unknown,Unknown,,Unknown,Unknown,Unknown,Unknown,False,Unknown,,Unknown,,,80,120,Unknown,,,False,,Unknown,Unknown,Unknown,,,Unknown,Unknown,,,PEDOT:PSS,,,,Spin-coating,Unknown,Unknown,,,,Unknown,,Unknown,Unknown,,Unknown,Unknown,,Unknown,Unknown,Unknown,Unknown,Unknown,Unknown,Unknown,Unknown,Unknown,,,Al,100,,,Evaporation,Unknown,Unknown,,,,Unknown,,Unknown,Unknown,,Unknown,Unknown,,Unknown,Unknown,Unknown,Unknown,Unknown,Unknown,Unknown,Unknown,Unknown,,,False,,Unknown,,,,Unknown,Unknown,Unknown,,,,Unknown,,Unknown,Unknown,,Unknown,Unknown,,Unknown,Unknown,Unknown,Unknown,Unknown,Unknown,Unknown,Unknown,Unknown,,,False,,Unknown,,,,Unknown,Unknown,Unknown,,,,Unknown,,Unknown,Unknown,,Unknown,Unknown,,Unknown,Unknown,Unknown,Unknown,Unknown,Unknown,Unknown,Unknown,Unknown,,,True,Cover glass-QDs,UV-curable epoxy,Unknown,,,True,12,False,,Unknown,Unknown,,Unknown,,,,,,100.0,AM 1.5,nan; nan,,False,,25.0,,,,,,,,0.9,15.81,0.7,10.1,,,,,,,,,,,,,,0.9,15.81,0.7,10.1,Reversed,Reversed,Reversed,Reversed,,False,,,,,,,,False,,,,True,ISOS-D-1,1,Dark,,,0.0,,nan; nan,,,Unknown,False,Open circuit,nan; nan,,,25.0; 25.0,Unknown,,Air,,,nan; nan,,1000.0,False,Unknown,,False,82.0,,,,,,,82.0,,0,,,,,False,,1,,,nan; nan,,,,0,,0000:00:00:00:00,0000:00:00:00:00,,,nan; nan,,,nan; nan,,False,,,False,,,,,,,,,,,False,,False,,False,,Cover glass-QDs UV-curable epoxy,1124.4267865355544,3.0509311829919787,Glass + Epoxy
18938,18938,Jie Yang,False,10.1002/aenm.201600285,Savva et al.,17/06/2016,Advanced Energy Materials,True,Historic dataset on 2020 11 22_v7.xlsx,,,SLG | ITO | PEDOT:PSS | Perovskite | PCBM-70 | Al,,0.09,0,pin,False,,False,,nan; nan,,False,0,,,False,SLG | ITO,,,,,Unknown,,,,PCBM-70,,Unknown,,Spin-coating,Unknown,Unknown,,,,Unknown,,Unknown,Unknown,,Unknown,Unknown,,Unknown,Unknown,Unknown,Unknown,Unknown,Unknown,Unknown,,Unknown,,,False,False,False,False,True,False,3,True,False,MA,1,Pb,1,I,3,,MAPbI,MAPbI3,,False,False,Cl,,350,1.6,False,Composition,,1,Spin-coating,Liquid,N2,,,,DMF,1,Unknown,Unknown,,Unknown,Unknown,,Unknown,Unknown,Unknown,Unknown,False,Unknown,,Unknown,,,80,120,Unknown,,,False,,Unknown,Unknown,Unknown,,,Unknown,Unknown,,,PEDOT:PSS,,,,Spin-coating,Unknown,Unknown,,,,Unknown,,Unknown,Unknown,,Unknown,Unknown,,Unknown,Unknown,Unknown,Unknown,Unknown,Unknown,Unknown,Unknown,Unknown,,,Al,100,,,Evaporation,Unknown,Unknown,,,,Unknown,,Unknown,Unknown,,Unknown,Unknown,,Unknown,Unknown,Unknown,Unknown,Unknown,Unknown,Unknown,Unknown,Unknown,,,False,,Unknown,,,,Unknown,Unknown,Unknown,,,,Unknown,,Unknown,Unknown,,Unknown,Unknown,,Unknown,Unknown,Unknown,Unknown,Unknown,Unknown,Unknown,Unknown,Unknown,,,False,,Unknown,,,,Unknown,Unknown,Unknown,,,,Unknown,,Unknown,Unknown,,Unknown,Unknown,,Unknown,Unknown,Unknown,Unknown,Unknown,Unknown,Unknown,Unknown,Unknown,,,True,Cover glass-QDs,UV-curable epoxy,Unknown,,,True,12,False,,Unknown,Unknown,,Unknown,,,,,,100.0,AM 1.5,nan; nan,,False,,25.0,,,,,,,,0.9,15.81,0.7,10.1,,,,,,,,,,,,,,0.9,15.81,0.7,10.1,Reversed,Reversed,Reversed,Reversed,,False,,,,,,,,False,,,,True,ISOS-D-1,1,Dark,,,0.0,,nan; nan,,,Unknown,False,Open circuit,nan; nan,,,25.0; 25.0,Unknown,,Air,,,nan; nan,,1000.0,False,Unknown,,False,80.0,,,1000.0,,,,80.0,,0,,,,,False,,1,,,nan; nan,,,,0,,0000:00:00:00:00,0000:00:00:00:00,,,nan; nan,,,nan; nan,,False,,,False,,,,,,,,,,,False,,False,,False,,Cover glass-QDs UV-curable epoxy,1000.0,3.0,Glass + Epoxy
