Repository: MiriEsh/Perovskite-encapsulation-comparison

The Perovskite encapsulation comparison python code takes the data downloaded from the Material Zone Perovskite Project and compares the stability of different encapsulations.

No pip install is needed - in order to get the out-put files all you need to do is run the code.
There are 2 input csv files needed to run this code: 'Perovsite database query.csv' (contains the data as downloaded from the Material Zone project) and 'Manual additions.csv' (contains corrections\additions to any of the lines in the Material Zone project).  
The output files are:
'Experiments_with_T80_greater_than_100.csv', 
'Experiments_with_T80_for_supp.csv', 
'Experiments_with_Encap_and_stability.csv',

File: outputs/Experiments_with_Encap_and_stability.csv (part 4 of 15)
19272,19272,Jinzhao Li,False,10.1002/adma.201806823,Matsui et al.,11/01/2019,Advanced Materials,True,Historic dataset on 2020 11 22_v7.xlsx,,,SLG | FTO | TiO2-c | TiO2-mp | Perovskite | PTAA | Au,,0.1,0,nip,False,,False,,nan; nan,,False,0,,,False,SLG | FTO,,,,,Unknown,,,,TiO2-c | TiO2-mp,10.0 | nan,Unknown,,Unknown | Spin-coating,Unknown,Unknown,,,,Unknown,,Unknown,Unknown,,Unknown,Unknown,,Unknown,Unknown,Unknown,Unknown,Unknown,Unknown,Unknown,,Unknown,,,False,False,False,False,True,False,3,True,False,Cs; FA; MA,0.05; 0.75; 0.15,Pb,1,Br; I,0.15; 2.85,,CsFAMAPbBrI,Cs0.05FA0.75MA0.15PbBr0.15I2.85,,False,False,Rb,0.05,,,False,,,1,Spin-coating,Liquid,Unknown,,,,DMF; DMSO,4; 1,Unknown,Unknown,,Unknown,Unknown,,Unknown,Unknown,Unknown,Unknown,True,Chlorobenzene,,Unknown,,,115; 100,15.0; 30.0,Unknown,,,False,,Unknown,Unknown,Unknown,,,Unknown,Unknown,,,PTAA,,Li-TFSI; TBP,,Spin-coating,Unknown,Unknown,,,,Unknown,,Unknown,Unknown,,Unknown,Unknown,,Unknown,Unknown,Unknown,Unknown,Unknown,Unknown,Unknown,Unknown,Unknown,,,Au,150,,,Evaporation,Unknown,Unknown,,,,Unknown,,Unknown,Unknown,,Unknown,Unknown,,Unknown,Unknown,Unknown,Unknown,Unknown,Unknown,Unknown,Unknown,Unknown,,,False,,Unknown,,,,Unknown,Unknown,Unknown,,,,Unknown,,Unknown,Unknown,,Unknown,Unknown,,Unknown,Unknown,Unknown,Unknown,Unknown,Unknown,Unknown,Unknown,Unknown,,,False,,Unknown,,,,Unknown,Unknown,Unknown,,,,Unknown,,Unknown,Unknown,,Unknown,Unknown,,Unknown,Unknown,Unknown,Unknown,Unknown,Unknown,Unknown,Unknown,Unknown,,,True,"Cover glass-QDs; Water-absorbent sealant (HD-S051414W-40, Dynic)","Epoxy (XNR 5516Z-B1, Nagase ChemteX Corporation)",Dry air,,,True,4,True,"AIST, National Institute of Advanced Industrial Science and Technology",Unknown,Unknown,,Unknown,,,,,,100.0,AM 1.5,nan; nan,,False,,100.0,,,,,,,,1.103,23.8,0.78,20.6,,,,,1.071,23.84,0.713,18.2,,,,,,1.103,23.8,0.78,20.1,Reversed,Reversed,Reversed,Stabilised,0.277368614,True,,,,20.1,,,,True,,23.55,,True,ISOS-L-2,1,Xenon,,,100.0,AM 1.5,nan; nan,,,Unknown,False,MPPT,nan; nan,,,85.0; 85.0,Unknown,,Air,,,nan; nan,85.0,1000.0,False,Unknown,,False,92.0,,,,,,,92.0,,0,,,,,False,,1,,,nan; nan,,,,0,,0000:00:00:00:00,0000:00:00:00:00,,,nan; nan,,,nan; nan,,False,,,False,,,,,,,,,,,False,,False,,False,,"Cover glass-QDs; Water-absorbent sealant (HD-S051414W-40, Dynic) Epoxy (XNR 5516Z-B1, Nagase ChemteX Corporation)",2676.1722897110285,3.4275140695076574,Glass + Epoxy
19445,19445,Jorge Pascual Mielgo,False,10.1002/cssc.201802421,Zou et al.,11/01/2019,ChemSusChem,True,Historic dataset on 2020 11 22_v7.xlsx,,,SLG | FTO | TiO2-c | Perovskite | P3HT | MoO3 | Ag,,0.04,0,nip,False,,False,,nan; nan,,False,0,,,False,SLG | FTO,,,,,Unknown,,,,TiO2-c,40,Unknown,,Spin-coating,Unknown,Unknown,,,,Unknown,,Unknown,Unknown,,Unknown,Unknown,,Unknown,Unknown,Unknown,Unknown,Unknown,Unknown,Unknown,,Unknown,,,False,False,False,False,True,False,3,True,False,Cs; FA; MA,0.05; 0.81; 0.14,Pb,1,Br; I,0.45; 2.55,PbBr2; PbI2,CsFAMAPbBrI,Cs0.05FA0.81MA0.14PbBr0.45I2.55,,False,False,,,560,,False,,779.0,1,Spin-coating,Liquid,N2,,,,DMF; DMSO,4; 1,Unknown,Unknown,,Unknown,Unknown,,Unknown,Unknown,Unknown,Unknown,True,Chlorobenzene,,Unknown,,,100,20,Unknown,,,False,,Unknown,Unknown,Unknown,,,Unknown,Unknown,,,P3HT,60,,,Spin-coating,Unknown,Unknown,,,,Unknown,,Unknown,Unknown,,Unknown,Unknown,,Unknown,Unknown,Unknown,Unknown,Unknown,Unknown,Unknown,Unknown,Unknown,,,MoO3 | Ag,8.0 | 80.0,,,Evaporation | Evaporation,Unknown,Unknown,,,,Unknown,,Unknown,Unknown,,Unknown,Unknown,,Unknown,Unknown,Unknown,Unknown,Unknown,Unknown,Unknown,Unknown,Unknown,,,False,,Unknown,,,,Unknown,Unknown,Unknown,,,,Unknown,,Unknown,Unknown,,Unknown,Unknown,,Unknown,Unknown,Unknown,Unknown,Unknown,Unknown,Unknown,Unknown,Unknown,,,False,,Unknown,,,,Unknown,Unknown,Unknown,,,,Unknown,,Unknown,Unknown,,Unknown,Unknown,,Unknown,Unknown,Unknown,Unknown,Unknown,Unknown,Unknown,Unknown,Unknown,,,True,SLG,UV-curable epoxy,N2,,,True,1,False,,Unknown,Unknown,,Unknown,,,,,,100.0,AM 1.5,nan; nan,,False,,,,,,,,,,1.03,20.85,0.592,12.78,,,,,,,,,,,,,,1.03,20.85,0.592,12.78,Reversed,Reversed,Reversed,Reversed,,False,,,,,,,,True,,20.23,,True,ISOS-D-1,1,Dark,,,0.0,,nan; nan,,,Unknown,False,Open circuit,nan; nan,,,25.0; 25.0,Unknown,,Air,,,nan; nan,30.0,700.0,False,Unknown,11.9,False,30.0,,,8.5,,,,,,0,,,,,False,,1,,,nan; nan,,,,0,,0000:00:00:00:00,0000:00:00:00:00,,,nan; nan,,,nan; nan,,False,,,False,,,,,,,,,,,False,,False,,False,,SLG UV-curable epoxy,8.5,0.9294189257142927,Glass + Epoxy
19447,19447,Jorge Pascual Mielgo,False,10.1002/cssc.201802421,Zou et al.,11/01/2019,ChemSusChem,True,Historic dataset on 2020 11 22_v7.xlsx,,,SLG | FTO | TCl-PDI | Perovskite | P3HT | MoO3 | Ag,,0.04,0,nip,False,,False,,nan; nan,,False,0,,,False,SLG | FTO,,,,,Unknown,,,,TCl-PDI,25,Unknown,,Spin-coating,Unknown,Unknown,,,,Unknown,,Unknown,Unknown,,Unknown,Unknown,,Unknown,Unknown,Unknown,Unknown,Unknown,Unknown,Unknown,,Unknown,,,False,False,False,False,True,False,3,True,False,Cs; FA; MA,0.05; 0.81; 0.14,Pb,1,Br; I,0.45; 2.55,PbBr2; PbI2,CsFAMAPbBrI,Cs0.05FA0.81MA0.14PbBr0.45I2.55,,False,False,,,560,,False,,779.0,1,Spin-coating,Liquid,N2,,,,DMF; DMSO,4; 1,Unknown,Unknown,,Unknown,Unknown,,Unknown,Unknown,Unknown,Unknown,True,Chlorobenzene,,Unknown,,,100,20,Unknown,,,False,,Unknown,Unknown,Unknown,,,Unknown,Unknown,,,P3HT,60,,,Spin-coating,Unknown,Unknown,,,,Unknown,,Unknown,Unknown,,Unknown,Unknown,,Unknown,Unknown,Unknown,Unknown,Unknown,Unknown,Unknown,Unknown,Unknown,,,MoO3 | Ag,8.0 | 80.0,,,Evaporation | Evaporation,Unknown,Unknown,,,,Unknown,,Unknown,Unknown,,Unknown,Unknown,,Unknown,Unknown,Unknown,Unknown,Unknown,Unknown,Unknown,Unknown,Unknown,,,False,,Unknown,,,,Unknown,Unknown,Unknown,,,,Unknown,,Unknown,Unknown,,Unknown,Unknown,,Unknown,Unknown,Unknown,Unknown,Unknown,Unknown,Unknown,Unknown,Unknown,,,False,,Unknown,,,,Unknown,Unknown,Unknown,,,,Unknown,,Unknown,Unknown,,Unknown,Unknown,,Unknown,Unknown,Unknown,Unknown,Unknown,Unknown,Unknown,Unknown,Unknown,,,True,SLG,UV-curable epoxy,N2,,,True,1,False,,Unknown,Unknown,,Unknown,,,,,,100.0,AM 1.5,nan; nan,,False,,,,,,,,,,1.07,17.86,0.768,14.73,,,,,,,,,,,,,,1.07,17.86,0.768,14.73,Reversed,Reversed,Reversed,Reversed,,False,,,,,,,,True,,18.16,,True,ISOS-D-1,1,Dark,,,0.0,,nan; nan,,,Unknown,False,Open circuit,nan; nan,,,25.0; 25.0,Unknown,,Air,,,nan; nan,30.0,700.0,False,Unknown,14.8,False,30.0,,,14.2,,,,,,0,,,,,False,,1,,,nan; nan,,,,0,,0000:00:00:00:00,0000:00:00:00:00,,,nan; nan,,,nan; nan,,False,,,False,,,,,,,,,,,False,,False,,False,,SLG UV-curable epoxy,14.2,1.1522883443830565,Glass + Epoxy
21125,21125,Junming Qiu,False,10.1002/adma.201602822,Yue et al.,12/10/2016,Advanced Materials,True,Historic dataset on 2020 11 22_v7.xlsx,,TBP,SLG | FTO | TiO2-c | TiO2-mp | Perovskite | Spiro-MeOTAD | Au,,0.102,0,nip,False,,False,,nan; nan,,False,0,,,False,SLG | FTO,,,,,Unknown,,,,TiO2-c | TiO2-mp,30.0 | 300.0,Unknown,,Spray-pyrolys | Spin-coating,Unknown,Unknown,,,,Unknown,,Unknown,Unknown,,Unknown,Unknown,,Unknown,Unknown,Unknown,Unknown,Unknown,Unknown,Unknown,,Unknown,,,False,False,False,False,True,False,3,True,False,MA,1,Pb,1,I,3,,MAPbI,MAPbI3,,False,False,,,,1.6,False,Composition,,1,Spin-coating,Liquid,N2,,,,DMSO,1,Unknown,Unknown,,Unknown,Unknown,,Unknown,Unknown,Unknown,Unknown,True,Toluene,,Unknown,,,100,10,Unknown,,,False,,Unknown,Unknown,Unknown,,,Unknown,Unknown,,,Spiro-MeOTAD,,TBP,,Spin-coating,Unknown,Unknown,,,,Unknown,,Unknown,Unknown,,Unknown,Unknown,,Unknown,Unknown,Unknown,Unknown,Unknown,Unknown,Unknown,Unknown,Unknown,,,Au,100,,,Evaporation,Unknown,Unknown,,,,Unknown,,Unknown,Unknown,,Unknown,Unknown,,Unknown,Unknown,Unknown,Unknown,Unknown,Unknown,Unknown,Unknown,Unknown,,,False,,Unknown,,,,Unknown,Unknown,Unknown,,,,Unknown,,Unknown,Unknown,,Unknown,Unknown,,Unknown,Unknown,Unknown,Unknown,Unknown,Unknown,Unknown,Unknown,Unknown,,,False,,Unknown,,,,Unknown,Unknown,Unknown,,,,Unknown,,Unknown,Unknown,,Unknown,Unknown,,Unknown,Unknown,Unknown,Unknown,Unknown,Unknown,Unknown,Unknown,Unknown,,,True,Epoxy,SLG,Unknown,,,True,2,False,,Unknown,Unknown,,Air,,,,,,100.0,AM 1.5,nan; nan,,False,,,,,,,,,,1.002,20.2,0.648,13.14,,,,,,,,,,,,,,1.002,20.2,0.648,13.14,Reversed,Reversed,Reversed,Reversed,,False,,,,,,,,False,,,,True,ISOS-L-1I,1,Light,,,100.0,,nan; nan,,,Unknown,True,Open circuit,nan; nan,,,40.0; 40.0,Unknown,,Unknown,,,nan; nan,,150.0,False,Unknown,,False,86.0,,,,,,,,,0,,,,,False,,1,,,nan; nan,,,,0,,0000:00:00:00:00,0000:00:00:00:00,,,nan; nan,,,nan; nan,,False,,,False,,,,,,,,,,,False,,False,,False,,Epoxy SLG,221.92608002693933,2.3462083420978943,Glass + Epoxy
21189,21189,Junming Qiu,False,10.1002/pssr.201600004,Jeong et al.,10/04/2016,physica status solidi (RRL) - Rapid Research Letters,True,Historic dataset on 2020 11 22_v7.xlsx,,0.4,SLG | ITO | PEDOT:PSS | Perovskite | PCBM-60 | LiF | Al,,0.9,0,pin,False,,False,,nan; nan,,False,0,,,False,SLG | ITO,,,,,Unknown,,,,PCBM-60 | LiF,,Unknown,,Spin-coating | Evaporation,Unknown,Unknown,,,,Unknown,,Unknown,Unknown,,Unknown,Unknown,,Unknown,Unknown,Unknown,Unknown,Unknown,Unknown,Unknown,,Unknown,,,False,False,False,False,True,False,3,True,False,MA,1,Pb,1,I,3,,MAPbI,MAPbI3,,False,False,,,300,1.6,False,Composition,,2,Spin-coating >> Spin-coating,Liquid >> Liquid,Air >> Air,,,,DMF >> IPA,1 >> 1,Unknown,Unknown,,Unknown,Unknown,,Unknown,Unknown,Unknown,Unknown,False,Unknown,,Unknown,,,Unknown >> 100.0,Unknown >> 45.0,Unknown,,,False,,Unknown,Unknown,Unknown,,,Unknown,Unknown,,,PEDOT:PSS,,,,Spin-coating,Unknown,Unknown,,,,Unknown,,Unknown,Unknown,,Unknown,Unknown,,Unknown,Unknown,Unknown,Unknown,Unknown,Unknown,Unknown,Unknown,Unknown,,,Al,100,,,Evaporation,Unknown,Unknown,,,,Unknown,,Unknown,Unknown,,Unknown,Unknown,,Unknown,Unknown,Unknown,Unknown,Unknown,Unknown,Unknown,Unknown,Unknown,,,False,,Unknown,,,,Unknown,Unknown,Unknown,,,,Unknown,,Unknown,Unknown,,Unknown,Unknown,,Unknown,Unknown,Unknown,Unknown,Unknown,Unknown,Unknown,Unknown,Unknown,,,False,,Unknown,,,,Unknown,Unknown,Unknown,,,,Unknown,,Unknown,Unknown,,Unknown,Unknown,,Unknown,Unknown,Unknown,Unknown,Unknown,Unknown,Unknown,Unknown,Unknown,,,True,Epoxy,SLG,Air,,,True,1,False,,Unknown,Unknown,,Air,,,,,,100.0,AM 1.5,nan; nan,,False,,,,,,,,,,1.02,17.1,0.73,12.73,,,,,,,,,,,,,,1.02,17.1,0.73,12.73,Reversed,Reversed,Reversed,Reversed,,False,,,,,,,,False,,,,True,ISOS-D-1I,1,Dark,,,0.0,,nan; nan,,,Unknown,False,Open circuit,nan; nan,,,25.0; 25.0,Unknown,,Unknown,,,nan; nan,,100.0,False,Unknown,,False,90.0,,,,,,,,,0,,,,,False,,1,,,nan; nan,,,,0,,0000:00:00:00:00,0000:00:00:00:00,,,nan; nan,,,nan; nan,,False,,,False,,,,,,,,,,,False,,False,,False,,Epoxy SLG,211.79048899010812,2.32590645307147,Glass + Epoxy
21198,21198,Junming Qiu,False,10.1039/c7ta04132b,Hashmi et al.,22/05/2017,Journal of Materials Chemistry A,True,Historic dataset on 2020 11 22_v7.xlsx,,HTE treated (115 h),SLG | FTO | TiO2-c | TiO2-mp | ZrO2-mp | Perovskite | Carbon,,0.16,0,nip,False,,False,,nan; nan,,False,0,,,False,SLG | FTO,,,,,Unknown,,,,TiO2-c | TiO2-mp | ZrO2-mp,nan | 500.0 | 1500.0,Unknown,,Spray-pyrolys | Spin-coating | Screen printing,Unknown,Unknown,,,,Unknown,,Unknown,Unknown,,Unknown,Unknown,,Unknown,Unknown,Unknown,Unknown,Unknown,Unknown,Unknown,,Unknown,,,False,False,False,False,True,False,3,True,False,MA,1,Pb,1,I,3,,MAPbI,MAPbI3,,False,False,,,,1.6,False,Composition,,1,Drop-infiltration,Liquid,Air,,,,GBL,1,Unknown,Unknown,,Unknown,Unknown,,Unknown,Unknown,Unknown,Unknown,False,Unknown,,Unknown,,,50,90,Unknown,,,True,,H2O,Unknown,Unknown,,,Unknown,Unknown,,,none,,,,Unknown,Unknown,Unknown,,,,Unknown,,Unknown,Unknown,,Unknown,Unknown,,Unknown,Unknown,Unknown,Unknown,Unknown,Unknown,Unknown,Unknown,Unknown,,,Carbon,10000,,,Screen printing,Unknown,Unknown,,,,Unknown,,Unknown,Unknown,,Unknown,Unknown,,Unknown,Unknown,Unknown,Unknown,Unknown,Unknown,Unknown,Unknown,Unknown,,,False,,Unknown,,,,Unknown,Unknown,Unknown,,,,Unknown,,Unknown,Unknown,,Unknown,Unknown,,Unknown,Unknown,Unknown,Unknown,Unknown,Unknown,Unknown,Unknown,Unknown,,,False,,Unknown,,,,Unknown,Unknown,Unknown,,,,Unknown,,Unknown,Unknown,,Unknown,Unknown,,Unknown,Unknown,Unknown,Unknown,Unknown,Unknown,Unknown,Unknown,Unknown,,,True,Epoxy,SLG,Air,,,True,2,False,,Unknown,Unknown,,Air,,,,,,100.0,AM 1.5,nan; nan,,False,,,,,,,,,,0.863,21.5,0.77,14.3,,,,,0.887,21.0,0.71,13.3,,,,,,0.863,21.5,0.77,14.3,Reversed,Reversed,Reversed,Reversed,0.227011865,False,,,,,,,,False,,,,True,ISOS-L-1I,1,Light,,,100.0,,nan; nan,,,Unknown,False,Open circuit,nan; nan,,,40.0; 40.0,Unknown,,Unknown,,,nan; nan,,350.0,False,Unknown,,False,92.0,,,,,,,,,0,,,,,False,,1,,,nan; nan,,,,0,,0000:00:00:00:00,0000:00:00:00:00,,,nan; nan,,,nan; nan,,False,,,False,,,,,,,,,,,False,,False,,False,,Epoxy SLG,936.6603013988599,2.9715821138579326,Glass + Epoxy
22331,22331,Krishanu Day,False,10.1016/j.nanoen.2016.07.033,Huang et al.,42578,Nano Energy,True,Historic dataset on 2020 11 22_v7.xlsx,,,SLG | FTO | TiO2-c | Perovskite | Spiro-MeOTAD | Au,,0.16,0,nip,False,,False,,nan; nan,,False,0,,,False,SLG | FTO,,,,,Unknown,,,,TiO2-c,30,Unknown,,Unknown,Unknown,Unknown,,,,Unknown,,Unknown,Unknown,,Unknown,Unknown,,Unknown,Unknown,Unknown,Unknown,Unknown,Unknown,Unknown,,Unknown,,,False,False,False,False,True,False,3.0,True,False,MA,1,Pb,1,I,3,,MAPbI,MAPbI3,,False,False,,,300.0,1.6,False,Composition,,1,Spin-coating,Liquid,Unknown,,,,DMF,1,Unknown,Unknown,,Unknown,Unknown,,Unknown,Unknown,Unknown,Unknown,True,Ar,,Unknown,,,100,10,Unknown,,,False,,Unknown,Unknown,Unknown,,,Unknown,Unknown,,,Spiro-MeOTAD,200,Li-TFSI; TBP,,Spin-coating,Unknown,Unknown,,,,Unknown,,Unknown,Unknown,,Unknown,Unknown,,Unknown,Unknown,Unknown,Unknown,Unknown,Unknown,Unknown,Unknown,Unknown,,,Au,80,,,Evaporation,Unknown,Unknown,,,,Unknown,,Unknown,Unknown,,Unknown,Unknown,,Unknown,Unknown,Unknown,Unknown,Unknown,Unknown,Unknown,Unknown,Unknown,,,False,,Unknown,,,,Unknown,Unknown,Unknown,,,,Unknown,,Unknown,Unknown,,Unknown,Unknown,,Unknown,Unknown,Unknown,Unknown,Unknown,Unknown,Unknown,Unknown,Unknown,,,False,,Unknown,,,,Unknown,Unknown,Unknown,,,,Unknown,,Unknown,Unknown,,Unknown,Unknown,,Unknown,Unknown,Unknown,Unknown,Unknown,Unknown,Unknown,Unknown,Unknown,,,True,cover glass,UV-curable epoxy,Unknown,,,True,1,False,,Unknown,Unknown,,Air,,,,,,100.0,AM 1.5,nan; nan,,False,,100.0,,,,,,,,0.993,21.53,0.65,13.82,,,,,0.945,22.14,0.53,11.12,,,,,,0.993,21.53,0.65,13.82,Reversed,Reversed,Reversed,Reversed,0.646993061,False,,,,,,,,False,,,,True,ISOS-L-1,1,Solar simulator,,,100.0,AM 1.5,nan; nan,,,Unknown,False,Open circuit,nan; nan,,,25.0; 25.0,Unknown,,Air,,,nan; nan,10.0,350.0,False,Unknown,,False,93.0,,,,,,,,,0,,,,,False,,1,,,nan; nan,,,,0,,0000:00:00:00:00,0000:00:00:00:00,,,nan; nan,,,nan; nan,,False,,,False,,,,,,,,,,,False,,False,,False,,cover glass UV-curable epoxy,1076.1953608149065,3.0318911155892807,Glass + Epoxy
22332,22332,Krishanu Day,False,10.1016/j.nanoen.2016.07.033,Huang et al.,42578,Nano Energy,True,Historic dataset on 2020 11 22_v7.xlsx,,,SLG | FTO | TiO2-c | Perovskite | Spiro-MeOTAD | Au,,0.16,0,nip,False,,False,,nan; nan,,False,0,,,False,SLG | FTO,,,,,Unknown,,,,TiO2-c,30,Unknown,,Unknown,Unknown,Unknown,,,,Unknown,,Unknown,Unknown,,Unknown,Unknown,,Unknown,Unknown,Unknown,Unknown,Unknown,Unknown,Unknown,,Unknown,,,False,False,False,False,True,False,3.0,True,False,MA,1,Pb,1,I,3,,MAPbI,MAPbI3,,False,False,,,300.0,1.6,False,Composition,,1,Spin-coating,Liquid,Unknown,,,,DMF,1,Unknown,Unknown,,Unknown,Unknown,,Unknown,Unknown,Unknown,Unknown,True,Ar,,Unknown,,,100,10,Unknown,,,False,,Unknown,Unknown,Unknown,,,Unknown,Unknown,,,Spiro-MeOTAD,200,Li-TFSI; TBP,,Spin-coating,Unknown,Unknown,,,,Unknown,,Unknown,Unknown,,Unknown,Unknown,,Unknown,Unknown,Unknown,Unknown,Unknown,Unknown,Unknown,Unknown,Unknown,,,Au,80,,,Evaporation,Unknown,Unknown,,,,Unknown,,Unknown,Unknown,,Unknown,Unknown,,Unknown,Unknown,Unknown,Unknown,Unknown,Unknown,Unknown,Unknown,Unknown,,,False,,Unknown,,,,Unknown,Unknown,Unknown,,,,Unknown,,Unknown,Unknown,,Unknown,Unknown,,Unknown,Unknown,Unknown,Unknown,Unknown,Unknown,Unknown,Unknown,Unknown,,,False,,Unknown,,,,Unknown,Unknown,Unknown,,,,Unknown,,Unknown,Unknown,,Unknown,Unknown,,Unknown,Unknown,Unknown,Unknown,Unknown,Unknown,Unknown,Unknown,Unknown,,,True,cover glass,UV-curable epoxy,Unknown,,,True,1,False,,Unknown,Unknown,,Air,,,,,,100.0,AM 1.5,nan; nan,,False,,100.0,,,,,,,,0.993,21.53,0.65,13.82,,,,,0.945,22.14,0.53,11.12,,,,,,0.993,21.53,0.65,13.82,Reversed,Reversed,Reversed,Reversed,0.646993061,False,,,,,,,,False,,,,True,ISOS-LC-1,1,Solar simulator,,,100.0,AM 1.5,nan; nan,,Day-Night cycle,12.0; 12.0,False,Open circuit,nan; nan,,,25.0; 25.0,Unknown,,Air,,,nan; nan,10.0,336.0,False,Unknown,,False,90.0,,,,,,,,,0,,,,,False,,1,,,nan; nan,,,,0,,0000:00:00:00:00,0000:00:00:00:00,,,nan; nan,,,nan; nan,,False,,,False,,,,,,,,,,,False,,False,,False,,cover glass UV-curable epoxy,711.6160430067632,2.8522457304613136,Glass + Epoxy
22333,22333,Krishanu Day,False,10.1016/j.nanoen.2016.07.033,Huang et al.,42578,Nano Energy,True,Historic dataset on 2020 11 22_v7.xlsx,,,SLG | FTO | TiO2-c | Perovskite | Spiro-MeOTAD | Au,,0.16,0,nip,False,,False,,nan; nan,,False,0,,,False,SLG | FTO,,,,,Unknown,,,,TiO2-c,30,Unknown,,Unknown,Unknown,Unknown,,,,Unknown,,Unknown,Unknown,,Unknown,Unknown,,Unknown,Unknown,Unknown,Unknown,Unknown,Unknown,Unknown,,Unknown,,,False,False,False,False,True,False,3.0,True,False,MA,1,Pb,1,I,3,,MAPbI,MAPbI3,,False,False,,,300.0,1.6,False,Composition,,1,Spin-coating,Liquid,Unknown,,,,DMF,1,Unknown,Unknown,,Unknown,Unknown,,Unknown,Unknown,Unknown,Unknown,True,Ar,,Unknown,,,100,10,Unknown,,,False,,Unknown,Unknown,Unknown,,,Unknown,Unknown,,,Spiro-MeOTAD,200,Li-TFSI; TBP,,Spin-coating,Unknown,Unknown,,,,Unknown,,Unknown,Unknown,,Unknown,Unknown,,Unknown,Unknown,Unknown,Unknown,Unknown,Unknown,Unknown,Unknown,Unknown,,,Au,80,,,Evaporation,Unknown,Unknown,,,,Unknown,,Unknown,Unknown,,Unknown,Unknown,,Unknown,Unknown,Unknown,Unknown,Unknown,Unknown,Unknown,Unknown,Unknown,,,False,,Unknown,,,,Unknown,Unknown,Unknown,,,,Unknown,,Unknown,Unknown,,Unknown,Unknown,,Unknown,Unknown,Unknown,Unknown,Unknown,Unknown,Unknown,Unknown,Unknown,,,False,,Unknown,,,,Unknown,Unknown,Unknown,,,,Unknown,,Unknown,Unknown,,Unknown,Unknown,,Unknown,Unknown,Unknown,Unknown,Unknown,Unknown,Unknown,Unknown,Unknown,,,True,cover glass,UV-curable epoxy,Unknown,,,True,1,False,,Unknown,Unknown,,Air,,,,,,100.0,AM 1.5,nan; nan,,False,,100.0,,,,,,,,0.993,21.53,0.65,13.82,,,,,0.945,22.14,0.53,11.12,,,,,,0.993,21.53,0.65,13.82,Reversed,Reversed,Reversed,Reversed,0.646993061,False,,,,,,,,False,,,,True,ISOS-LC-1,1,Solar simulator,,,100.0,AM 1.5,nan; nan,,Day-Night cycle,12.0; 12.0,False,Open circuit,nan; nan,,,-10.0; -10.0,Unknown,,Air,,,nan; nan,10.0,336.0,False,Unknown,,False,85.0,,,,,,,,,0,,,,,False,,1,,,nan; nan,,,,0,,0000:00:00:00:00,0000:00:00:00:00,,,nan; nan,,,nan; nan,,False,,,False,,,,,,,,,,,False,,False,,False,,cover glass UV-curable epoxy,461.33846360710226,2.664019664961481,Glass + Epoxy
22435,22435,Krishanu Day,False,10.1016/j.jpowsour.2017.08.056,Sidhik et al.,42977,Journal of Power Sources,True,Historic dataset on 2020 11 22_v7.xlsx,,Air extraction anti-solvent (AAD) process,SLG | FTO | TiO2-c | TiO2-mp | Perovskite | Spiro-MeOTAD | Ag,,0.1,0,nip,False,,False,,nan; nan,,False,0,,,False,SLG | FTO,,,,,Unknown,,,,TiO2-c | TiO2-mp,30.0 | 250.0,Unknown | Li-TFSI,,Spray-pyrolys | Spin-coating,Unknown,Unknown,,,,Unknown,,Unknown,Unknown,,Unknown,Unknown,,Unknown,Unknown,Unknown,Unknown,Unknown,Unknown,Unknown,,Unknown,,,False,False,False,False,True,False,3.0,True,False,MA,1,Pb,1,I,3,,MAPbI,MAPbI3,,False,False,,,520.0,1.57,False,,770.0,1,Spin-coating,Liquid,Air,,,,DMF,1,Unknown,Unknown,,Unknown,Unknown,,Unknown,Unknown,Unknown,Unknown,True,Diethyl ether,,Unknown,,,100,3,Unknown,,,False,,Unknown,Unknown,Unknown,,,Unknown,Unknown,,,Spiro-MeOTAD,150,FK209; Li-TFSI; TBP,,Spin-coating,Unknown,Unknown,,,,Unknown,,Unknown,Unknown,,Unknown,Unknown,,Unknown,Unknown,Unknown,Unknown,Unknown,Unknown,Unknown,Unknown,Unknown,,,Ag,60,,,Evaporation,Unknown,Unknown,,,,Unknown,,Unknown,Unknown,,Unknown,Unknown,,Unknown,Unknown,Unknown,Unknown,Unknown,Unknown,Unknown,Unknown,Unknown,,,False,,Unknown,,,,Unknown,Unknown,Unknown,,,,Unknown,,Unknown,Unknown,,Unknown,Unknown,,Unknown,Unknown,Unknown,Unknown,Unknown,Unknown,Unknown,Unknown,Unknown,,,False,,Unknown,,,,Unknown,Unknown,Unknown,,,,Unknown,,Unknown,Unknown,,Unknown,Unknown,,Unknown,Unknown,Unknown,Unknown,Unknown,Unknown,Unknown,Unknown,Unknown,,,True,Cover glass,UV-curable epoxy,Unknown,,,True,1,False,,Unknown,Unknown,,Air,,,,,,100.0,AM 1.5,nan; nan,,False,,100.0,,,,,,,,1.07,21.88,0.72,16.96,,,,,1.075,22.2,0.74,17.7,,,,,,1.07,21.88,0.72,16.96,Reversed,Reversed,Reversed,Reversed,0.093394752,False,,,,,,,,True,,20.96,,True,ISOS-D-1,1,Dark,,,0.0,,nan; nan,,,Unknown,False,Open circuit,nan; nan,,,25.0; 25.0,Unknown,,Ambient,,,nan; nan,,96.0,False,Unknown,17.0,False,76.5,,,,,,,,,0,,,,,False,,1,,,nan; nan,,,,0,,0000:00:00:00:00,0000:00:00:00:00,,,nan; nan,,,nan; nan,,False,,,False,,,,,,,,,,,False,,False,,False,,Cover glass UV-curable epoxy,79.9679905030452,1.902916182869784,Glass + Epoxy
23433,23433,Lena Kuske,False,10.1021/acsenergylett.8b01181,Fu et al.,10/08/2018,ACS Energy Letters,True,Historic dataset on 2020 11 22_v7.xlsx,,no additive,SLG | ITO | PEDOT:PSS | Perovskite | PCBM-60 | BCP | Al,,0.12,0,pin,False,,False,,nan; nan,,False,0,,,False,SLG | ITO,,,,,Unknown,,,,PCBM-60 | BCP,50.0 | 10.0,Unknown,,Spin-coating | Spin-coating,Unknown,Unknown,,,,Unknown,,Unknown,Unknown,,Unknown,Unknown,,Unknown,Unknown,Unknown,Unknown,Unknown,Unknown,Unknown,,Unknown,,,False,False,True,False,False,False,2,True,False,(PEA); MA,2; 4,Pb,5,I,16,,(PEA)MAPbI,(PEA)2MA4Pb5I16,,False,False,,,300,1.64,False,,,1,Spin-coating,Liquid,N2,,,,DMF,1,Unknown,Unknown,,Unknown,Unknown,,Unknown,Unknown,Unknown,Unknown,False,Unknown,,Unknown,,,100,15,Unknown,,,False,,Unknown,Unknown,Unknown,,,Unknown,Unknown,,,PEDOT:PSS,30,,,Spin-coating,Unknown,Unknown,,,,Unknown,,Unknown,Unknown,,Unknown,Unknown,,Unknown,Unknown,Unknown,Unknown,Unknown,Unknown,Unknown,Unknown,Unknown,,,Ag,150,,,Evaporation,Unknown,Unknown,,,,Unknown,,Unknown,Unknown,,Unknown,Unknown,,Unknown,Unknown,Unknown,Unknown,Unknown,Unknown,Unknown,Unknown,Unknown,,,False,,Unknown,,,,Unknown,Unknown,Unknown,,,,Unknown,,Unknown,Unknown,,Unknown,Unknown,,Unknown,Unknown,Unknown,Unknown,Unknown,Unknown,Unknown,Unknown,Unknown,,,False,,Unknown,,,,Unknown,Unknown,Unknown,,,,Unknown,,Unknown,Unknown,,Unknown,Unknown,,Unknown,Unknown,Unknown,Unknown,Unknown,Unknown,Unknown,Unknown,Unknown,,,True,SLG,UV-curable epoxy,Air,,,False,1,False,,Unknown,Unknown,,Unknown,,,,,,100.0,AM 1.5,nan; nan,,False,,100.0,,,,,,,,,,,,,,,,,,,,,,,,,,,,,,,,,,False,,,,,,,,False,,,,True,ISOS-D-1,1,Dark,,,0.0,,nan; nan,,,Unknown,False,Open circuit,nan; nan,,,25.0; 25.0,Unknown,,Air,,,nan; nan,30.0,360.0,False,Unknown,,False,98.0,,,,,,,98.0,,0,,,,,False,,1,,,nan; nan,,,,0,,0000:00:00:00:00,0000:00:00:00:00,,,nan; nan,,,nan; nan,,False,,,False,,,,,,,,,,,False,,False,,False,,SLG UV-curable epoxy,3976.2828422234843,3.5994772691981054,Glass + Epoxy
23434,23434,Lena Kuske,False,10.1021/acsenergylett.8b01181,Fu et al.,10/08/2018,ACS Energy Letters,True,Historic dataset on 2020 11 22_v7.xlsx,,additive,SLG | ITO | PEDOT:PSS | Perovskite | PCBM-60 | BCP | Al,,0.12,0,pin,False,,False,,nan; nan,,False,0,,,False,SLG | ITO,,,,,Unknown,,,,PCBM-60 | BCP,50.0 | 10.0,Unknown,,Spin-coating | Spin-coating,Unknown,Unknown,,,,Unknown,,Unknown,Unknown,,Unknown,Unknown,,Unknown,Unknown,Unknown,Unknown,Unknown,Unknown,Unknown,,Unknown,,,False,False,True,False,False,False,2,True,False,(PEA); MA,2; 4,Pb,5,I,16,,(PEA)MAPbI,(PEA)2MA4Pb5I16,,False,False,NH4Cl; NH4SCN,,300,1.64,False,,,1,Spin-coating,Liquid,N2,,,,DMF,1,Unknown,Unknown,,Unknown,Unknown,,Unknown,Unknown,Unknown,Unknown,False,Unknown,,Unknown,,,100,15,Unknown,,,False,,Unknown,Unknown,Unknown,,,Unknown,Unknown,,,PEDOT:PSS,30,,,Spin-coating,Unknown,Unknown,,,,Unknown,,Unknown,Unknown,,Unknown,Unknown,,Unknown,Unknown,Unknown,Unknown,Unknown,Unknown,Unknown,Unknown,Unknown,,,Ag,150,,,Evaporation,Unknown,Unknown,,,,Unknown,,Unknown,Unknown,,Unknown,Unknown,,Unknown,Unknown,Unknown,Unknown,Unknown,Unknown,Unknown,Unknown,Unknown,,,False,,Unknown,,,,Unknown,Unknown,Unknown,,,,Unknown,,Unknown,Unknown,,Unknown,Unknown,,Unknown,Unknown,Unknown,Unknown,Unknown,Unknown,Unknown,Unknown,Unknown,,,False,,Unknown,,,,Unknown,Unknown,Unknown,,,,Unknown,,Unknown,Unknown,,Unknown,Unknown,,Unknown,Unknown,Unknown,Unknown,Unknown,Unknown,Unknown,Unknown,Unknown,,,True,SLG,UV-curable epoxy,Air,,,False,1,False,,Unknown,Unknown,,Unknown,,,,,,100.0,AM 1.5,nan; nan,,False,,100.0,,,,,,,,,,,,,,,,,,,,,,,,,,,,,,,,,,False,,,,,,,,False,,,,True,ISOS-D-1,1,Dark,,,0.0,,nan; nan,,,Unknown,False,Open circuit,nan; nan,,,25.0; 25.0,Unknown,,Air,,,nan; nan,30.0,1080.0,False,Unknown,,False,98.0,,,,,,,98.0,,0,,,,,False,,1,,,nan; nan,,,,0,,0000:00:00:00:00,0000:00:00:00:00,,,nan; nan,,,nan; nan,,False,,,False,,,,,,,,,,,False,,False,,False,,SLG UV-curable epoxy,11928.848526670454,4.076598523917768,Glass + Epoxy
23435,23435,Lena Kuske,False,10.1021/acsenergylett.8b01181,Fu et al.,10/08/2018,ACS Energy Letters,True,Historic dataset on 2020 11 22_v7.xlsx,,additive,SLG | ITO | PEDOT:PSS | Perovskite | PCBM-60 | BCP | Al,,0.12,0,pin,False,,False,,nan; nan,,False,0,,,False,SLG | ITO,,,,,Unknown,,,,PCBM-60 | BCP,50.0 | 10.0,Unknown,,Spin-coating | Spin-coating,Unknown,Unknown,,,,Unknown,,Unknown,Unknown,,Unknown,Unknown,,Unknown,Unknown,Unknown,Unknown,Unknown,Unknown,Unknown,,Unknown,,,False,False,False,False,True,False,3,True,False,MA,1,Pb,1,I,3,,MAPbI,MAPbI3,,False,False,,,300,1.6,False,Composition,,1,Spin-coating,Liquid,N2,,,,DMF,1,Unknown,Unknown,,Unknown,Unknown,,Unknown,Unknown,Unknown,Unknown,False,Unknown,,Unknown,,,100,15,Unknown,,,False,,Unknown,Unknown,Unknown,,,Unknown,Unknown,,,PEDOT:PSS,30,,,Spin-coating,Unknown,Unknown,,,,Unknown,,Unknown,Unknown,,Unknown,Unknown,,Unknown,Unknown,Unknown,Unknown,Unknown,Unknown,Unknown,Unknown,Unknown,,,Ag,150,,,Evaporation,Unknown,Unknown,,,,Unknown,,Unknown,Unknown,,Unknown,Unknown,,Unknown,Unknown,Unknown,Unknown,Unknown,Unknown,Unknown,Unknown,Unknown,,,False,,Unknown,,,,Unknown,Unknown,Unknown,,,,Unknown,,Unknown,Unknown,,Unknown,Unknown,,Unknown,Unknown,Unknown,Unknown,Unknown,Unknown,Unknown,Unknown,Unknown,,,False,,Unknown,,,,Unknown,Unknown,Unknown,,,,Unknown,,Unknown,Unknown,,Unknown,Unknown,,Unknown,Unknown,Unknown,Unknown,Unknown,Unknown,Unknown,Unknown,Unknown,,,True,SLG,UV-curable epoxy,Air,,,False,1,False,,Unknown,Unknown,,Unknown,,,,,,100.0,AM 1.5,nan; nan,,False,,100.0,,,,,,,,,,,,,,,,,,,,,,,,,,,,,,,,,,False,,,,,,,,False,,,,True,ISOS-D-1,1,Dark,,,0.0,,nan; nan,,,Unknown,False,Open circuit,nan; nan,,,25.0; 25.0,Unknown,,Air,,,nan; nan,30.0,240.0,False,Unknown,,False,50.0,,,120.0,,,,,,0,,,,,False,,1,,,nan; nan,,,,0,,0000:00:00:00:00,0000:00:00:00:00,,,nan; nan,,,nan; nan,,False,,,False,,,,,,,,,,,False,,False,,False,,SLG UV-curable epoxy,120.0,2.0791812460476247,Glass + Epoxy
25352,25352,Mark Khenkin,False,10.1038/NCHEM.2324,Li et al.,17/08/2015,Nature Chemistry,True,Historic dataset on 2020 11 22_v7.xlsx,,pristine for L-1,SLG | FTO | TiO2-c | TiO2-mp | Perovskite | Spiro-MeOTAD | Au,,0.16,0,nip,False,,False,,nan; nan,,False,0,,,False,SLG | FTO,,,,,Unknown,,,,TiO2-c | TiO2-mp,30.0 | 330.0,Unknown,,Spray-pyrolys | Spin-coating,Unknown,Unknown,,,,Unknown,,Unknown,Unknown,,Unknown,Unknown,,Unknown,Unknown,Unknown,Unknown,Unknown,Unknown,Unknown,,Unknown,,,False,False,False,False,True,False,3,True,False,MA,1,Pb,1,I,3,,MAPbI,MAPbI3,,False,False,Undoped,,,1.6,False,Composition,,1,Spin-coating,Liquid,Unknown,,,,DMF; GBL,6; 4,Unknown,Unknown,,Unknown,Unknown,,Unknown,Unknown,Unknown,Unknown,False,Unknown,,Unknown,,,100,10,Unknown,,,False,,Unknown,Unknown,Unknown,,,Unknown,Unknown,,,Spiro-MeOTAD,,FK209; Li-TFSI; TBP,,Spin-coating,Unknown,Unknown,,,,Unknown,,Unknown,Unknown,,Unknown,Unknown,,Unknown,Unknown,Unknown,Unknown,Unknown,Unknown,Unknown,Unknown,Unknown,,,Au,80,,,Evaporation,Unknown,Unknown,,,,Unknown,,Unknown,Unknown,,Unknown,Unknown,,Unknown,Unknown,Unknown,Unknown,Unknown,Unknown,Unknown,Unknown,Unknown,,,False,,Unknown,,,,Unknown,Unknown,Unknown,,,,Unknown,,Unknown,Unknown,,Unknown,Unknown,,Unknown,Unknown,Unknown,Unknown,Unknown,Unknown,Unknown,Unknown,Unknown,,,False,,Unknown,,,,Unknown,Unknown,Unknown,,,,Unknown,,Unknown,Unknown,,Unknown,Unknown,,Unknown,Unknown,Unknown,Unknown,Unknown,Unknown,Unknown,Unknown,Unknown,,,True,Surlyn | SLG,Epoxy,Unknown,,,True,4,False,,Unknown,Unknown,,Unknown,,,,,,100.0,AM 1.5,nan; nan,,False,,125.0,,,,,,,,0.842,17.66,0.605,8.98,,,,,,,,,,,,,,0.842,17.66,0.605,8.98,Reversed,Reversed,Reversed,Reversed,,False,,,,,,,,False,,,,True,ISOS-L-1,1,White LED,,,10.0,,nan; nan,,,Unknown,True,Open circuit,nan; nan,,,45.0; 45.0,Unknown,,Air,,,nan; nan,,144.0,False,Unknown,8.98,False,71.2,,,,,,,,,0,,,,,False,,1,,,nan; nan,,,,0,,0000:00:00:00:00,0000:00:00:00:00,,,nan; nan,,,nan; nan,,False,,,False,,,,,,,,,,,False,,False,,False,,Surlyn | SLG Epoxy,94.59762250014822,1.9758802215176334,Glass + Epoxy
25353,25353,Mark Khenkin,False,10.1038/NCHEM.2324,Li et al.,17/08/2015,Nature Chemistry,True,Historic dataset on 2020 11 22_v7.xlsx,,ABPA-crosslinked for L-1,SLG | FTO | TiO2-c | TiO2-mp | Perovskite | Spiro-MeOTAD | Au,,0.16,0,nip,False,,False,,nan; nan,,False,0,,,False,SLG | FTO,,,,,Unknown,,,,TiO2-c | TiO2-mp,30.0 | 330.0,Unknown,,Spray-pyrolys | Spin-coating,Unknown,Unknown,,,,Unknown,,Unknown,Unknown,,Unknown,Unknown,,Unknown,Unknown,Unknown,Unknown,Unknown,Unknown,Unknown,,Unknown,,,False,False,False,False,True,False,3,True,False,MA,1,Pb,1,I,3,,MAPbI,MAPbI3,,False,False,4-ABPACl,,,1.6,False,Composition,,1,Spin-coating,Liquid,Unknown,,,,DMF; GBL,6; 4,Unknown,Unknown,,Unknown,Unknown,,Unknown,Unknown,Unknown,Unknown,False,Unknown,,Unknown,,,100,10,Unknown,,,False,,Unknown,Unknown,Unknown,,,Unknown,Unknown,,,Spiro-MeOTAD,,FK209; Li-TFSI; TBP,,Spin-coating,Unknown,Unknown,,,,Unknown,,Unknown,Unknown,,Unknown,Unknown,,Unknown,Unknown,Unknown,Unknown,Unknown,Unknown,Unknown,Unknown,Unknown,,,Au,80,,,Evaporation,Unknown,Unknown,,,,Unknown,,Unknown,Unknown,,Unknown,Unknown,,Unknown,Unknown,Unknown,Unknown,Unknown,Unknown,Unknown,Unknown,Unknown,,,False,,Unknown,,,,Unknown,Unknown,Unknown,,,,Unknown,,Unknown,Unknown,,Unknown,Unknown,,Unknown,Unknown,Unknown,Unknown,Unknown,Unknown,Unknown,Unknown,Unknown,,,False,,Unknown,,,,Unknown,Unknown,Unknown,,,,Unknown,,Unknown,Unknown,,Unknown,Unknown,,Unknown,Unknown,Unknown,Unknown,Unknown,Unknown,Unknown,Unknown,Unknown,,,True,Surlyn | SLG,Epoxy,Unknown,,,True,4,False,,Unknown,Unknown,,Unknown,,,,,,100.0,AM 1.5,nan; nan,,False,,125.0,,,,,,,,1.025,20.99,0.71,15.27,,,,,,,,,,,,,,1.025,20.99,0.71,15.27,Reversed,Reversed,Reversed,Reversed,,False,,,,,,,,False,,,,True,ISOS-L-1,1,White LED,,,10.0,,nan; nan,,,Unknown,True,Open circuit,nan; nan,,,45.0; 45.0,Unknown,,Air,,,nan; nan,,144.0,False,Unknown,15.27,False,91.8,,,,,,,,,0,,,,,False,,1,,,nan; nan,,,,0,,0000:00:00:00:00,0000:00:00:00:00,,,nan; nan,,,nan; nan,,False,,,False,,,,,,,,,,,False,,False,,False,,Surlyn | SLG Epoxy,375.5664381690189,2.574686775369247,Glass + Epoxy
25706,25706,Max Grischek,False,10.1016/j.solmat.2017.01.040,Yang et al.,31/01/2017,Solar Energy Materials and Solar Cells,True,Historic dataset on 2020 11 22_v7.xlsx,,PVK average,SLG | ITO | PVK | Perovskite | PCBM-60 | Ag,,0.0212,0,pin,False,,False,,nan; nan,,False,0,,,False,SLG | ITO,,,,,Unknown,,,,PCBM-60,35,Unknown,,Spin-coating,Unknown,Unknown,,,,Unknown,,Unknown,Unknown,,Unknown,Unknown,,Unknown,Unknown,Unknown,Unknown,Unknown,Unknown,Unknown,,Unknown,,,False,False,False,False,True,False,3,True,False,MA,1,Pb,1,I,3,MAI,MAPbI,MAPbI3,,False,False,,,250,1.6,False,Composition,,2,Spin-coating >> Spin-coating,Liquid >> Liquid,Unknown,,,,DMF; DMSO >> IPA,9; 1 >> 1,Unknown,Unknown,,Unknown,Unknown,,Unknown,Unknown,Unknown,Unknown,False,Unknown,,Unknown,,,Unknown >> 100.0,Unknown >> 30.0,Unknown,,,False,,Unknown,Unknown,Unknown,,,Unknown,Unknown,,,PVK,6.5,,,Spin-coating,Unknown,Unknown,,,,Unknown,,Unknown,Unknown,,Unknown,Unknown,,Unknown,Unknown,Unknown,Unknown,Unknown,Unknown,Unknown,Unknown,Unknown,,,Ag,100,,,Evaporation,Unknown,Unknown,,,,Unknown,,Unknown,Unknown,,Unknown,Unknown,,Unknown,Unknown,Unknown,Unknown,Unknown,Unknown,Unknown,Unknown,Unknown,,,False,,Unknown,,,,Unknown,Unknown,Unknown,,,,Unknown,,Unknown,Unknown,,Unknown,Unknown,,Unknown,Unknown,Unknown,Unknown,Unknown,Unknown,Unknown,Unknown,Unknown,,,False,,Unknown,,,,Unknown,Unknown,Unknown,,,,Unknown,,Unknown,Unknown,,Unknown,Unknown,,Unknown,Unknown,Unknown,Unknown,Unknown,Unknown,Unknown,Unknown,Unknown,,,True,SLG,Epoxy adhesive,Unknown,,,True,2,False,,Unknown,Unknown,,Unknown,,,,,,100.0,AM 1.5,nan; nan,,False,,,,,,,,,,0.91,22.0,0.715,14.38,,,,,0.92,22.16,0.681,13.82,,,,,,0.91,22.0,0.715,14.38,Reversed,Reversed,Reversed,Reversed,0.11250836,False,,,,,,,,False,,,,True,ISOS-D-1,1,Dark,,,0.0,,nan; nan,,,Unknown,False,Open circuit,nan; nan,,,25.0; 25.0,Unknown,,Air,,,nan; nan,50.0,1000.0,False,Unknown,,False,82.5,,,,,,,82.5,,0,,,,,False,,1,,,nan; nan,,,,0,,0000:00:00:00:00,0000:00:00:00:00,,,nan; nan,,,nan; nan,,False,,,False,,,,,,,,,,,False,,False,,False,,SLG Epoxy adhesive,1159.9592239971678,3.064442722757713,Glass + Epoxy
25708,25708,Max Grischek,False,10.1016/j.solmat.2017.01.040,Yang et al.,31/01/2017,Solar Energy Materials and Solar Cells,True,Historic dataset on 2020 11 22_v7.xlsx,,,SLG | ITO | PEDOT:PSS | Perovskite | PCBM-60 | Ag,,0.0212,0,pin,False,,False,,nan; nan,,False,0,,,False,SLG | ITO,,,,,Unknown,,,,PCBM-60,35,Unknown,,Spin-coating,Unknown,Unknown,,,,Unknown,,Unknown,Unknown,,Unknown,Unknown,,Unknown,Unknown,Unknown,Unknown,Unknown,Unknown,Unknown,,Unknown,,,False,False,False,False,True,False,3,True,False,MA,1,Pb,1,I,3,MAI,MAPbI,MAPbI3,,False,False,,,250,1.6,False,Composition,,2,Spin-coating >> Spin-coating,Liquid >> Liquid,Unknown,,,,DMF; DMSO >> IPA,9; 1 >> 1,Unknown,Unknown,,Unknown,Unknown,,Unknown,Unknown,Unknown,Unknown,False,Unknown,,Unknown,,,Unknown >> 100.0,Unknown >> 30.0,Unknown,,,False,,Unknown,Unknown,Unknown,,,Unknown,Unknown,,,PEDOT:PSS,,,,Spin-coating,Unknown,Unknown,,,,Unknown,,Unknown,Unknown,,Unknown,Unknown,,Unknown,Unknown,Unknown,Unknown,Unknown,Unknown,Unknown,Unknown,Unknown,,,Ag,100,,,Evaporation,Unknown,Unknown,,,,Unknown,,Unknown,Unknown,,Unknown,Unknown,,Unknown,Unknown,Unknown,Unknown,Unknown,Unknown,Unknown,Unknown,Unknown,,,False,,Unknown,,,,Unknown,Unknown,Unknown,,,,Unknown,,Unknown,Unknown,,Unknown,Unknown,,Unknown,Unknown,Unknown,Unknown,Unknown,Unknown,Unknown,Unknown,Unknown,,,False,,Unknown,,,,Unknown,Unknown,Unknown,,,,Unknown,,Unknown,Unknown,,Unknown,Unknown,,Unknown,Unknown,Unknown,Unknown,Unknown,Unknown,Unknown,Unknown,Unknown,,,True,SLG,Epoxy adhesive,Unknown,,,True,2,False,,Unknown,Unknown,,Unknown,,,,,,100.0,AM 1.5,nan; nan,,False,,,,,,,,,,0.91,22.0,0.715,14.38,,,,,0.92,22.16,0.681,13.82,,,,,,0.91,22.0,0.715,14.38,Reversed,Reversed,Reversed,Reversed,0.11250836,False,,,,,,,,False,,,,True,ISOS-D-1,1,Dark,,,0.0,,nan; nan,,,Unknown,False,Open circuit,nan; nan,,,25.0; 25.0,Unknown,,Air,,,nan; nan,50.0,1000.0,False,Unknown,,False,50.0,,,,,,,50.0,,0,,,,,False,,1,,,nan; nan,,,,0,,0000:00:00:00:00,0000:00:00:00:00,,,nan; nan,,,nan; nan,,False,,,False,,,,,,,,,,,False,,False,,False,,SLG Epoxy adhesive,321.9280948873623,2.507758879519167,Glass + Epoxy
27458,27458,Miguel Anaya,False,10.1039/c7ta06338e,Castro et al.,23/08/2017,Journal of Materials Chemistry A,True,Historic dataset on 2020 11 22_v7.xlsx,,a-DMEC70,SLG | ITO | PEDOT:PSS | Perovskite | a-DMEC70 | Al,,0.06,0,pin,False,,False,,nan; nan,,False,0,,,False,SLG | ITO,,,,,Unknown,,,,a-DMEC70,,Unknown,,Spin-coating,Unknown,Unknown,,,,Unknown,,Unknown,Unknown,,Unknown,Unknown,,Unknown,Unknown,Unknown,Unknown,Unknown,Unknown,Unknown,,Unknown,,,False,False,False,False,True,False,3,True,False,MA,1,Pb,1,I,3,,MAPbI,MAPbI3,,False,False,,,,1.6,False,Composition,,1,Spin-coating,Liquid,N2,,,,DMF,1,Unknown,Unknown,,Unknown,Unknown,,Unknown,Unknown,Unknown,Unknown,True,Toluene,,Unknown,,,70,60,Unknown,,,False,,Unknown,Unknown,Unknown,,,Unknown,Unknown,,,PEDOT:PSS,,,,Spin-coating,Unknown,Unknown,,,,Unknown,,Unknown,Unknown,,Unknown,Unknown,,Unknown,Unknown,Unknown,Unknown,Unknown,Unknown,Unknown,Unknown,Unknown,,,Al,100,,,Evaporation,Unknown,Unknown,,,,Unknown,,Unknown,Unknown,,Unknown,Unknown,,Unknown,Unknown,Unknown,Unknown,Unknown,Unknown,Unknown,Unknown,Unknown,,,False,,Unknown,,,,Unknown,Unknown,Unknown,,,,Unknown,,Unknown,Unknown,,Unknown,Unknown,,Unknown,Unknown,Unknown,Unknown,Unknown,Unknown,Unknown,Unknown,Unknown,,,False,,Unknown,,,,Unknown,Unknown,Unknown,,,,Unknown,,Unknown,Unknown,,Unknown,Unknown,,Unknown,Unknown,Unknown,Unknown,Unknown,Unknown,Unknown,Unknown,Unknown,,,True,SLG,UV-curable epoxy,Unknown,,,True,20,False,,Unknown,Unknown,,Unknown,,,,,,100.0,AM 1.5,nan; nan,,False,,100.0,,,,,,,,1.02,22.9,0.8,17.9,,,,,,,,,,,,,,1.02,22.9,0.8,17.9,Reversed,Reversed,Reversed,Reversed,,False,,,,,,,,False,,,,True,ISOS-D-1,1,Dark,,,0.0,,nan; nan,,,Unknown,False,Open circuit,nan; nan,,,25.0; 25.0,Unknown,,Air,,,nan; nan,20.0,240.0,False,Unknown,,False,60.0,,,,,,,,,0,,,,,False,,1,,,nan; nan,,,,0,,0000:00:00:00:00,0000:00:00:00:00,,,nan; nan,,,nan; nan,,False,,,False,,,,,,,,,,,False,,False,,False,,SLG UV-curable epoxy,104.83900928968205,2.0205229082869898,Glass + Epoxy
27459,27459,Miguel Anaya,False,10.1039/c7ta06338e,Castro et al.,23/08/2017,Journal of Materials Chemistry A,True,Historic dataset on 2020 11 22_v7.xlsx,,Mix-DMEC70,SLG | ITO | PEDOT:PSS | Perovskite | Mix-DMEC70 | Al,,0.06,0,pin,False,,False,,nan; nan,,False,0,,,False,SLG | ITO,,,,,Unknown,,,,Mix-DMEC70,,Unknown,,Spin-coating,Unknown,Unknown,,,,Unknown,,Unknown,Unknown,,Unknown,Unknown,,Unknown,Unknown,Unknown,Unknown,Unknown,Unknown,Unknown,,Unknown,,,False,False,False,False,True,False,3,True,False,MA,1,Pb,1,I,3,,MAPbI,MAPbI3,,False,False,,,,1.6,False,Composition,,1,Spin-coating,Liquid,N2,,,,DMF,1,Unknown,Unknown,,Unknown,Unknown,,Unknown,Unknown,Unknown,Unknown,True,Toluene,,Unknown,,,70,60,Unknown,,,False,,Unknown,Unknown,Unknown,,,Unknown,Unknown,,,PEDOT:PSS,,,,Spin-coating,Unknown,Unknown,,,,Unknown,,Unknown,Unknown,,Unknown,Unknown,,Unknown,Unknown,Unknown,Unknown,Unknown,Unknown,Unknown,Unknown,Unknown,,,Al,100,,,Evaporation,Unknown,Unknown,,,,Unknown,,Unknown,Unknown,,Unknown,Unknown,,Unknown,Unknown,Unknown,Unknown,Unknown,Unknown,Unknown,Unknown,Unknown,,,False,,Unknown,,,,Unknown,Unknown,Unknown,,,,Unknown,,Unknown,Unknown,,Unknown,Unknown,,Unknown,Unknown,Unknown,Unknown,Unknown,Unknown,Unknown,Unknown,Unknown,,,False,,Unknown,,,,Unknown,Unknown,Unknown,,,,Unknown,,Unknown,Unknown,,Unknown,Unknown,,Unknown,Unknown,Unknown,Unknown,Unknown,Unknown,Unknown,Unknown,Unknown,,,True,SLG,UV-curable epoxy,Unknown,,,True,20,False,,Unknown,Unknown,,Unknown,,,,,,100.0,AM 1.5,nan; nan,,False,,100.0,,,,,,,,0.95,21.92,0.77,15.9,,,,,,,,,,,,,,0.95,21.92,0.77,15.9,Reversed,Reversed,Reversed,Reversed,,False,,,,,,,,False,,,,True,ISOS-D-1,1,Dark,,,0.0,,nan; nan,,,Unknown,False,Open circuit,nan; nan,,,25.0; 25.0,Unknown,,Air,,,nan; nan,20.0,240.0,False,Unknown,,False,35.0,,,,,,,,,0,,,,,False,,1,,,nan; nan,,,,0,,0000:00:00:00:00,0000:00:00:00:00,,,nan; nan,,,nan; nan,,False,,,False,,,,,,,,,,,False,,False,,False,,SLG UV-curable epoxy,51.01288214990156,1.7076798611990556,Glass + Epoxy
