Repository: MiriEsh/Perovskite-encapsulation-comparison

The Perovskite encapsulation comparison python code takes the data downloaded from the Material Zone Perovskite Project and compares the stability of different encapsulations.

No pip install is needed - in order to get the out-put files all you need to do is run the code.
There are 2 input csv files needed to run this code: 'Perovsite database query.csv' (contains the data as downloaded from the Material Zone project) and 'Manual additions.csv' (contains corrections\additions to any of the lines in the Material Zone project).  
The output files are:
'Experiments_with_T80_greater_than_100.csv', 
'Experiments_with_T80_for_supp.csv', 
'Experiments_with_Encap_and_stability.csv',

File: outputs/Experiments_with_Encap_and_stability.csv (part 5 of 15)
27460,27460,Miguel Anaya,False,10.1039/c7ta06338e,Castro et al.,23/08/2017,Journal of Materials Chemistry A,True,Historic dataset on 2020 11 22_v7.xlsx,,PC71BM,SLG | ITO | PEDOT:PSS | Perovskite | PCBM-70 | Al,,0.06,0,pin,False,,False,,nan; nan,,False,0,,,False,SLG | ITO,,,,,Unknown,,,,PCBM-70,,Unknown,,Spin-coating,Unknown,Unknown,,,,Unknown,,Unknown,Unknown,,Unknown,Unknown,,Unknown,Unknown,Unknown,Unknown,Unknown,Unknown,Unknown,,Unknown,,,False,False,False,False,True,False,3,True,False,MA,1,Pb,1,I,3,,MAPbI,MAPbI3,,False,False,,,,1.6,False,Composition,,1,Spin-coating,Liquid,N2,,,,DMF,1,Unknown,Unknown,,Unknown,Unknown,,Unknown,Unknown,Unknown,Unknown,True,Toluene,,Unknown,,,70,60,Unknown,,,False,,Unknown,Unknown,Unknown,,,Unknown,Unknown,,,PEDOT:PSS,,,,Spin-coating,Unknown,Unknown,,,,Unknown,,Unknown,Unknown,,Unknown,Unknown,,Unknown,Unknown,Unknown,Unknown,Unknown,Unknown,Unknown,Unknown,Unknown,,,Al,100,,,Evaporation,Unknown,Unknown,,,,Unknown,,Unknown,Unknown,,Unknown,Unknown,,Unknown,Unknown,Unknown,Unknown,Unknown,Unknown,Unknown,Unknown,Unknown,,,False,,Unknown,,,,Unknown,Unknown,Unknown,,,,Unknown,,Unknown,Unknown,,Unknown,Unknown,,Unknown,Unknown,Unknown,Unknown,Unknown,Unknown,Unknown,Unknown,Unknown,,,False,,Unknown,,,,Unknown,Unknown,Unknown,,,,Unknown,,Unknown,Unknown,,Unknown,Unknown,,Unknown,Unknown,Unknown,Unknown,Unknown,Unknown,Unknown,Unknown,Unknown,,,True,SLG,UV-curable epoxy,Unknown,,,True,20,False,,Unknown,Unknown,,Unknown,,,,,,100.0,AM 1.5,nan; nan,,False,,100.0,,,,,,,,0.95,21.9,0.78,14.8,,,,,,,,,,,,,,0.95,21.9,0.78,14.8,Reversed,Reversed,Reversed,Reversed,,False,,,,,,,,False,,,,True,ISOS-D-1,1,Dark,,,0.0,,nan; nan,,,Unknown,False,Open circuit,nan; nan,,,25.0; 25.0,Unknown,,Air,,,nan; nan,20.0,240.0,False,Unknown,,False,10.0,,,,,,,,,0,,,,,False,,1,,,nan; nan,,,,0,,0000:00:00:00:00,0000:00:00:00:00,,,nan; nan,,,nan; nan,,False,,,False,,,,,,,,,,,False,,False,,False,,SLG UV-curable epoxy,23.258403121933537,1.3665798935764486,Glass + Epoxy
28458,28458,Oliver Maus,False,10.1039/c5ta00358j,Han et al.,09/03/2015,Journal of Materials Chemistry A,True,Historic dataset on 2020 11 22_v7.xlsx,,,SLG | FTO | TiO2-c | TiO2-mp | Perovskite | Spiro-MeOTAD | Ag,,0.16,0,nip,False,,False,,nan; nan,,False,0,,,False,SLG | FTO,,,,,Unknown,,,,TiO2-c | TiO2-mp,,Unknown,,Spray-pyrolys | Spin-coating,Unknown,Unknown,,,,Unknown,,Unknown,Unknown,,Unknown,Unknown,,Unknown,Unknown,Unknown,Unknown,Unknown,Unknown,Unknown,,Unknown,,,False,False,False,False,True,False,3,True,False,MA,1,Pb,1,I,3,,MAPbI,MAPbI3,,False,False,,,400,1.6,False,Composition,,1,Spin-coating,Liquid,N2,,,,DMF,1,Unknown,Unknown,,Unknown,Unknown,,Unknown,Unknown,Unknown,Unknown,True,Ar,,Unknown,,,100,10,Unknown,,,False,,Unknown,Unknown,Unknown,,,Unknown,Unknown,,,Spiro-MeOTAD,,Li-TFSI; TBP,,Spin-coating,Unknown,Unknown,,,,Unknown,,Unknown,Unknown,,Unknown,Unknown,,Unknown,Unknown,Unknown,Unknown,Unknown,Unknown,Unknown,Unknown,Unknown,,,Ag,80,,,Evaporation,Unknown,Unknown,,,,Unknown,,Unknown,Unknown,,Unknown,Unknown,,Unknown,Unknown,Unknown,Unknown,Unknown,Unknown,Unknown,Unknown,Unknown,,,False,,Unknown,,,,Unknown,Unknown,Unknown,,,,Unknown,,Unknown,Unknown,,Unknown,Unknown,,Unknown,Unknown,Unknown,Unknown,Unknown,Unknown,Unknown,Unknown,Unknown,,,False,,Unknown,,,,Unknown,Unknown,Unknown,,,,Unknown,,Unknown,Unknown,,Unknown,Unknown,,Unknown,Unknown,Unknown,Unknown,Unknown,Unknown,Unknown,Unknown,Unknown,,,True,SLG,Epoxy,Unknown,,,False,1,False,,Unknown,Unknown,,Unknown,,,,,,100.0,AM 1.5,nan; nan,,False,,,,,,,,,,,,,,,,,,,,,,,,,,,,,,,,,,,,False,,,,,,,,False,,,,True,ISOS-L-1,1,Xenon,,,100.0,AM 1.5,nan; nan,,,Unknown,False,Open circuit,nan; nan,,,-20.0; -20.0,Unknown,,Air,,,nan; nan,0.0,120.0,False,Unknown,12.0,False,98.0,,,,,,,,,0,,,,,False,,1,,,nan; nan,,,,0,,0000:00:00:00:00,0000:00:00:00:00,,,nan; nan,,,nan; nan,,False,,,False,,,,,,,,,,,False,,False,,False,,SLG Epoxy,1325.4276140744948,3.122356014478443,Glass + Epoxy
28459,28459,Oliver Maus,False,10.1039/c5ta00358j,Han et al.,09/03/2015,Journal of Materials Chemistry A,True,Historic dataset on 2020 11 22_v7.xlsx,,,SLG | FTO | TiO2-c | TiO2-mp | Perovskite | Spiro-MeOTAD | Ag,,0.16,0,nip,False,,False,,nan; nan,,False,0,,,False,SLG | FTO,,,,,Unknown,,,,TiO2-c | TiO2-mp,,Unknown,,Spray-pyrolys | Spin-coating,Unknown,Unknown,,,,Unknown,,Unknown,Unknown,,Unknown,Unknown,,Unknown,Unknown,Unknown,Unknown,Unknown,Unknown,Unknown,,Unknown,,,False,False,False,False,True,False,3,True,False,MA,1,Pb,1,I,3,,MAPbI,MAPbI3,,False,False,,,400,1.6,False,Composition,,1,Spin-coating,Liquid,N2,,,,DMF,1,Unknown,Unknown,,Unknown,Unknown,,Unknown,Unknown,Unknown,Unknown,True,Ar,,Unknown,,,100,10,Unknown,,,False,,Unknown,Unknown,Unknown,,,Unknown,Unknown,,,Spiro-MeOTAD,,Li-TFSI; TBP,,Spin-coating,Unknown,Unknown,,,,Unknown,,Unknown,Unknown,,Unknown,Unknown,,Unknown,Unknown,Unknown,Unknown,Unknown,Unknown,Unknown,Unknown,Unknown,,,Ag,80,,,Evaporation,Unknown,Unknown,,,,Unknown,,Unknown,Unknown,,Unknown,Unknown,,Unknown,Unknown,Unknown,Unknown,Unknown,Unknown,Unknown,Unknown,Unknown,,,False,,Unknown,,,,Unknown,Unknown,Unknown,,,,Unknown,,Unknown,Unknown,,Unknown,Unknown,,Unknown,Unknown,Unknown,Unknown,Unknown,Unknown,Unknown,Unknown,Unknown,,,False,,Unknown,,,,Unknown,Unknown,Unknown,,,,Unknown,,Unknown,Unknown,,Unknown,Unknown,,Unknown,Unknown,Unknown,Unknown,Unknown,Unknown,Unknown,Unknown,Unknown,,,True,SLG,Epoxy,Unknown,,,False,1,False,,Unknown,Unknown,,Unknown,,,,,,100.0,AM 1.5,nan; nan,,False,,,,,,,,,,,,,,,,,,,,,,,,,,,,,,,,,,,,False,,,,,,,,False,,,,True,ISOS-L-1,1,Xenon,,,100.0,AM 1.5,nan; nan,,,Unknown,False,Open circuit,nan; nan,,,55.0; 55.0,Unknown,,Air,,,nan; nan,10.0,120.0,False,Unknown,12.0,False,40.0,,,,,,,,,0,,,,,False,,1,,,nan; nan,,,,0,,0000:00:00:00:00,0000:00:00:00:00,,,nan; nan,,,nan; nan,,False,,,False,,,,,,,,,,,False,,False,,False,,SLG Epoxy,29.223504316076394,1.4657322928399645,Glass + Epoxy
28460,28460,Oliver Maus,False,10.1039/c5ta00358j,Han et al.,09/03/2015,Journal of Materials Chemistry A,True,Historic dataset on 2020 11 22_v7.xlsx,,,SLG | FTO | TiO2-c | TiO2-mp | Perovskite | Spiro-MeOTAD | Ag,,0.16,0,nip,False,,False,,nan; nan,,False,0,,,False,SLG | FTO,,,,,Unknown,,,,TiO2-c | TiO2-mp,,Unknown,,Spray-pyrolys | Spin-coating,Unknown,Unknown,,,,Unknown,,Unknown,Unknown,,Unknown,Unknown,,Unknown,Unknown,Unknown,Unknown,Unknown,Unknown,Unknown,,Unknown,,,False,False,False,False,True,False,3,True,False,MA,1,Pb,1,I,3,,MAPbI,MAPbI3,,False,False,,,400,1.6,False,Composition,,1,Spin-coating,Liquid,N2,,,,DMF,1,Unknown,Unknown,,Unknown,Unknown,,Unknown,Unknown,Unknown,Unknown,True,Ar,,Unknown,,,100,10,Unknown,,,False,,Unknown,Unknown,Unknown,,,Unknown,Unknown,,,Spiro-MeOTAD,,Li-TFSI; TBP,,Spin-coating,Unknown,Unknown,,,,Unknown,,Unknown,Unknown,,Unknown,Unknown,,Unknown,Unknown,Unknown,Unknown,Unknown,Unknown,Unknown,Unknown,Unknown,,,Ag,80,,,Evaporation,Unknown,Unknown,,,,Unknown,,Unknown,Unknown,,Unknown,Unknown,,Unknown,Unknown,Unknown,Unknown,Unknown,Unknown,Unknown,Unknown,Unknown,,,False,,Unknown,,,,Unknown,Unknown,Unknown,,,,Unknown,,Unknown,Unknown,,Unknown,Unknown,,Unknown,Unknown,Unknown,Unknown,Unknown,Unknown,Unknown,Unknown,Unknown,,,False,,Unknown,,,,Unknown,Unknown,Unknown,,,,Unknown,,Unknown,Unknown,,Unknown,Unknown,,Unknown,Unknown,Unknown,Unknown,Unknown,Unknown,Unknown,Unknown,Unknown,,,True,SLG,Epoxy,Unknown,,,False,1,False,,Unknown,Unknown,,Unknown,,,,,,100.0,AM 1.5,nan; nan,,False,,,,,,,,,,,,,,,,,,,,,,,,,,,,,,,,,,,,False,,,,,,,,False,,,,True,ISOS-L-1,1,Xenon,,,100.0,AM 1.5,nan; nan,,,Unknown,False,Open circuit,nan; nan,,,55.0; 55.0,Unknown,,Air,,,nan; nan,80.0,20.0,False,Unknown,12.0,False,1.0,,,,,,,,,0,,,,,False,,1,,,nan; nan,,,,0,,0000:00:00:00:00,0000:00:00:00:00,,,nan; nan,,,nan; nan,,False,,,False,,,,,,,,,,,False,,False,,False,,SLG Epoxy,0.9691001300805641,-0.013631348135157465,Glass + Epoxy
28589,28589,Oliver Maus,False,10.1002/aenm.201700763,Zhou et al.,25/08/2017,Advanced Energy Materials,True,Historic dataset on 2020 11 22_v7.xlsx,,,SLG | ITO | rGO | PTAA | Perovskite | PCBM-60 | BCP | Ag,,1.02,0,pin,False,,False,,nan; nan,,False,0,,,False,SLG | ITO,,,,,Unknown,,,,PCBM-60 | BCP,,Unknown,,Spin-coating | Spin-coating,Unknown,Unknown,,,,Unknown,,Unknown,Unknown,,Unknown,Unknown,,Unknown,Unknown,Unknown,Unknown,Unknown,Unknown,Unknown,,Unknown,,,False,False,False,False,True,False,3,True,False,MA,1,Pb,1,I,3,,MAPbI,MAPbI3,,False,False,,,,1.6,False,Composition,,1,Spin-coating,Liquid,Unknown,,,,DMF; DMSO,5; 1,Unknown,Unknown,,Unknown,Unknown,,Unknown,Unknown,Unknown,Unknown,True,Chlorobenzene,,Unknown,,,100,10,Unknown,,,False,,Unknown,Unknown,Unknown,,,Unknown,Unknown,,,rGO | PTAA,,,,Spin-coating | Spin-coating,Unknown,Unknown,,,,Unknown,,Unknown,Unknown,,Unknown,Unknown,,Unknown,Unknown,Unknown,Unknown,Unknown,Unknown,Unknown,Unknown,Unknown,,,Ag,100,,,Evaporation,Unknown,Unknown,,,,Unknown,,Unknown,Unknown,,Unknown,Unknown,,Unknown,Unknown,Unknown,Unknown,Unknown,Unknown,Unknown,Unknown,Unknown,,,False,,Unknown,,,,Unknown,Unknown,Unknown,,,,Unknown,,Unknown,Unknown,,Unknown,Unknown,,Unknown,Unknown,Unknown,Unknown,Unknown,Unknown,Unknown,Unknown,Unknown,,,False,,Unknown,,,,Unknown,Unknown,Unknown,,,,Unknown,,Unknown,Unknown,,Unknown,Unknown,,Unknown,Unknown,Unknown,Unknown,Unknown,Unknown,Unknown,Unknown,Unknown,,,True,Cavity glass,UV-curable epoxy,Unknown,,,True,1,False,,Unknown,Unknown,,Air,,,,,,100.0,AM 1.5,nan; nan,,False,,,,,,,,,,1.09,20.3,0.78,17.2,,,,,1.07,20.3,0.76,16.9,,,,,,1.09,20.3,0.78,17.1,Reversed,Reversed,Reversed,Stabilised,0.064058421,True,,,,17.1,,,,False,,,,True,ISOS-L-1I,1,Solar simulator,,,100.0,AM 1.5,nan; nan,,,Unknown,False,MPPT,nan; nan,,,25.0; 25.0,Unknown,,Unknown,,,nan; nan,,100.0,False,Unknown,17.0,False,96.0,,,,,,,,,0,,,,,False,,1,,,nan; nan,,,,0,,0000:00:00:00:00,0000:00:00:00:00,,,nan; nan,,,nan; nan,,False,,,False,,,,,,,,,,,False,,False,,False,,Cavity glass UV-curable epoxy,546.6257931211317,2.7376901204885296,Glass + Epoxy
28590,28590,Oliver Maus,False,10.1002/aenm.201700763,Zhou et al.,25/08/2017,Advanced Energy Materials,True,Historic dataset on 2020 11 22_v7.xlsx,,,SLG | ITO | rGO | Perovskite | PCBM-60 | BCP | Ag,,1.02,0,pin,False,,False,,nan; nan,,False,0,,,False,SLG | ITO,,,,,Unknown,,,,PCBM-60 | BCP,,Unknown,,Spin-coating | Spin-coating,Unknown,Unknown,,,,Unknown,,Unknown,Unknown,,Unknown,Unknown,,Unknown,Unknown,Unknown,Unknown,Unknown,Unknown,Unknown,,Unknown,,,False,False,False,False,True,False,3,True,False,MA,1,Pb,1,I,3,,MAPbI,MAPbI3,,False,False,,,,1.6,False,Composition,,1,Spin-coating,Liquid,Unknown,,,,DMF; DMSO,5; 1,Unknown,Unknown,,Unknown,Unknown,,Unknown,Unknown,Unknown,Unknown,True,Chlorobenzene,,Unknown,,,100,10,Unknown,,,False,,Unknown,Unknown,Unknown,,,Unknown,Unknown,,,rGO,,,,Spin-coating,Unknown,Unknown,,,,Unknown,,Unknown,Unknown,,Unknown,Unknown,,Unknown,Unknown,Unknown,Unknown,Unknown,Unknown,Unknown,Unknown,Unknown,,,Ag,100,,,Evaporation,Unknown,Unknown,,,,Unknown,,Unknown,Unknown,,Unknown,Unknown,,Unknown,Unknown,Unknown,Unknown,Unknown,Unknown,Unknown,Unknown,Unknown,,,False,,Unknown,,,,Unknown,Unknown,Unknown,,,,Unknown,,Unknown,Unknown,,Unknown,Unknown,,Unknown,Unknown,Unknown,Unknown,Unknown,Unknown,Unknown,Unknown,Unknown,,,False,,Unknown,,,,Unknown,Unknown,Unknown,,,,Unknown,,Unknown,Unknown,,Unknown,Unknown,,Unknown,Unknown,Unknown,Unknown,Unknown,Unknown,Unknown,Unknown,Unknown,,,True,Cavity glass,UV-curable epoxy,Unknown,,,True,1,False,,Unknown,Unknown,,Air,,,,,,100.0,AM 1.5,nan; nan,,False,,,,,,,,,,1.07,19.4,0.74,15.4,,,,,1.05,19.4,0.73,14.9,,,,,,1.07,19.4,0.74,15.1,Reversed,Reversed,Reversed,Stabilised,0.067671846,True,,,,15.1,,,,False,,,,True,ISOS-L-1I,1,Solar simulator,,,100.0,AM 1.5,nan; nan,,,Unknown,False,MPPT,nan; nan,,,25.0; 25.0,Unknown,,Unknown,,,nan; nan,,100.0,False,Unknown,15.0,False,96.0,,,,,,,,,0,,,,,False,,1,,,nan; nan,,,,0,,0000:00:00:00:00,0000:00:00:00:00,,,nan; nan,,,nan; nan,,False,,,False,,,,,,,,,,,False,,False,,False,,Cavity glass UV-curable epoxy,546.6257931211317,2.7376901204885296,Glass + Epoxy
28591,28591,Oliver Maus,False,10.1002/aenm.201700763,Zhou et al.,25/08/2017,Advanced Energy Materials,True,Historic dataset on 2020 11 22_v7.xlsx,,,SLG | ITO | rGO | Perovskite | PCBM-60 | BCP | Ag,,1.02,0,pin,False,,False,,nan; nan,,False,0,,,False,SLG | ITO,,,,,Unknown,,,,PCBM-60 | BCP,,Unknown,,Spin-coating | Spin-coating,Unknown,Unknown,,,,Unknown,,Unknown,Unknown,,Unknown,Unknown,,Unknown,Unknown,Unknown,Unknown,Unknown,Unknown,Unknown,,Unknown,,,False,False,False,False,True,False,3,True,False,MA,1,Pb,1,I,3,,MAPbI,MAPbI3,,False,False,,,,1.6,False,Composition,,1,Spin-coating,Liquid,Unknown,,,,DMF; DMSO,5; 1,Unknown,Unknown,,Unknown,Unknown,,Unknown,Unknown,Unknown,Unknown,True,Chlorobenzene,,Unknown,,,100,10,Unknown,,,False,,Unknown,Unknown,Unknown,,,Unknown,Unknown,,,rGO,,,,Spin-coating,Unknown,Unknown,,,,Unknown,,Unknown,Unknown,,Unknown,Unknown,,Unknown,Unknown,Unknown,Unknown,Unknown,Unknown,Unknown,Unknown,Unknown,,,Ag,100,,,Evaporation,Unknown,Unknown,,,,Unknown,,Unknown,Unknown,,Unknown,Unknown,,Unknown,Unknown,Unknown,Unknown,Unknown,Unknown,Unknown,Unknown,Unknown,,,False,,Unknown,,,,Unknown,Unknown,Unknown,,,,Unknown,,Unknown,Unknown,,Unknown,Unknown,,Unknown,Unknown,Unknown,Unknown,Unknown,Unknown,Unknown,Unknown,Unknown,,,False,,Unknown,,,,Unknown,Unknown,Unknown,,,,Unknown,,Unknown,Unknown,,Unknown,Unknown,,Unknown,Unknown,Unknown,Unknown,Unknown,Unknown,Unknown,Unknown,Unknown,,,True,Cavity glass,UV-curable epoxy,Unknown,,,True,1,False,,Unknown,Unknown,,Air,,,,,,100.0,AM 1.5,nan; nan,,False,,,,,,,,,,1.07,19.4,0.74,15.4,,,,,1.05,19.4,0.73,14.9,,,,,,1.07,19.4,0.74,15.1,Reversed,Reversed,Reversed,Stabilised,0.067671846,True,,,,15.1,,,,False,,,,True,ISOS-L-1I,1,Solar simulator,,,100.0,AM 1.5,nan; nan,,,Unknown,False,MPPT,nan; nan,,,25.0; 25.0,Unknown,,Unknown,,,nan; nan,,100.0,False,Unknown,15.0,False,67.0,,,,,,,,,0,,,,,False,,1,,,nan; nan,,,,0,,0000:00:00:00:00,0000:00:00:00:00,,,nan; nan,,,nan; nan,,False,,,False,,,,,,,,,,,False,,False,,False,,Cavity glass UV-curable epoxy,55.719363561427386,1.7460061471751365,Glass + Epoxy
28880,28880,Oliver Maus,False,10.1016/j.orgel.2018.09.027,Ji et al.,25/09/2018,Organic Electronics,True,Historic dataset on 2020 11 22_v7.xlsx,,,SLG | ITO | NiO-np | Perovskite | PCBM-60 | Zr(acac)4 | Au,,0.04,0,pin,False,,False,,nan; nan,,False,0,,,False,SLG | ITO,,,,,Unknown,,,,PCBM-60 | Zr(acac)4,,Unknown,,Spin-coating | Spin-coating,Unknown,Unknown,,,,Unknown,,Unknown,Unknown,,Unknown,Unknown,,Unknown,Unknown,Unknown,Unknown,Unknown,Unknown,Unknown,,Unknown,,,False,False,False,False,True,False,3,True,False,MA,1,Pb,1,I,3,,MAPbI,MAPbI3,,False,False,C60,,,1.6,False,Composition,,1,Spin-coating,Liquid,Unknown,,,,DMF; DMSO; GBL,2; 1; 1,Unknown,Unknown,,Unknown,Unknown,,Unknown,Unknown,Unknown,Unknown,True,Toluene,,Unknown,C60,,70; 100,3.0; 7.0,Unknown,,,False,,Unknown,Unknown,Unknown,,,Unknown,Unknown,,,NiO-np,,,,Spin-coating,Unknown,Unknown,,,,Unknown,,Unknown,Unknown,,Unknown,Unknown,,Unknown,Unknown,Unknown,Unknown,Unknown,Unknown,Unknown,Unknown,Unknown,,,Au,100,,,Evaporation,Unknown,Unknown,,,,Unknown,,Unknown,Unknown,,Unknown,Unknown,,Unknown,Unknown,Unknown,Unknown,Unknown,Unknown,Unknown,Unknown,Unknown,,,False,,Unknown,,,,Unknown,Unknown,Unknown,,,,Unknown,,Unknown,Unknown,,Unknown,Unknown,,Unknown,Unknown,Unknown,Unknown,Unknown,Unknown,Unknown,Unknown,Unknown,,,False,,Unknown,,,,Unknown,Unknown,Unknown,,,,Unknown,,Unknown,Unknown,,Unknown,Unknown,,Unknown,Unknown,Unknown,Unknown,Unknown,Unknown,Unknown,Unknown,Unknown,,,True,Cover glass-QDs,Epoxy,N2,,,False,1,False,,Unknown,Unknown,,Unknown,,,,,,100.0,AM 1.5,nan; nan,,False,,,,,,,,,,,,,,,,,,,,,,,,,,,,,,,,,,,,False,,,,,,,,False,,,,True,ISOS-L-1,1,White LED,,,100.0,,nan; nan,,,Unknown,False,Open circuit,nan; nan,,,25.0; 25.0,Unknown,,Air,,,nan; nan,30.0,1000.0,False,Unknown,,False,70.0,,,,,,,70.0,,0,,,,,False,,1,,,nan; nan,,,,0,,0000:00:00:00:00,0000:00:00:00:00,,,nan; nan,,,nan; nan,,False,,,False,,,,,,,,,,,False,,False,,False,,Cover glass-QDs Epoxy,625.621606188687,2.7963117389112684,Glass + Epoxy
28881,28881,Oliver Maus,False,10.1016/j.orgel.2018.09.027,Ji et al.,25/09/2018,Organic Electronics,True,Historic dataset on 2020 11 22_v7.xlsx,,,SLG | ITO | NiO-np | Perovskite | PCBM-60 | Zr(acac)4 | Au,,0.04,0,pin,False,,False,,nan; nan,,False,0,,,False,SLG | ITO,,,,,Unknown,,,,PCBM-60 | Zr(acac)4,,Unknown,,Spin-coating | Spin-coating,Unknown,Unknown,,,,Unknown,,Unknown,Unknown,,Unknown,Unknown,,Unknown,Unknown,Unknown,Unknown,Unknown,Unknown,Unknown,,Unknown,,,False,False,False,False,True,False,3,True,False,MA,1,Pb,1,I,3,,MAPbI,MAPbI3,,False,False,PCBM-60,,,1.6,False,Composition,,1,Spin-coating,Liquid,Unknown,,,,DMF; DMSO; GBL,2; 1; 1,Unknown,Unknown,,Unknown,Unknown,,Unknown,Unknown,Unknown,Unknown,True,Toluene,,Unknown,PCBM-60,,70; 100,3.0; 7.0,Unknown,,,False,,Unknown,Unknown,Unknown,,,Unknown,Unknown,,,NiO-np,,,,Spin-coating,Unknown,Unknown,,,,Unknown,,Unknown,Unknown,,Unknown,Unknown,,Unknown,Unknown,Unknown,Unknown,Unknown,Unknown,Unknown,Unknown,Unknown,,,Au,100,,,Evaporation,Unknown,Unknown,,,,Unknown,,Unknown,Unknown,,Unknown,Unknown,,Unknown,Unknown,Unknown,Unknown,Unknown,Unknown,Unknown,Unknown,Unknown,,,False,,Unknown,,,,Unknown,Unknown,Unknown,,,,Unknown,,Unknown,Unknown,,Unknown,Unknown,,Unknown,Unknown,Unknown,Unknown,Unknown,Unknown,Unknown,Unknown,Unknown,,,False,,Unknown,,,,Unknown,Unknown,Unknown,,,,Unknown,,Unknown,Unknown,,Unknown,Unknown,,Unknown,Unknown,Unknown,Unknown,Unknown,Unknown,Unknown,Unknown,Unknown,,,True,Cover glass-QDs,Epoxy,N2,,,False,1,False,,Unknown,Unknown,,Unknown,,,,,,100.0,AM 1.5,nan; nan,,False,,,,,,,,,,,,,,,,,,,,,,,,,,,,,,,,,,,,False,,,,,,,,False,,,,True,ISOS-L-1,1,White LED,,,100.0,,nan; nan,,,Unknown,False,Open circuit,nan; nan,,,25.0; 25.0,Unknown,,Air,,,nan; nan,30.0,1000.0,False,Unknown,,False,50.0,,,,,,,50.0,,0,,,,,False,,1,,,nan; nan,,,,0,,0000:00:00:00:00,0000:00:00:00:00,,,nan; nan,,,nan; nan,,False,,,False,,,,,,,,,,,False,,False,,False,,Cover glass-QDs Epoxy,321.9280948873623,2.507758879519167,Glass + Epoxy
28882,28882,Oliver Maus,False,10.1016/j.orgel.2018.09.027,Ji et al.,25/09/2018,Organic Electronics,True,Historic dataset on 2020 11 22_v7.xlsx,,,SLG | ITO | NiO-np | Perovskite | PCBM-60 | Zr(acac)4 | Au,,0.04,0,pin,False,,False,,nan; nan,,False,0,,,False,SLG | ITO,,,,,Unknown,,,,PCBM-60 | Zr(acac)4,,Unknown,,Spin-coating | Spin-coating,Unknown,Unknown,,,,Unknown,,Unknown,Unknown,,Unknown,Unknown,,Unknown,Unknown,Unknown,Unknown,Unknown,Unknown,Unknown,,Unknown,,,False,False,False,False,True,False,3,True,False,MA,1,Pb,1,I,3,,MAPbI,MAPbI3,,False,False,,,,1.6,False,Composition,,1,Spin-coating,Liquid,Unknown,,,,DMF; DMSO; GBL,2; 1; 1,Unknown,Unknown,,Unknown,Unknown,,Unknown,Unknown,Unknown,Unknown,True,Toluene,,Unknown,,,70; 100,3.0; 7.0,Unknown,,,False,,Unknown,Unknown,Unknown,,,Unknown,Unknown,,,NiO-np,,,,Spin-coating,Unknown,Unknown,,,,Unknown,,Unknown,Unknown,,Unknown,Unknown,,Unknown,Unknown,Unknown,Unknown,Unknown,Unknown,Unknown,Unknown,Unknown,,,Au,100,,,Evaporation,Unknown,Unknown,,,,Unknown,,Unknown,Unknown,,Unknown,Unknown,,Unknown,Unknown,Unknown,Unknown,Unknown,Unknown,Unknown,Unknown,Unknown,,,False,,Unknown,,,,Unknown,Unknown,Unknown,,,,Unknown,,Unknown,Unknown,,Unknown,Unknown,,Unknown,Unknown,Unknown,Unknown,Unknown,Unknown,Unknown,Unknown,Unknown,,,False,,Unknown,,,,Unknown,Unknown,Unknown,,,,Unknown,,Unknown,Unknown,,Unknown,Unknown,,Unknown,Unknown,Unknown,Unknown,Unknown,Unknown,Unknown,Unknown,Unknown,,,True,Cover glass-QDs,Epoxy,N2,,,False,1,False,,Unknown,Unknown,,Unknown,,,,,,100.0,AM 1.5,nan; nan,,False,,,,,,,,,,,,,,,,,,,,,,,,,,,,,,,,,,,,False,,,,,,,,False,,,,True,ISOS-L-1,1,White LED,,,100.0,,nan; nan,,,Unknown,False,Open circuit,nan; nan,,,25.0; 25.0,Unknown,,Air,,,nan; nan,30.0,1000.0,False,Unknown,,False,20.0,,,,,,,20.0,,0,,,,,False,,1,,,nan; nan,,,,0,,0000:00:00:00:00,0000:00:00:00:00,,,nan; nan,,,nan; nan,,False,,,False,,,,,,,,,,,False,,False,,False,,Cover glass-QDs Epoxy,138.64688385321386,2.1419101130731866,Glass + Epoxy
29204,29204,Onkar S. Game,False,10.1039/c7ta02556d,Li et al.,42853,Journal of Materials Chemistry A,True,Historic dataset on 2020 11 22_v7.xlsx,,HL-2,SLG | FTO | TiO2-c | TiO2-mp | Perovskite | HL-2 | Au,,0.09,0,nip,False,,False,,nan; nan,,False,0,,,False,SLG | FTO,,,,,Unknown,,,,TiO2-c | TiO2-mp,nan | 170.0,Unknown,,Spray-pyrolys | Spin-coating,Unknown,Unknown,,,,Unknown,,Unknown,Unknown,,Unknown,Unknown,,Unknown,Unknown,Unknown,Unknown,Unknown,Unknown,Unknown,,Unknown,,,False,False,False,False,True,False,3.0,True,False,FA; MA,0.85; 0.15,Pb,1,Br; I,0.45; 2.55,PbI2,FAMAPbBrI,FA0.85MA0.15PbBr0.45I2.55,,False,False,,,420.0,,False,,,1,Spin-coating,Liquid,N2,,,,DMF; DMSO,4; 1,Unknown,Unknown,,Unknown,Unknown,,Unknown,Unknown,Unknown,Unknown,True,Chlorobenzene,,Unknown,,,100,60,Unknown,,,False,,Unknown,Unknown,Unknown,,,Unknown,Unknown,,,HL-2,170,2-Py; Li-TFSI,,Spin-coating,Unknown,Unknown,,,,Unknown,,Unknown,Unknown,,Unknown,Unknown,,Unknown,Unknown,Unknown,Unknown,Unknown,Unknown,Unknown,Unknown,Unknown,,,Au,80,,,Evaporation,Unknown,Unknown,,,,Unknown,,Unknown,Unknown,,Unknown,Unknown,,Unknown,Unknown,Unknown,Unknown,Unknown,Unknown,Unknown,Unknown,Unknown,,,False,,Unknown,,,,Unknown,Unknown,Unknown,,,,Unknown,,Unknown,Unknown,,Unknown,Unknown,,Unknown,Unknown,Unknown,Unknown,Unknown,Unknown,Unknown,Unknown,Unknown,,,False,,Unknown,,,,Unknown,Unknown,Unknown,,,,Unknown,,Unknown,Unknown,,Unknown,Unknown,,Unknown,Unknown,Unknown,Unknown,Unknown,Unknown,Unknown,Unknown,Unknown,,,True,Cover glass,UV-curable epoxy,Unknown,,,True,1,False,,Unknown,Unknown,,Air,,,,,,100.0,AM 1.5,nan; nan,,False,,50.0,,,,,,,,1.09,21.3,0.79,18.34,,,,,1.09,21.47,0.75,17.55,,,,,,1.09,21.3,0.79,18.34,Reversed,Reversed,Reversed,Reversed,0.109533653,False,,,,,,,,False,,,,True,ISOS-D-1I,1,Dark,,,0.0,,nan; nan,,,Unknown,False,Open circuit,nan; nan,,,25.0; 25.0,Unknown,,Dry air,,,nan; nan,,1000.0,False,Unknown,18.34,False,88.45,,,,,,,88.45,,0,,,,,False,,1,,,nan; nan,,,,0,,0000:00:00:00:00,0000:00:00:00:00,,,nan; nan,,,nan; nan,,False,,,False,,,,,,,,,,,False,,False,,False,,Cover glass UV-curable epoxy,1818.1253442725406,3.2596238208273123,Glass + Epoxy
29205,29205,Onkar S. Game,False,10.1039/c7ta02556d,Li et al.,42853,Journal of Materials Chemistry A,True,Historic dataset on 2020 11 22_v7.xlsx,,Spiro-OMeTAD,SLG | FTO | TiO2-c | TiO2-mp | Perovskite | Spiro-MeOTAD | Au,,0.09,0,nip,False,,False,,nan; nan,,False,0,,,False,SLG | FTO,,,,,Unknown,,,,TiO2-c | TiO2-mp,nan | 170.0,Unknown,,Spray-pyrolys | Spin-coating,Unknown,Unknown,,,,Unknown,,Unknown,Unknown,,Unknown,Unknown,,Unknown,Unknown,Unknown,Unknown,Unknown,Unknown,Unknown,,Unknown,,,False,False,False,False,True,False,3.0,True,False,FA; MA,0.85; 0.15,Pb,1,Br; I,0.45; 2.55,PbI2,FAMAPbBrI,FA0.85MA0.15PbBr0.45I2.55,,False,False,,,420.0,,False,,,1,Spin-coating,Liquid,N2,,,,DMF; DMSO,4; 1,Unknown,Unknown,,Unknown,Unknown,,Unknown,Unknown,Unknown,Unknown,True,Chlorobenzene,,Unknown,,,100,60,Unknown,,,False,,Unknown,Unknown,Unknown,,,Unknown,Unknown,,,Spiro-MeOTAD,,Li-TFSI; TBP,,Spin-coating,Unknown,Unknown,,,,Unknown,,Unknown,Unknown,,Unknown,Unknown,,Unknown,Unknown,Unknown,Unknown,Unknown,Unknown,Unknown,Unknown,Unknown,,,Au,80,,,Evaporation,Unknown,Unknown,,,,Unknown,,Unknown,Unknown,,Unknown,Unknown,,Unknown,Unknown,Unknown,Unknown,Unknown,Unknown,Unknown,Unknown,Unknown,,,False,,Unknown,,,,Unknown,Unknown,Unknown,,,,Unknown,,Unknown,Unknown,,Unknown,Unknown,,Unknown,Unknown,Unknown,Unknown,Unknown,Unknown,Unknown,Unknown,Unknown,,,False,,Unknown,,,,Unknown,Unknown,Unknown,,,,Unknown,,Unknown,Unknown,,Unknown,Unknown,,Unknown,Unknown,Unknown,Unknown,Unknown,Unknown,Unknown,Unknown,Unknown,,,True,Cover glass,UV-curable epoxy,Unknown,,,True,1,False,,Unknown,Unknown,,Air,,,,,,100.0,AM 1.5,nan; nan,,False,,50.0,,,,,,,,1.1,22.16,0.77,18.77,,,,,1.1,22.23,0.74,18.09,,,,,,1.1,22.16,0.77,18.77,Reversed,Reversed,Reversed,Reversed,0.083064741,False,,,,,,,,False,,,,True,ISOS-D-1I,1,Dark,,,0.0,,nan; nan,,,Unknown,False,Open circuit,nan; nan,,,25.0; 25.0,Unknown,,Dry air,,,nan; nan,,1000.0,False,Unknown,18.77,False,91.0,,,,,,,91.0,,0,,,,,False,,1,,,nan; nan,,,,0,,0000:00:00:00:00,0000:00:00:00:00,,,nan; nan,,,nan; nan,,False,,,False,,,,,,,,,,,False,,False,,False,,Cover glass UV-curable epoxy,2366.047541649344,3.3740234667790356,Glass + Epoxy
29295,29295,Onkar S. Game,False,10.1002/aenm.201801234,Wong-Stringer et al.,02/07/2018,Advanced Energy Materials,True,Historic dataset on 2020 11 22_v7.xlsx,,No solvent anneal - After encap (PVP + epoxy),SLG | ITO | PolyTPD | Perovskite | PCBM-60 | Bphen | Ag,,0.0256,0,pin,False,,False,,nan; nan,,False,0,,,False,SLG | ITO,,,,,Unknown,,,,PCBM-60 | Bphen,100.0 | 10.0,Unknown,,Spin-coating | Spin-coating,Unknown,Unknown,,,,Unknown,,Unknown,Unknown,,Unknown,Unknown,,Unknown,Unknown,Unknown,Unknown,Unknown,Unknown,Unknown,,Unknown,,,False,False,False,False,True,False,3,True,False,MA,1,Pb,1,I,3,PbI2,MAPbI,MAPbI3,,False,False,,,450,1.58,False,,,1,Spin-coating,Liquid,N2,,,,acetonitrile; Methylamine,,Unknown,Unknown,,Unknown,Unknown,,Unknown,Unknown,Unknown,Unknown,False,Unknown,,Unknown,,,100,45,Unknown,,,False,,Unknown,Unknown,Unknown,,,Unknown,Unknown,,,PolyTPD,10,F4-TCNQ,,Spin-coating,Unknown,Unknown,,,,Unknown,,Unknown,Unknown,,Unknown,Unknown,,Unknown,Unknown,Unknown,Unknown,Unknown,Unknown,Unknown,Unknown,Unknown,,,Ag,100,,,Evaporation,Unknown,Unknown,,,,Unknown,,Unknown,Unknown,,Unknown,Unknown,,Unknown,Unknown,Unknown,Unknown,Unknown,Unknown,Unknown,Unknown,Unknown,,,False,,Unknown,,,,Unknown,Unknown,Unknown,,,,Unknown,,Unknown,Unknown,,Unknown,Unknown,,Unknown,Unknown,Unknown,Unknown,Unknown,Unknown,Unknown,Unknown,Unknown,,,False,,Unknown,,,,Unknown,Unknown,Unknown,,,,Unknown,,Unknown,Unknown,,Unknown,Unknown,,Unknown,Unknown,Unknown,Unknown,Unknown,Unknown,Unknown,Unknown,Unknown,,,True,PVP | UV-Epoxy | SLG,Unknown,N2,,,True,1,False,,Unknown,Unknown,,Air,,,,,,100.0,AM 1.5,nan; nan,,False,,400.0,,,,,,,,1.05,15.62,0.799,13.14,,,,,,,,,,,,,,1.05,15.62,0.799,12.8,Reversed,Reversed,Reversed,Stabilised,,True,,,,12.8,,,,True,,17.66,,True,ISOS-L-1,1,Xenon,,,100.0,,nan; nan,,,Unknown,False,Open circuit,nan; nan,,,42.0; 42.0,Unknown,,Air,,,nan; nan,38.0,1500.0,False,Unknown,12.8,False,91.4,,,2000.0,,,,,,0,,,,,False,,1,,,nan; nan,,,,0,,0000:00:00:00:00,0000:00:00:00:00,,,nan; nan,,,nan; nan,,False,,,False,,,,,,,,,,,False,,False,,False,,PVP | UV-Epoxy | SLG Unknown,2000.0,3.3010299956639813,Glass + Epoxy
29382,29382,Qisen Zhou,False,10.1002/adfm.201905163,Lin et al.,43694,Advanced Functional Materials,True,Historic dataset on 2020 11 22_v7.xlsx,,660-paris,SLG | ITO | Ca | C60 | Perovskite | TAPC | MoO3; TAPC | MoO3 | Ag,,0.051,0,pin,False,,False,,nan; nan,,False,0,,,False,SLG | ITO,,,,,Unknown,,,,Ca | C60,1.0 | 10.0,Unknown,,Evaporation | Evaporation,Unknown,Unknown,,,,Unknown,,Unknown,Unknown,,Unknown,Unknown,,Unknown,Unknown,Unknown,Unknown,Unknown,Unknown,Unknown,,Unknown,,,False,False,False,False,True,False,3.0,True,False,Cs,1,Pb,1,Br; I,1; 2,,CsPbBrI,CsPbBrI2,,True,False,,,400.0,,False,,,1,Co-evaporation,Gas,Vacuum,,,,none,1,Unknown,Unknown,,Unknown,Unknown,,Unknown,Unknown,Unknown,Unknown,False,Unknown,,Unknown,,,260,Unknown,Unknown,,,False,,Unknown,Unknown,Unknown,,,Unknown,Unknown,,,TAPC | MoO3; TAPC,10.0 | 120.0,,,Evaporation | Evaporation,Unknown,Unknown,,,,Unknown,,Unknown,Unknown,,Unknown,Unknown,,Unknown,Unknown,Unknown,Unknown,Unknown,Unknown,Unknown,Unknown,Unknown,,,MoO3 | Ag,10.0 | 150.0,,,Evaporation | Evaporation,Unknown,Unknown,,,,Unknown,,Unknown,Unknown,,Unknown,Unknown,,Unknown,Unknown,Unknown,Unknown,Unknown,Unknown,Unknown,Unknown,Unknown,,,False,,Unknown,,,,Unknown,Unknown,Unknown,,,,Unknown,,Unknown,Unknown,,Unknown,Unknown,,Unknown,Unknown,Unknown,Unknown,Unknown,Unknown,Unknown,Unknown,Unknown,,,False,,Unknown,,,,Unknown,Unknown,Unknown,,,,Unknown,,Unknown,Unknown,,Unknown,Unknown,,Unknown,Unknown,Unknown,Unknown,Unknown,Unknown,Unknown,Unknown,Unknown,,,True,Cover glass,UV-curable epoxy,Unknown,,,True,2,False,,Unknown,Unknown,,Unknown,,,,,,100.0,AM 1.5,nan; nan,,False,,,,,,,,,,1.1,15.6,0.74,12.6,,,,,1.13,15.6,0.74,12.9,,,,,,1.1,15.6,0.74,12.8,Reversed,Reversed,Reversed,Stabilised,0.051731602,True,,,,12.8,,,,False,,,,True,ISOS-D-1,1,Dark,,,0.0,,nan; nan,,,Unknown,False,Open circuit,nan; nan,,,25.0; 25.0,Unknown,,Ambient,,,nan; nan,,2160.0,False,Unknown,,False,96.0,,,,,,,,,0,,,,,False,,1,,,nan; nan,,,,0,,0000:00:00:00:00,0000:00:00:00:00,,,nan; nan,,,nan; nan,,False,,,False,,,,,,,,,,,False,,False,,False,,Cover glass UV-curable epoxy,11807.117131416444,4.072143871639461,Glass + Epoxy
29936,29936,Rahim Munir,False,10.1557/adv.2016.285,Wong et al.,04/05/2016,MRS Advances,True,Historic dataset on 2020 11 22_v7.xlsx,,No desiccant,SLG | FTO | TiO2-c | Perovskite | Spiro-MeOTAD | MoO3 | Al,,0.1,0,nip,False,,False,,nan; nan,,False,0,,,False,SLG | FTO,,,,,Unknown,,,,TiO2-c,,Unknown,,Spin-coating,Unknown,Unknown,,,,Unknown,,Unknown,Unknown,,Unknown,Unknown,,Unknown,Unknown,Unknown,Unknown,Unknown,Unknown,Unknown,,Unknown,,,False,False,False,False,True,False,3,True,False,MA,1,Pb,1,I,3,,MAPbI,MAPbI3,,False,False,,,,1.6,False,Composition,,2,Spin-coating >> Spin-coating,Liquid >> Liquid,N2 >> N2,,,,DMF >> IPA,1 >> 1,Unknown,Unknown,,Unknown,Unknown,,Unknown,Unknown,Unknown,Unknown,False,Unknown,,Unknown,,,Unknown >> 100.0,Unknown >> 120.0,Unknown,,,False,,Unknown,Unknown,Unknown,,,Unknown,Unknown,,,Spiro-MeOTAD | MoO3,,Li-TFSI; TBP,,Spin-coating | Evaporation,Unknown,Unknown,,,,Unknown,,Unknown,Unknown,,Unknown,Unknown,,Unknown,Unknown,Unknown,Unknown,Unknown,Unknown,Unknown,Unknown,Unknown,,,Al,80,,,Evaporation,Unknown,Unknown,,,,Unknown,,Unknown,Unknown,,Unknown,Unknown,,Unknown,Unknown,Unknown,Unknown,Unknown,Unknown,Unknown,Unknown,Unknown,,,False,,Unknown,,,,Unknown,Unknown,Unknown,,,,Unknown,,Unknown,Unknown,,Unknown,Unknown,,Unknown,Unknown,Unknown,Unknown,Unknown,Unknown,Unknown,Unknown,Unknown,,,False,,Unknown,,,,Unknown,Unknown,Unknown,,,,Unknown,,Unknown,Unknown,,Unknown,Unknown,,Unknown,Unknown,Unknown,Unknown,Unknown,Unknown,Unknown,Unknown,Unknown,,,True,SLG,UV-curable epoxy,Vacuum,,,True,1,False,,Unknown,Unknown,,Air,,,,,,100.0,AM 1.5,nan; nan,,False,,,,,,,,,,1.0,15.7,0.67,10.5,,,,,,,,,,,,,,1.0,15.7,0.67,10.5,Reversed,Reversed,Reversed,Reversed,,False,,,,,,,,False,,,,True,ISOS-L-1,1,Xenon,,,100.0,,nan; nan,,,Unknown,False,Open circuit,nan; nan,,,25.0; 25.0,Unknown,,Air,,,nan; nan,,54.0,False,Unknown,10.5,False,85.0,,,,,,,,,0,,,,,False,,1,,,nan; nan,,,,0,,0000:00:00:00:00,0000:00:00:00:00,,,nan; nan,,,nan; nan,,False,,,False,,,,,,,,,,,False,,False,,False,,SLG UV-curable epoxy,74.14368165114143,1.8700741473946056,Glass + Epoxy
29937,29937,Rahim Munir,False,10.1557/adv.2016.285,Wong et al.,42494,MRS Advances,True,Historic dataset on 2020 11 22_v7.xlsx,,With desiccant,SLG | FTO | TiO2-c | Perovskite | Spiro-MeOTAD | MoO3 | Al,,0.1,0,nip,False,,False,,nan; nan,,False,0,,,False,SLG | FTO,,,,,Unknown,,,,TiO2-c,,Unknown,,Spin-coating,Unknown,Unknown,,,,Unknown,,Unknown,Unknown,,Unknown,Unknown,,Unknown,Unknown,Unknown,Unknown,Unknown,Unknown,Unknown,,Unknown,,,False,False,False,False,True,False,3.0,True,False,MA,1,Pb,1,I,3,,MAPbI,MAPbI3,,False,False,,,,1.6,False,Composition,,2,Spin-coating >> Spin-coating,Liquid >> Liquid,N2 >> N2,,,,DMF >> IPA,1 >> 1,Unknown,Unknown,,Unknown,Unknown,,Unknown,Unknown,Unknown,Unknown,False,Unknown,,Unknown,,,Unknown >> 100.0,Unknown >> 120.0,Unknown,,,False,,Unknown,Unknown,Unknown,,,Unknown,Unknown,,,Spiro-MeOTAD | MoO3,,Li-TFSI; TBP,,Spin-coating | Evaporation,Unknown,Unknown,,,,Unknown,,Unknown,Unknown,,Unknown,Unknown,,Unknown,Unknown,Unknown,Unknown,Unknown,Unknown,Unknown,Unknown,Unknown,,,Al,80,,,Evaporation,Unknown,Unknown,,,,Unknown,,Unknown,Unknown,,Unknown,Unknown,,Unknown,Unknown,Unknown,Unknown,Unknown,Unknown,Unknown,Unknown,Unknown,,,False,,Unknown,,,,Unknown,Unknown,Unknown,,,,Unknown,,Unknown,Unknown,,Unknown,Unknown,,Unknown,Unknown,Unknown,Unknown,Unknown,Unknown,Unknown,Unknown,Unknown,,,False,,Unknown,,,,Unknown,Unknown,Unknown,,,,Unknown,,Unknown,Unknown,,Unknown,Unknown,,Unknown,Unknown,Unknown,Unknown,Unknown,Unknown,Unknown,Unknown,Unknown,,,True,SLG Desiccant,UV-curable epoxy,Vacuum,,,True,1,False,,Unknown,Unknown,,Air,,,,,,100.0,AM 1.5,nan; nan,,False,,,,,,,,,,1.02,17.0,0.7,12.2,,,,,,,,,,,,,,1.02,17.0,0.7,12.2,Reversed,Reversed,Reversed,Reversed,,False,,,,,,,,False,,,,True,ISOS-L-1,1,Xenon,,,100.0,,nan; nan,,,Unknown,False,Open circuit,nan; nan,,,25.0; 25.0,Unknown,,Air,,,nan; nan,,54.0,False,Unknown,12.2,False,91.0,,,,,,,,,0,,,,,False,,1,,,nan; nan,,,,0,,0000:00:00:00:00,0000:00:00:00:00,,,nan; nan,,,nan; nan,,False,,,False,,,,,,,,,,,False,,False,,False,,SLG Desiccant UV-curable epoxy,127.76656724906458,2.1064172266020043,Glass + Epoxy
32975,32975,Vincent Schroder,False,10.1021/acs.jpclett.8b02555,Heo et al.,43370,The Journal of Physical Chemistry Letters,True,Historic dataset on 2020 11 22_v7.xlsx,,,SLG | FTO | TiO2-c | Perovskite | PTAA | Au,,0.096,0,nip,False,,False,,nan; nan,,False,0,,,False,SLG | FTO,,,,,Unknown,,,,TiO2-c,50,Unknown,,Spray-pyrolys,Unknown,Unknown,,,,Unknown,,Unknown,Unknown,,Unknown,Unknown,,Unknown,Unknown,Unknown,Unknown,Unknown,Unknown,Unknown,,Unknown,,,False,False,False,False,True,False,3.0,True,False,Cs,1,Sn,1,I,3,,CsSnI,CsSnI3,,True,True,SnF2,0.1,500.0,,False,,,1,Spin-coating,Liquid,N2,,,,DMF; DMSO,7; 3,Unknown,Unknown,,Unknown,Unknown,,Unknown,Unknown,Unknown,Unknown,True,Toluene,,Unknown,,,80,20,Unknown,,,False,,Unknown,Unknown,Unknown,,,Unknown,Unknown,,,PTAA,60,TPFB,,Spin-coating,Unknown,Unknown,,,,Unknown,,Unknown,Unknown,,Unknown,Unknown,,Unknown,Unknown,Unknown,Unknown,Unknown,Unknown,Unknown,Unknown,Unknown,,,Au,60,,,Evaporation,Unknown,Unknown,,,,Unknown,,Unknown,Unknown,,Unknown,Unknown,,Unknown,Unknown,Unknown,Unknown,Unknown,Unknown,Unknown,Unknown,Unknown,,,False,,Unknown,,,,Unknown,Unknown,Unknown,,,,Unknown,,Unknown,Unknown,,Unknown,Unknown,,Unknown,Unknown,Unknown,Unknown,Unknown,Unknown,Unknown,Unknown,Unknown,,,False,,Unknown,,,,Unknown,Unknown,Unknown,,,,Unknown,,Unknown,Unknown,,Unknown,Unknown,,Unknown,Unknown,Unknown,Unknown,Unknown,Unknown,Unknown,Unknown,Unknown,,,True,cover glass,Epoxy,N2,,,True,1,False,,Unknown,Unknown,,Unknown,,,,,,100.0,AM 1.5,nan; nan,,False,,,,,,,,,,0.41,18.0,0.463,3.4,,,,,,,,,,,,,,0.41,18.0,0.463,3.4,Reversed,Reversed,Reversed,Reversed,,False,,,,,,,,False,,,,True,ISOS-D-1,1,Dark,,,0.0,,nan; nan,,,Unknown,False,Open circuit,nan; nan,,,25.0; 25.0,Unknown,,Air,,,nan; nan,40.0,100.0,False,Unknown,,False,38.0,,,7.0,,,,,,0,,,,,False,,1,,,nan; nan,,,,0,,0000:00:00:00:00,0000:00:00:00:00,,,nan; nan,,,nan; nan,,False,,,False,,,,,,,,,,,False,,False,,False,,cover glass Epoxy,7.0,0.8450980400142568,Glass + Epoxy
32976,32976,Vincent Schroder,False,10.1021/acs.jpclett.8b02555,Heo et al.,43370,The Journal of Physical Chemistry Letters,True,Historic dataset on 2020 11 22_v7.xlsx,,,SLG | FTO | TiO2-c | Perovskite | PTAA | Au,,0.096,0,nip,False,,False,,nan; nan,,False,0,,,False,SLG | FTO,,,,,Unknown,,,,TiO2-c,50,Unknown,,Spray-pyrolys,Unknown,Unknown,,,,Unknown,,Unknown,Unknown,,Unknown,Unknown,,Unknown,Unknown,Unknown,Unknown,Unknown,Unknown,Unknown,,Unknown,,,False,False,False,False,True,False,3.0,True,False,Cs,1,Sn,1,I,3,,CsSnI,CsSnI3,,True,True,SnCl2,0.1,500.0,,False,,,1,Spin-coating,Liquid,N2,,,,DMF; DMSO,7; 3,Unknown,Unknown,,Unknown,Unknown,,Unknown,Unknown,Unknown,Unknown,True,Toluene,,Unknown,,,80,20,Unknown,,,False,,Unknown,Unknown,Unknown,,,Unknown,Unknown,,,PTAA,60,TPFB,,Spin-coating,Unknown,Unknown,,,,Unknown,,Unknown,Unknown,,Unknown,Unknown,,Unknown,Unknown,Unknown,Unknown,Unknown,Unknown,Unknown,Unknown,Unknown,,,Au,60,,,Evaporation,Unknown,Unknown,,,,Unknown,,Unknown,Unknown,,Unknown,Unknown,,Unknown,Unknown,Unknown,Unknown,Unknown,Unknown,Unknown,Unknown,Unknown,,,False,,Unknown,,,,Unknown,Unknown,Unknown,,,,Unknown,,Unknown,Unknown,,Unknown,Unknown,,Unknown,Unknown,Unknown,Unknown,Unknown,Unknown,Unknown,Unknown,Unknown,,,False,,Unknown,,,,Unknown,Unknown,Unknown,,,,Unknown,,Unknown,Unknown,,Unknown,Unknown,,Unknown,Unknown,Unknown,Unknown,Unknown,Unknown,Unknown,Unknown,Unknown,,,True,cover glass,Epoxy,N2,,,True,1,False,,Unknown,Unknown,,Unknown,,,,,,100.0,AM 1.5,nan; nan,,False,,,,,,,,,,0.43,17.4,0.523,3.9,,,,,,,,,,,,,,0.43,17.4,0.523,3.9,Reversed,Reversed,Reversed,Reversed,,False,,,,,,,,False,,,,True,ISOS-D-1,1,Dark,,,0.0,,nan; nan,,,Unknown,False,Open circuit,nan; nan,,,25.0; 25.0,Unknown,,Air,,,nan; nan,40.0,100.0,False,Unknown,,False,48.0,,,26.0,,,,,,0,,,,,False,,1,,,nan; nan,,,,0,,0000:00:00:00:00,0000:00:00:00:00,,,nan; nan,,,nan; nan,,False,,,False,,,,,,,,,,,False,,False,,False,,cover glass Epoxy,26.0,1.414973347970818,Glass + Epoxy
32977,32977,Vincent Schroder,False,10.1021/acs.jpclett.8b02555,Heo et al.,43370,The Journal of Physical Chemistry Letters,True,Historic dataset on 2020 11 22_v7.xlsx,,,SLG | FTO | TiO2-c | Perovskite | PTAA | Au,,0.096,0,nip,False,,False,,nan; nan,,False,0,,,False,SLG | FTO,,,,,Unknown,,,,TiO2-c,50,Unknown,,Spray-pyrolys,Unknown,Unknown,,,,Unknown,,Unknown,Unknown,,Unknown,Unknown,,Unknown,Unknown,Unknown,Unknown,Unknown,Unknown,Unknown,,Unknown,,,False,False,False,False,True,False,3.0,True,False,Cs,1,Sn,1,I,3,,CsSnI,CsSnI3,,True,True,SnBr2,0.1,500.0,,False,,,1,Spin-coating,Liquid,N2,,,,DMF; DMSO,7; 3,Unknown,Unknown,,Unknown,Unknown,,Unknown,Unknown,Unknown,Unknown,True,Toluene,,Unknown,,,80,20,Unknown,,,False,,Unknown,Unknown,Unknown,,,Unknown,Unknown,,,PTAA,60,TPFB,,Spin-coating,Unknown,Unknown,,,,Unknown,,Unknown,Unknown,,Unknown,Unknown,,Unknown,Unknown,Unknown,Unknown,Unknown,Unknown,Unknown,Unknown,Unknown,,,Au,60,,,Evaporation,Unknown,Unknown,,,,Unknown,,Unknown,Unknown,,Unknown,Unknown,,Unknown,Unknown,Unknown,Unknown,Unknown,Unknown,Unknown,Unknown,Unknown,,,False,,Unknown,,,,Unknown,Unknown,Unknown,,,,Unknown,,Unknown,Unknown,,Unknown,Unknown,,Unknown,Unknown,Unknown,Unknown,Unknown,Unknown,Unknown,Unknown,Unknown,,,False,,Unknown,,,,Unknown,Unknown,Unknown,,,,Unknown,,Unknown,Unknown,,Unknown,Unknown,,Unknown,Unknown,Unknown,Unknown,Unknown,Unknown,Unknown,Unknown,Unknown,,,True,cover glass,Epoxy,N2,,,True,1,False,,Unknown,Unknown,,Unknown,,,,,,100.0,AM 1.5,nan; nan,,False,,,,,,,,,,0.44,18.5,0.529,4.3,,,,,,,,,,,,,,0.44,18.5,0.529,4.3,Reversed,Reversed,Reversed,Reversed,,False,,,,,,,,False,,,,True,ISOS-D-1,1,Dark,,,0.0,,nan; nan,,,Unknown,False,Open circuit,nan; nan,,,25.0; 25.0,Unknown,,Air,,,nan; nan,40.0,100.0,False,Unknown,,False,99.0,,,,,,,,,0,,,,,False,,1,,,nan; nan,,,,0,,0000:00:00:00:00,0000:00:00:00:00,,,nan; nan,,,nan; nan,,False,,,False,,,,,,,,,,,False,,False,,False,,cover glass Epoxy,2220.2596467108947,3.3464037656848844,Glass + Epoxy
