Repository: MiriEsh/Perovskite-encapsulation-comparison

The Perovskite encapsulation comparison python code takes the data downloaded from the Material Zone Perovskite Project and compares the stability of different encapsulations.

No pip install is needed - in order to get the out-put files all you need to do is run the code.
There are 2 input csv files needed to run this code: 'Perovsite database query.csv' (contains the data as downloaded from the Material Zone project) and 'Manual additions.csv' (contains corrections\additions to any of the lines in the Material Zone project).  
The output files are:
'Experiments_with_T80_greater_than_100.csv', 
'Experiments_with_T80_for_supp.csv', 
'Experiments_with_Encap_and_stability.csv',

File: outputs/Experiments_with_Encap_and_stability.csv (part 6 of 15)
33423,33423,Waqas Zia,False,10.1002/admi.201901748,Pant et al.,20/12/2019,Advanced Materials Interfaces,True,Historic dataset on 2020 11 22_v7.xlsx,,With MCVT,SLG | ITO | NiO-c | Perovskite | PCBM-60 | AZO | Ag,,0.185,0,pin,False,,False,,nan; nan,,False,0,,,False,SLG | ITO,,,,,Unknown,,,,PCBM-60 | AZO,,Unknown,,Spin-coating | Spin-coating,Unknown,Unknown,,,,Unknown,,Unknown,Unknown,,Unknown,Unknown,,Unknown,Unknown,Unknown,Unknown,Unknown,Unknown,Unknown,,Unknown,,,False,False,False,False,True,False,3,True,False,MA,1,Pb,1,I,3,,MAPbI,MAPbI3,,False,False,,,300,1.6,False,Composition,765.0,2,Spin-coating >> Gas reaction,Liquid >> Gas,Unknown >> MACl,,,,DMF; DMSO >> none,4; 1 >> 1,Unknown,Unknown,,Unknown,Unknown,,Unknown,Unknown,Unknown,Unknown,True,Chlorobenzene,,Unknown,,,100,30,Unknown,,,False,,Unknown,Unknown,Unknown,,,Unknown,Unknown,,,NiO-c,,,,RF sputtering,Unknown,Unknown,,,,Unknown,,Unknown,Unknown,,Unknown,Unknown,,Unknown,Unknown,Unknown,Unknown,Unknown,Unknown,Unknown,Unknown,Unknown,,,Ag,150,,,Evaporation,Unknown,Unknown,,,,Unknown,,Unknown,Unknown,,Unknown,Unknown,,Unknown,Unknown,Unknown,Unknown,Unknown,Unknown,Unknown,Unknown,Unknown,,,False,,Unknown,,,,Unknown,Unknown,Unknown,,,,Unknown,,Unknown,Unknown,,Unknown,Unknown,,Unknown,Unknown,Unknown,Unknown,Unknown,Unknown,Unknown,Unknown,Unknown,,,False,,Unknown,,,,Unknown,Unknown,Unknown,,,,Unknown,,Unknown,Unknown,,Unknown,Unknown,,Unknown,Unknown,Unknown,Unknown,Unknown,Unknown,Unknown,Unknown,Unknown,,,True,Cavity glass,UV-curable epoxy,Unknown,,,True,1,False,,Unknown,Unknown,,Unknown,,,,,,100.0,AM 1.5,nan; nan,,False,,,,,,,,,,1.05,21.0,0.68,15.0,,,,,,,,,,,,,,1.05,21.0,0.68,14.2,Reversed,Reversed,Reversed,Stabilised,,True,,,,14.2,,,,True,,20.6,,True,ISOS-D-1,1,Dark,,,0.0,,nan; nan,,,Unknown,False,Open circuit,nan; nan,,,35.0; 35.0,Unknown,,Air,,,nan; nan,60.0,475.0,False,Unknown,10.0,False,62.0,,,,,,,,,0,,,,,False,,1,,,nan; nan,,,,0,,0000:00:00:00:00,0000:00:00:00:00,,,nan; nan,,,nan; nan,,False,,,False,,,,,,,,,,,False,,False,,False,,Cavity glass UV-curable epoxy,221.72646204564933,2.345817527280478,Glass + Epoxy
33991,33991,Weifei Fu,False,10.1002/aenm.201700444,Lu et al.,42879,Advanced Energy Materials,True,Historic dataset on 2020 11 22_v7.xlsx,,,SLG | FTO | TiO2-c | Perovskite | Spiro-MeOTAD | Au,,0.16,0,nip,False,,False,,nan; nan,,False,0,,,False,SLG | FTO,,,,,Unknown,,,,TiO2-c,,Unknown,,Spray-pyrolys,Unknown,Unknown,,,,Unknown,,Unknown,Unknown,,Unknown,Unknown,,Unknown,Unknown,Unknown,Unknown,Unknown,Unknown,Unknown,,Unknown,,,False,False,False,False,True,False,3.0,True,False,MA,1,Pb,1,I,3,,MAPbI,MAPbI3,,False,False,Ethane­1 2­diammonium,0.008,,1.6,False,Composition,,1,Spin-coating,Liquid,Unknown,,,,DMF,1,Unknown,Unknown,,Unknown,Unknown,,Unknown,Unknown,Unknown,Unknown,True,Ar,,Unknown,,,Unknown,Unknown,Unknown,,,False,,Unknown,Unknown,Unknown,,,Unknown,Unknown,,,Spiro-MeOTAD,,Li-TFSI; TBP,,Spin-coating,Unknown,Unknown,,,,Unknown,,Unknown,Unknown,,Unknown,Unknown,,Unknown,Unknown,Unknown,Unknown,Unknown,Unknown,Unknown,Unknown,Unknown,,,Au,80,,,Evaporation,Unknown,Unknown,,,,Unknown,,Unknown,Unknown,,Unknown,Unknown,,Unknown,Unknown,Unknown,Unknown,Unknown,Unknown,Unknown,Unknown,Unknown,,,False,,Unknown,,,,Unknown,Unknown,Unknown,,,,Unknown,,Unknown,Unknown,,Unknown,Unknown,,Unknown,Unknown,Unknown,Unknown,Unknown,Unknown,Unknown,Unknown,Unknown,,,False,,Unknown,,,,Unknown,Unknown,Unknown,,,,Unknown,,Unknown,Unknown,,Unknown,Unknown,,Unknown,Unknown,Unknown,Unknown,Unknown,Unknown,Unknown,Unknown,Unknown,,,True,cover glass,Self-mixing epoxy,N2,,,True,10,False,,Unknown,Unknown,,Unknown,,,,,,100.0,AM 1.5,nan; nan,,False,,100.0,,,,,,,,1.05,22.6,0.76,17.9,,,,,,,,,,,,,,1.05,22.6,0.76,17.9,Reversed,Reversed,Reversed,Reversed,,False,,,,,,,,False,,,,True,ISOS-L-1,1,Light,,,100.0,,nan; nan,,,Unknown,False,Open circuit,nan; nan,,,50.0; 50.0,Unknown,,Air,,,nan; nan,50.0,72.0,False,Unknown,17.6,False,73.0,,,52.0,,,,,,0,,,,,False,,1,,,nan; nan,,,,0,,0000:00:00:00:00,0000:00:00:00:00,,,nan; nan,,,nan; nan,,False,,,False,,,,,,,,,,,False,,False,,False,,cover glass Self-mixing epoxy,52.0,1.7160033436347992,Glass + Epoxy
34028,34028,Weifei Fu,False,10.1021/acsami.6b15673,Zhao et al.,42776,ACS Applied Materials & Interfaces,True,Historic dataset on 2020 11 22_v7.xlsx,,,SLG | FTO | TiO2-c | TiO2-mp | Perovskite | Spiro-MeOTAD | Au,,0.125,0,nip,False,,False,,nan; nan,,False,0,,,False,SLG | FTO,,,,,Unknown,,,,TiO2-c | TiO2-mp,,Unknown,,Spin-coating | Spin-coating,Unknown,Unknown,,,,Unknown,,Unknown,Unknown,,Unknown,Unknown,,Unknown,Unknown,Unknown,Unknown,Unknown,Unknown,Unknown,,Unknown,,,False,False,False,False,True,False,3.0,True,False,MA,1,Pb,1,I,3,,MAPbI,MAPbI3,,False,False,,,,1.6,False,Composition,,1,Spin-coating,Liquid,Unknown,,,,DMF; DMSO,1000; 71,Unknown,Unknown,,Unknown,Unknown,,Unknown,Unknown,Unknown,Unknown,True,Diethyl ether,,Unknown,,,65; 100,1.0; 30.0,Unknown,,,False,,Unknown,Unknown,Unknown,,,Unknown,Unknown,,,Spiro-MeOTAD,,Li-TFSI; TBP,,Spin-coating,Unknown,Unknown,,,,Unknown,,Unknown,Unknown,,Unknown,Unknown,,Unknown,Unknown,Unknown,Unknown,Unknown,Unknown,Unknown,Unknown,Unknown,,,Au,100,,,Evaporation,Unknown,Unknown,,,,Unknown,,Unknown,Unknown,,Unknown,Unknown,,Unknown,Unknown,Unknown,Unknown,Unknown,Unknown,Unknown,Unknown,Unknown,,,False,,Unknown,,,,Unknown,Unknown,Unknown,,,,Unknown,,Unknown,Unknown,,Unknown,Unknown,,Unknown,Unknown,Unknown,Unknown,Unknown,Unknown,Unknown,Unknown,Unknown,,,False,,Unknown,,,,Unknown,Unknown,Unknown,,,,Unknown,,Unknown,Unknown,,Unknown,Unknown,,Unknown,Unknown,Unknown,Unknown,Unknown,Unknown,Unknown,Unknown,Unknown,,,True,concave glass,Epoxy (3124L(MS) Three Bond),N2,,,True,1,False,,Unknown,Unknown,,Unknown,,,,,,100.0,AM 1.5,nan; nan,,False,,112.0,,,,,,,,0.99,23.1,0.64,14.62,,,,,,,,,,,,,,0.99,23.1,0.64,14.62,Reversed,Reversed,Reversed,Reversed,,False,,,,,,,,False,,,,True,ISOS-D-2I,1,Dark,,,0.0,,nan; nan,,,Unknown,False,Open circuit,nan; nan,,,85.0; 85.0,Unknown,,Unknown,,,nan; nan,,320.0,False,Unknown,,False,16.0,,,,,,,,,0,,,,,False,,1,,,nan; nan,,,,0,,0000:00:00:00:00,0000:00:00:00:00,,,nan; nan,,,nan; nan,,False,,,False,,,,,,,,,,,False,,False,,False,,concave glass Epoxy (3124L(MS) Three Bond),38.96467242143518,1.5906710294482644,Glass + Epoxy
34029,34029,Weifei Fu,False,10.1021/acsami.6b15673,Zhao et al.,42776,ACS Applied Materials & Interfaces,True,Historic dataset on 2020 11 22_v7.xlsx,,,SLG | FTO | NiO-c | Perovskite | PCBM-60 | BCP | Au,,0.125,0,pin,False,,False,,nan; nan,,False,0,,,False,SLG | FTO,,,,,Unknown,,,,PCBM-60 | BCP,,Unknown,,Spin-coating | Spin-coating,Unknown,Unknown,,,,Unknown,,Unknown,Unknown,,Unknown,Unknown,,Unknown,Unknown,Unknown,Unknown,Unknown,Unknown,Unknown,,Unknown,,,False,False,False,False,True,False,3.0,True,False,MA,1,Pb,1,I,3,,MAPbI,MAPbI3,,False,False,,,,1.6,False,Composition,,1,Spin-coating,Liquid,Unknown,,,,DMF; DMSO,1000; 71,Unknown,Unknown,,Unknown,Unknown,,Unknown,Unknown,Unknown,Unknown,True,Diethyl ether,,Unknown,,,65; 100,1.0; 30.0,Unknown,,,False,,Unknown,Unknown,Unknown,,,Unknown,Unknown,,,NiO-c,,,,Spin-coating,Unknown,Unknown,,,,Unknown,,Unknown,Unknown,,Unknown,Unknown,,Unknown,Unknown,Unknown,Unknown,Unknown,Unknown,Unknown,Unknown,Unknown,,,Au,100,,,Evaporation,Unknown,Unknown,,,,Unknown,,Unknown,Unknown,,Unknown,Unknown,,Unknown,Unknown,Unknown,Unknown,Unknown,Unknown,Unknown,Unknown,Unknown,,,False,,Unknown,,,,Unknown,Unknown,Unknown,,,,Unknown,,Unknown,Unknown,,Unknown,Unknown,,Unknown,Unknown,Unknown,Unknown,Unknown,Unknown,Unknown,Unknown,Unknown,,,False,,Unknown,,,,Unknown,Unknown,Unknown,,,,Unknown,,Unknown,Unknown,,Unknown,Unknown,,Unknown,Unknown,Unknown,Unknown,Unknown,Unknown,Unknown,Unknown,Unknown,,,True,concave glass,Epoxy (3124L(MS) Three Bond),N2,,,True,1,False,,Unknown,Unknown,,Unknown,,,,,,100.0,AM 1.5,nan; nan,,False,,112.0,,,,,,,,0.901,21.743,0.751,14.71,,,,,,,,,,,,,,0.901,21.743,0.751,14.71,Reversed,Reversed,Reversed,Reversed,,False,,,,,,,,False,,,,True,ISOS-D-2I,1,Dark,,,0.0,,nan; nan,,,Unknown,False,Open circuit,nan; nan,,,85.0; 85.0,Unknown,,Unknown,,,nan; nan,,320.0,False,Unknown,,False,74.0,,,,,,,,,0,,,,,False,,1,,,nan; nan,,,,0,,0000:00:00:00:00,0000:00:00:00:00,,,nan; nan,,,nan; nan,,False,,,False,,,,,,,,,,,False,,False,,False,,concave glass Epoxy (3124L(MS) Three Bond),237.14622612440925,2.375016217807686,Glass + Epoxy
35973,35973,Zafar Iqbal,False,10.1126/science.aap8671,Tsai et al.,05/04/2018,Science,True,Historic dataset on 2020 11 22_v7.xlsx,,Light soaking time is zero,SLG | FTO | LiNiO-c | Perovskite | PCBM-60 | Al,,0.35,0,pin,False,,False,,nan; nan,,False,0,,,False,SLG | FTO,,,,,Unknown,,,,PCBM-60,,Unknown,,Spin-coating,Unknown,Unknown,,,,Unknown,,Unknown,Unknown,,Unknown,Unknown,,Unknown,Unknown,Unknown,Unknown,Unknown,Unknown,Unknown,,Unknown,,,False,False,False,False,True,False,3,True,False,Cs; FA; MA,0.05; 0.7; 0.25,Pb,1,I,3,,CsFAMAPbI,Cs0.05FA0.7MA0.25PbI3,,False,False,,,,,False,,,1,Spin-coating,Liquid,Ar,,,,DMSO,1,Unknown,Unknown,,Unknown,Unknown,,Unknown,Unknown,Unknown,Unknown,False,Unknown,,Unknown,,,Unknown,Unknown,Unknown,,,False,,Unknown,Unknown,Unknown,,,Unknown,Unknown,,,LiNiO-c,,,,Spin-coating,Unknown,Unknown,,,,Unknown,,Unknown,Unknown,,Unknown,Unknown,,Unknown,Unknown,Unknown,Unknown,Unknown,Unknown,Unknown,Unknown,Unknown,,,Al,,,,Evaporation,Unknown,Unknown,,,,Unknown,,Unknown,Unknown,,Unknown,Unknown,,Unknown,Unknown,Unknown,Unknown,Unknown,Unknown,Unknown,Unknown,Unknown,,,False,,Unknown,,,,Unknown,Unknown,Unknown,,,,Unknown,,Unknown,Unknown,,Unknown,Unknown,,Unknown,Unknown,Unknown,Unknown,Unknown,Unknown,Unknown,Unknown,Unknown,,,False,,Unknown,,,,Unknown,Unknown,Unknown,,,,Unknown,,Unknown,Unknown,,Unknown,Unknown,,Unknown,Unknown,Unknown,Unknown,Unknown,Unknown,Unknown,Unknown,Unknown,,,True,UV-curable epoxy,SLG,Unknown,,,True,30,False,,Unknown,Unknown,,Unknown,,,,,,100.0,AM 1.5,nan; nan,,False,,,,,,,,,,0.73,22.1,0.6,18.1,,,,,,,,,,,,,,0.73,22.1,0.6,18.1,Reversed,Reversed,Reversed,Reversed,,False,,,,,,,,False,,,,True,ISOS-L-1I,1,Light,,,100.0,,nan; nan,,,Unknown,False,Open circuit,nan; nan,,,25.0; 25.0,Unknown,,Unknown,,,nan; nan,,800.0,False,Unknown,,False,50.0,,,,,,,,,0,,,,,False,,1,,,nan; nan,,,,0,,0000:00:00:00:00,0000:00:00:00:00,,,nan; nan,,,nan; nan,,False,,,False,,,,,,,,,,,False,,False,,False,,UV-curable epoxy SLG,257.54247590988984,2.410848866511111,Glass + Epoxy
36408,36408,Zafar Iqbal,False,10.1002/aenm.201702287,Kakavelakis et al.,43117,Advanced Energy Materials,True,Historic dataset on 2020 11 22_v7.xlsx,,HTM PTAA (Champion),SLG | ITO | PTAA | Perovskite | PCBM-60 | PFN | Al,,0.5,0,pin,False,,False,,nan; nan,,False,0,,,False,SLG | ITO,,,,,Unknown,,,,PCBM-60 | PFN,,Unknown,,Spin-coating | Spin-coating,Unknown,Unknown,,,,Unknown,,Unknown,Unknown,,Unknown,Unknown,,Unknown,Unknown,Unknown,Unknown,Unknown,Unknown,Unknown,,Unknown,,,False,False,False,False,True,False,3.0,True,False,MA,1,Pb,1,I,3,,MAPbI,MAPbI3,,False,False,,,,1.6,False,Composition,543.0,2,Spin-coating >> Spin-coating,Liquid >> Liquid,Unknown,,,,DMF >> IPA,1 >> 1,Unknown,Unknown,,Unknown,Unknown,,Unknown,Unknown,Unknown,Unknown,False,Unknown,,Unknown,,,100.0 >> 100.0,10.0 >> 40.0,Unknown,,,False,,Unknown,Unknown,Unknown,,,Unknown,Unknown,,,PTAA,,F4-TCNQ,,Spin-coating,Unknown,Unknown,,,,Unknown,,Unknown,Unknown,,Unknown,Unknown,,Unknown,Unknown,Unknown,Unknown,Unknown,Unknown,Unknown,Unknown,Unknown,,,Al,100,,,Evaporation,Unknown,Unknown,,,,Unknown,,Unknown,Unknown,,Unknown,Unknown,,Unknown,Unknown,Unknown,Unknown,Unknown,Unknown,Unknown,Unknown,Unknown,,,False,,Unknown,,,,Unknown,Unknown,Unknown,,,,Unknown,,Unknown,Unknown,,Unknown,Unknown,,Unknown,Unknown,Unknown,Unknown,Unknown,Unknown,Unknown,Unknown,Unknown,,,False,,Unknown,,,,Unknown,Unknown,Unknown,,,,Unknown,,Unknown,Unknown,,Unknown,Unknown,,Unknown,Unknown,Unknown,Unknown,Unknown,Unknown,Unknown,Unknown,Unknown,,,True,SLG,epoxy,Unknown,,,True,20,False,,Unknown,Unknown,,N2,,,,,,100.0,AM 1.5,nan; nan,,False,,27.0,,,,,,,,,,,16.26,,,,,,,,,,,,,,,,,16.26,,,,Reversed,,False,,,,,,,,False,,,,True,ISOS-L-1,1,White LED,,,100.0,,nan; nan,,,Unknown,False,MPPT,nan; nan,,,25.0; 25.0,Unknown,,Air,,,nan; nan,50.0,171.0,False,Unknown,16.89,False,80.0,,,171.0,,,,,,0,,,,,False,,1,,,nan; nan,,,,0,,0000:00:00:00:00,0000:00:00:00:00,,,nan; nan,,,nan; nan,,False,,,False,,,,,,,,,,,False,,False,,False,,SLG epoxy,171.0,2.2329961103921536,Glass + Epoxy
36413,36413,Zafar Iqbal,False,10.1002/aenm.201702287,Kakavelakis et al.,43117,Advanced Energy Materials,True,Historic dataset on 2020 11 22_v7.xlsx,,HTM PTAA/MoS2 (2 spin champion),SLG | ITO | PTAA | MoS2 | Perovskite | PCBM-60 | PFN | Al,,0.5,0,pin,False,,False,,nan; nan,,False,0,,,False,SLG | ITO,,,,,Unknown,,,,PCBM-60 | PFN,,Unknown,,Spin-coating | Spin-coating,Unknown,Unknown,,,,Unknown,,Unknown,Unknown,,Unknown,Unknown,,Unknown,Unknown,Unknown,Unknown,Unknown,Unknown,Unknown,,Unknown,,,False,False,False,False,True,False,3.0,True,False,MA,1,Pb,1,I,3,,MAPbI,MAPbI3,,False,False,,,,1.6,False,Composition,543.0,2,Spin-coating >> Spin-coating,Liquid >> Liquid,Unknown,,,,DMF >> IPA,1 >> 1,Unknown,Unknown,,Unknown,Unknown,,Unknown,Unknown,Unknown,Unknown,False,Unknown,,Unknown,,,100.0 >> 100.0,10.0 >> 40.0,Unknown,,,False,,Unknown,Unknown,Unknown,,,Unknown,Unknown,,,PTAA | MoS2,,F4-TCNQ | Unknown,,Spin-coating | Spin-coating,Unknown,Unknown,,,,Unknown,,Unknown,Unknown,,Unknown,Unknown,,Unknown,Unknown,Unknown,Unknown,Unknown,Unknown,Unknown,Unknown,Unknown,,,Al,100,,,Evaporation,Unknown,Unknown,,,,Unknown,,Unknown,Unknown,,Unknown,Unknown,,Unknown,Unknown,Unknown,Unknown,Unknown,Unknown,Unknown,Unknown,Unknown,,,False,,Unknown,,,,Unknown,Unknown,Unknown,,,,Unknown,,Unknown,Unknown,,Unknown,Unknown,,Unknown,Unknown,Unknown,Unknown,Unknown,Unknown,Unknown,Unknown,Unknown,,,False,,Unknown,,,,Unknown,Unknown,Unknown,,,,Unknown,,Unknown,Unknown,,Unknown,Unknown,,Unknown,Unknown,Unknown,Unknown,Unknown,Unknown,Unknown,Unknown,Unknown,,,True,SLG,epoxy,Unknown,,,True,20,False,,Unknown,Unknown,,N2,,,,,,100.0,AM 1.5,nan; nan,,False,,27.0,,,,,,,,,,,16.89,,,,,,,,,,,,,,,,,16.89,,,,Reversed,,False,,,,,,,,False,,,,True,ISOS-L-1,1,White LED,,,100.0,,nan; nan,,,Unknown,False,MPPT,nan; nan,,,25.0; 25.0,Unknown,,Air,,,nan; nan,50.0,588.0,False,Unknown,16.89,False,80.0,,,588.0,,,,,,0,,,,,False,,1,,,nan; nan,,,,0,,0000:00:00:00:00,0000:00:00:00:00,,,nan; nan,,,nan; nan,,False,,,False,,,,,,,,,,,False,,False,,False,,SLG epoxy,588.0,2.7693773260761385,Glass + Epoxy
38658,38658,G. Martínez-Denegri,False,10.1002/cssc.201600868,Dong et al.,09/08/2016,ChemSusChem,True,Historic dataset on 2020 11 22_v7.xlsx,,,SLG | FTO | TiO2-c | Perovskite | Spiro-MeOTAD | MoO3 | Al,,,1,nip,False,,False,,nan; nan,,False,0,,,False,SLG | FTO,,,,,Unknown,,,Toluene >> Ultrasonic bath >> Acetone >> Ultrasonic bath >> Ethanol >> Ultrasonic bath >> Water >> Ultrasonic bath,TiO2-c,,Acetic Acid,2.4 vol%,Spin-coating,Liquid,Unknown,,,,Ethanol,1,Unknown,Unknown,Titanium isopropoxide,Sigma Aldrich,0.97,2.4 vol%,Unknown,Unknown,Unknown,Unknown,450,180,Unknown,,Unknown,,,False,False,False,False,True,False,3,True,False,MA,1,Pb,1,I,3,PbI2,MAPbI,MAPbI3,Solution composition,False,False,Undoped,,,,False,,,2,Spin-coating >> Spin-coating,Liquid >> Liquid,Unknown,,,,DMF >> IPA,1 >> 1,Alfa Aesar >> Alfa Aesar,99.9%; 99.5%,PbI2 >> MAI,Sigma Aldrich >> Dyesol,99%; Unknown >> Unkown,1 M >> 30 mg/ml,Unknown,Unknown,Unknown,Unknown,False,Unknown,,Unknown,,,70 >> 100,30.0 >> 480.0,Unknown,,,False,,Unknown,Unknown,Unknown,,,Unknown,Unknown,,,Spiro-MeOTAD,250,Li-TFSI; TBP,9.1 mg/ml; 0.029 ml/ml,Spin-coating,Liquid,Unknown,,,,Chlorobenzene,,Unknown,Unknown,Li-TFSI; Spiro-MeOTAD; TBP,Unknown,Unknown,9.1 mg/ml; 72.3 mg/ml; 0.029 ml/ml,Unknown,Unknown,Unknown,Unknown,Unknown,Unknown,N2,Unknown,O2,,,MoO3 | Al,15.0 | 100.0,Undoped,,Evaporation | Evaporation,Gas | Gas,Vacuum | Vacuum,,,,none,1 | 1,Unknown,Unknown,MoO3 | Al,Unknown,Unknown,,Unknown,Unknown,Unknown,Unknown,Unknown,Unknown,Unknown,Unknown,Unknown,,,False,,Unknown,,,,Unknown,Unknown,Unknown,,,,Unknown,,Unknown,Unknown,,Unknown,Unknown,,Unknown,Unknown,Unknown,Unknown,Unknown,Unknown,Unknown,Unknown,Unknown,,,False,,Unknown,,,,Unknown,Unknown,Unknown,,,,Unknown,,Unknown,Unknown,,Unknown,Unknown,,Unknown,Unknown,Unknown,Unknown,Unknown,Unknown,Unknown,Unknown,Unknown,,,True,SiO2 | Desiccant | SLG,UV-curable epoxy (ThreeBond),N2,,,True,1,False,,Unknown,Unknown,,Unknown,,,Solar simulator,,,100.0,AM 1.5,nan; nan,Substrate,False,,,10.0,,10.0,,,,,1.04,21.6,0.66,14.8,,,,,0.93,21.6,0.51,9.9,,,,,,1.04,21.6,0.66,14.8,Reversed,Reversed,Reversed,Reversed,1.163468972,False,,,,,,,,False,,,,True,ISOS-L-2,1,Solar simulator,,,100.0,AM 1.5,nan; nan,Substrate,Constant,Unknown,False,Open circuit,nan; nan,,Constant,85; 85,Unknown,,Air,,Controlled,nan; nan,65.0,48.0,True,3.2,15.1,False,89.0,20.0,,,,68.0,,,,0,,,,,False,,1,,,nan; nan,,,,0,,0000:00:00:00:00,0000:00:00:00:00,,,nan; nan,,,nan; nan,,False,,,False,,,,,,,,,,,False,,False,,False,,SiO2 | Desiccant | SLG UV-curable epoxy (ThreeBond),87.00690956920442,1.9395537430625533,Glass + Epoxy
38659,38659,G. Martínez-Denegri,False,10.1002/cssc.201600868,Dong et al.,09/08/2016,ChemSusChem,True,Historic dataset on 2020 11 22_v7.xlsx,,,SLG | FTO | TiO2-c | Perovskite | Spiro-MeOTAD | MoO3 | Al,,,1,nip,False,,False,,nan; nan,,False,0,,,False,SLG | FTO,,,,,Unknown,,,Toluene >> Ultrasonic bath >> Acetone >> Ultrasonic bath >> Ethanol >> Ultrasonic bath >> Water >> Ultrasonic bath,TiO2-c,,Acetic Acid,2.4 vol%,Spin-coating,Liquid,Unknown,,,,Ethanol,1,Unknown,Unknown,Titanium isopropoxide,Sigma Aldrich,0.97,2.4 vol%,Unknown,Unknown,Unknown,Unknown,450,180,Unknown,,Unknown,,,False,False,False,False,True,False,3,True,False,MA,1,Pb,1,I,3,PbI2,MAPbI,MAPbI3,Solution composition,False,False,Undoped,,,,False,,,2,Spin-coating >> Spin-coating,Liquid >> Liquid,Unknown,,,,DMF >> IPA,1 >> 1,Alfa Aesar >> Alfa Aesar,99.9%; 99.5%,PbI2 >> MAI,Sigma Aldrich >> Dyesol,99%; Unknown >> Unkown,1 M >> 30 mg/ml,Unknown,Unknown,Unknown,Unknown,False,Unknown,,Unknown,,,70 >> 100,30.0 >> 480.0,Unknown,,,False,,Unknown,Unknown,Unknown,,,Unknown,Unknown,,,Spiro-MeOTAD,250,Li-TFSI; TBP,9.1 mg/ml; 0.029 ml/ml,Spin-coating,Liquid,Unknown,,,,Chlorobenzene,,Unknown,Unknown,Li-TFSI; Spiro-MeOTAD; TBP,Unknown,Unknown,9.1 mg/ml; 72.3 mg/ml; 0.029 ml/ml,Unknown,Unknown,Unknown,Unknown,Unknown,Unknown,N2,Unknown,O2,,,MoO3 | Al,15.0 | 100.0,Undoped,,Evaporation | Evaporation,Gas | Gas,Vacuum | Vacuum,,,,none,1 | 1,Unknown,Unknown,MoO3 | Al,Unknown,Unknown,,Unknown,Unknown,Unknown,Unknown,Unknown,Unknown,Unknown,Unknown,Unknown,,,False,,Unknown,,,,Unknown,Unknown,Unknown,,,,Unknown,,Unknown,Unknown,,Unknown,Unknown,,Unknown,Unknown,Unknown,Unknown,Unknown,Unknown,Unknown,Unknown,Unknown,,,False,,Unknown,,,,Unknown,Unknown,Unknown,,,,Unknown,,Unknown,Unknown,,Unknown,Unknown,,Unknown,Unknown,Unknown,Unknown,Unknown,Unknown,Unknown,Unknown,Unknown,,,True,SiO2 | AB epoxy glue (Super Glue Corp.) | Desiccant | SLG,none,N2,,,True,1,False,,Unknown,Unknown,,Unknown,,,Solar simulator,,,100.0,AM 1.5,nan; nan,Substrate,False,,,10.0,,10.0,,,,,0.98,22.0,0.65,14.0,,,,,,,,9.0,,,,,,0.98,22.0,0.65,14.0,Reversed,Reversed,Reversed,Reversed,,False,,,,,,,,False,,,,True,ISOS-L-2,1,Solar simulator,,,100.0,AM 1.5,nan; nan,Substrate,Constant,Unknown,False,Open circuit,nan; nan,,Constant,85; 85,Unknown,,Air,,Controlled,nan; nan,65.0,48.0,True,3.2,14.0,True,75.0,0.5,4.0,2.0,,68.0,,,,0,,,,,False,,1,,,nan; nan,,,,0,,0000:00:00:00:00,0000:00:00:00:00,,,nan; nan,,,nan; nan,,False,,,False,,,,,,,,,,,False,,False,,False,,SiO2 | AB epoxy glue (Super Glue Corp.) | Desiccant | SLG none,68.0,1.8325089127062364,Glass + Epoxy
38664,38664,G. Martínez-Denegri,False,10.1002/cssc.201600868,Dong et al.,09/08/2016,ChemSusChem,True,Historic dataset on 2020 11 22_v7.xlsx,,,SLG | FTO | TiO2-c | Perovskite | Spiro-MeOTAD | MoO3 | Al,,,1,nip,False,,False,,nan; nan,,False,0,,,False,SLG | FTO,,,,,Unknown,,,Toluene >> Ultrasonic bath >> Acetone >> Ultrasonic bath >> Ethanol >> Ultrasonic bath >> Water >> Ultrasonic bath,TiO2-c,,Acetic Acid,2.4 vol%,Spin-coating,Liquid,Unknown,,,,Ethanol,1,Unknown,Unknown,Titanium isopropoxide,Sigma Aldrich,0.97,2.4 vol%,Unknown,Unknown,Unknown,Unknown,450,180,Unknown,,Unknown,,,False,False,False,False,True,False,3,True,False,MA,1,Pb,1,I,3,PbI2,MAPbI,MAPbI3,Solution composition,False,False,Undoped,,,,False,,,2,Spin-coating >> Spin-coating,Liquid >> Liquid,Unknown,,,,DMF >> IPA,1 >> 1,Alfa Aesar >> Alfa Aesar,99.9%; 99.5%,PbI2 >> MAI,Sigma Aldrich >> Dyesol,99%; Unknown >> Unkown,1 M >> 30 mg/ml,Unknown,Unknown,Unknown,Unknown,False,Unknown,,Unknown,,,70 >> 100,30.0 >> 480.0,Unknown,,,False,,Unknown,Unknown,Unknown,,,Unknown,Unknown,,,Spiro-MeOTAD,250,Li-TFSI; TBP,9.1 mg/ml; 0.029 ml/ml,Spin-coating,Liquid,Unknown,,,,Chlorobenzene,,Unknown,Unknown,Li-TFSI; Spiro-MeOTAD; TBP,Unknown,Unknown,9.1 mg/ml; 72.3 mg/ml; 0.029 ml/ml,Unknown,Unknown,Unknown,Unknown,Unknown,Unknown,N2,Unknown,O2,,,MoO3 | Al,15.0 | 100.0,Undoped,,Evaporation | Evaporation,Gas | Gas,Vacuum | Vacuum,,,,none,1 | 1,Unknown,Unknown,MoO3 | Al,Unknown,Unknown,,Unknown,Unknown,Unknown,Unknown,Unknown,Unknown,Unknown,Unknown,Unknown,,,False,,Unknown,,,,Unknown,Unknown,Unknown,,,,Unknown,,Unknown,Unknown,,Unknown,Unknown,,Unknown,Unknown,Unknown,Unknown,Unknown,Unknown,Unknown,Unknown,Unknown,,,False,,Unknown,,,,Unknown,Unknown,Unknown,,,,Unknown,,Unknown,Unknown,,Unknown,Unknown,,Unknown,Unknown,Unknown,Unknown,Unknown,Unknown,Unknown,Unknown,Unknown,,,True,SiO2 | Desiccant | SLG,UV-curable epoxy (ThreeBond),N2,,,True,1,False,,Unknown,Unknown,,Unknown,,,Solar simulator,,,100.0,AM 1.5,nan; nan,Substrate,False,,,10.0,,10.0,,,,,1.04,21.6,0.66,14.8,,,,,0.93,21.6,0.51,9.9,,,,,,1.04,21.6,0.66,14.8,Reversed,Reversed,Reversed,Reversed,1.163468972,False,,,,,,,,False,,,,True,ISOS-L-2,4,Solar simulator,,,100.0,AM 1.5,nan; nan,Substrate,Constant,Unknown,False,Open circuit,nan; nan,,Constant,85; 85,Unknown,,Air,,Controlled,nan; nan,65.0,48.0,True,3.2,13.6,False,79.0,1.0,,47.0,,,,,,0,,,,,True,ISOS-O-1,3,China,Hong Kong,nan; nan,,22.0,,0,,0000:00:00:00:00,0000:00:00:00:00,18.0,,nan; nan,,,nan; nan,,False,,15.3,True,78.0,4.0,36.0,8.0,,,,,,,True,,False,,False,,SiO2 | Desiccant | SLG UV-curable epoxy (ThreeBond),47.0,1.6720978579357175,Glass + Epoxy
39543,39543,Juan Felipe Montoya,False,10.1021/jacs.9b13418,Wu et al.,07/02/2020,Journal of the American Chemical Society,True,Historic dataset on 2020 11 22_v7.xlsx,,control,SLG | ITO | PTAA | Perovskite | C60 | BCP | Cu,,0.08,0,pin,False,,False,,nan; nan,,False,0,,,False,SLG | ITO,nan | nan,,Unknown,Unknown,Commercial | Commercial,,Unknown,UV-Ozone,C60 | BCP,25.0 | 8.0,Undoped | Undoped,,Evaporation | Evaporation,Gas | Gas,Unknown,,,,Unknown,,Unknown,Unknown,C60 | BCP,Unknown,Unknown,,Unknown,Unknown,Unknown,Unknown,Unknown,Unknown,Unknown,,Unknown,,,False,False,False,False,True,False,3,True,False,Cs; FA; MA; Rb,0.025; 0.7; 0.25; 0.025,Pb,1,I,3,Stoichiometric,CsFAMARbPbI,Cs0.025FA0.7MA0.25Rb0.025PbI3,Solution composition,False,False,"methylammonium hypophosphite (MHP); L-α-phosphatidylcholine (LP); 1,3-diaminopropane (DAP)",,600,1.51,False,EQE,800.0,1,Doctor blading,Liquid,Unknown,,,,DMF,1,Unknown,Unknown,CsI; FAI; MAI; PbI2; RbI,Unknown,Unknown,,0.01,Unknown,Unknown,Unknown,False,Unknown,,Unknown,Undoped,,100,10,Unknown,,,False,,Unknown,Unknown,Unknown,,,Unknown,Unknown,,,PTAA,20,,,Doctor blading,Liquid,Unknown,,,,Unknown,,Unknown,Unknown,PTAA,Unknown,Unknown,,Unknown,Unknown,Unknown,Unknown,Unknown,Unknown,Unknown,Unknown,Unknown,,,Cu,80,Undoped,,Evaporation,Gas,Vacuum,,,,none,,Unknown,Unknown,Cu,Unknown,Unknown,,Unknown,Unknown,Unknown,Unknown,Unknown,Unknown,Unknown,Unknown,Unknown,,,False,,Unknown,,,,Unknown,Unknown,Unknown,,,,Unknown,,Unknown,Unknown,,Unknown,Unknown,,Unknown,Unknown,Unknown,Unknown,Unknown,Unknown,Unknown,Unknown,Unknown,,,False,,Unknown,,,,Unknown,Unknown,Unknown,,,,Unknown,,Unknown,Unknown,,Unknown,Unknown,,Unknown,Unknown,Unknown,Unknown,Unknown,Unknown,Unknown,Unknown,Unknown,,,True,Cover glass-QDs; Epoxy,Epoxy,Unknown,,,True,1,False,,Unknown,Unknown,,Unknown,,,Solar simulator,Newport Oriel Sol3A,AAA,100.0,AM 1.5,nan; nan,Substrate,True,0.08,,,,,,,,,1.16,23.1,0.752,20.2,,,,,,,,,,,,,,1.16,23.1,0.752,20.2,Reversed,Reversed,Reversed,Reversed,,False,,,,,,,,False,,,,True,ISOS-L-1,1,Sulfur plasma,,,100.0,,nan; nan,,Constant,Unknown,False,MPPT,nan; nan,,Uncontrolled,25; 25,Unknown,,Ambient,,Ambient,nan; nan,,1000.0,True,100,20.2,False,82.0,,,,,,,,,0,,,,,False,,1,,,nan; nan,,,,0,,0000:00:00:00:00,0000:00:00:00:00,,,nan; nan,,,nan; nan,,False,,,False,,,,,,,,,,,False,,False,,False,,Cover glass-QDs; Epoxy Epoxy,1124.4267865355544,3.0509311829919787,Glass + Epoxy
39544,39544,Juan Felipe Montoya,False,10.1021/jacs.9b13418,Wu et al.,07/02/2020,Journal of the American Chemical Society,True,Historic dataset on 2020 11 22_v7.xlsx,,CdI2-treated,SLG | ITO | PTAA | Perovskite | CdI2 | C60 | BCP | Cu,,0.08,0,pin,False,,False,,nan; nan,,False,0,,,False,SLG | ITO,nan | nan,,Unknown,Unknown,Commercial | Commercial,,Unknown,UV-Ozone,CdI2 | C60 | BCP,nan | 25.0 | 8.0,Undoped | Undoped | Undoped,,Spin-coating | Evaporation | Evaporation,Unknown | Gas | Gas,Unknown,,,,Unknown,,Unknown,Unknown,CdI2 | C60 | BCP,Unknown,Unknown,,Unknown,Unknown,Unknown,Unknown,Unknown,Unknown,Unknown,,Unknown,,,False,False,False,False,True,False,3,True,False,Cs; FA; MA; Rb,0.025; 0.7; 0.25; 0.025,Pb,1,I,3,Stoichiometric,CsFAMARbPbI,Cs0.025FA0.7MA0.25Rb0.025PbI3,Solution composition,False,False,"methylammonium hypophosphite (MHP); L-α-phosphatidylcholine (LP); 1,3-diaminopropane (DAP)",,600,1.51,False,EQE,800.0,1,Doctor blading,Liquid,Unknown,,,,DMF,1,Unknown,Unknown,CsI; FAI; MAI; PbI2; RbI,Unknown,Unknown,,0.01,Unknown,Unknown,Unknown,False,Unknown,,Unknown,Undoped,,100,10,Unknown,,,False,,Unknown,Unknown,Unknown,,,Unknown,Unknown,,,PTAA,20,,,Doctor blading,Liquid,Unknown,,,,Unknown,,Unknown,Unknown,PTAA,Unknown,Unknown,,Unknown,Unknown,Unknown,Unknown,Unknown,Unknown,Unknown,Unknown,Unknown,,,Cu,80,Undoped,,Evaporation,Gas,Vacuum,,,,none,,Unknown,Unknown,Cu,Unknown,Unknown,,Unknown,Unknown,Unknown,Unknown,Unknown,Unknown,Unknown,Unknown,Unknown,,,False,,Unknown,,,,Unknown,Unknown,Unknown,,,,Unknown,,Unknown,Unknown,,Unknown,Unknown,,Unknown,Unknown,Unknown,Unknown,Unknown,Unknown,Unknown,Unknown,Unknown,,,False,,Unknown,,,,Unknown,Unknown,Unknown,,,,Unknown,,Unknown,Unknown,,Unknown,Unknown,,Unknown,Unknown,Unknown,Unknown,Unknown,Unknown,Unknown,Unknown,Unknown,,,True,Cover glass-QDs; Epoxy,Epoxy,Unknown,,,True,1,False,,Unknown,Unknown,,Unknown,,,Solar simulator,Newport Oriel Sol3A,AAA,100.0,AM 1.5,nan; nan,Substrate,True,0.08,,,,,,,,,1.2,23.5,0.777,21.9,,,,,1.2,23.3,0.776,21.7,,,,,,1.2,23.5,0.777,21.7,Reversed,Reversed,Reversed,Stabilised,0.019191093,True,MPPT,,15.0,21.7,,21.0,,False,,,,True,ISOS-L-1,1,Sulfur plasma,,,100.0,,nan; nan,,Constant,Unknown,False,MPPT,nan; nan,,Uncontrolled,25; 25,Unknown,,Ambient,,Ambient,nan; nan,,1000.0,True,100,21.7,False,92.0,,,,,,,,,0,,,,,False,,1,,,nan; nan,,,,0,,0000:00:00:00:00,0000:00:00:00:00,,,nan; nan,,,nan; nan,,False,,,False,,,,,,,,,,,False,,False,,False,,Cover glass-QDs; Epoxy Epoxy,2676.1722897110285,3.4275140695076574,Glass + Epoxy
42344,42344,Rafael Betancur,False,10.1002/solr.202000197,Hsiao et al.,28/05/2020,Solar RRL,True,Historic dataset on 2020 11 22_v7.xlsx,Perovskite doping,Aa-MAPbI3,SLG | FTO | NiO | Perovskite | PCBM-60 | PEI | Ag,,0.09,0,pin,False,,False,,nan; nan,,False,0,,,False,SLG | FTO,,,,,Unknown,,,,PCBM-60 | PEI,,,,Spin-coating | Spin-coating,Liquid | Liquid,Unknown,,,,Chlorobenzene | IPA,,Unknown,Unknown,,Unknown,Unknown,,Unknown,Unknown,Unknown,Unknown,Unknown,Unknown,Unknown,,Unknown,,,False,False,False,False,True,False,3,True,False,Aa; MA,0.05; 0.95,Pb,1,I,3,,AaMAPbI,Aa0.05MA0.95PbI3,,False,False,Undoped,,,,False,,,1,Spin-coating,Liquid,N2,,,,DMSO; GBL,3; 7,Unknown,Unknown,,Unknown,Unknown,,Unknown,Unknown,70,150,False,Unknown,,Unknown,,,Unknown,Unknown,N2,,,False,,Unknown,Unknown,Unknown,,,Unknown,Unknown,,,NiO,,,,Unknown,Unknown,Unknown,,,,Unknown,,Unknown,Unknown,,Unknown,Unknown,,Unknown,Unknown,Unknown,Unknown,Unknown,Unknown,Unknown,Unknown,Unknown,,,Ag,100,,,Evaporation,Gas,Vacuum,,,,Unknown,,Unknown,Unknown,,Unknown,Unknown,,Unknown,Unknown,Unknown,Unknown,Unknown,Unknown,Unknown,Unknown,Unknown,,,True,Antireflection,LiF,50.0,,,Evaporation,Unknown,Unknown,,,,Unknown,,Unknown,Unknown,,Unknown,Unknown,,Unknown,Unknown,Unknown,Unknown,Unknown,Unknown,Unknown,Unknown,Unknown,,,False,,Unknown,,,,Unknown,Unknown,Unknown,,,,Unknown,,Unknown,Unknown,,Unknown,Unknown,,Unknown,Unknown,Unknown,Unknown,Unknown,Unknown,Unknown,Unknown,Unknown,,,True,Cover glass-QDs,UV-curable epoxy,Unknown,,,True,24,False,,Unknown,Unknown,,Unknown,,,,,,100.0,,nan; nan,,False,,,,,,,,,,1.17,22.73,0.777,20.68,,,,,1.16,22.87,0.754,20.0,,,,,,1.17,22.73,0.777,19.9,Reversed,Reversed,Reversed,Stabilised,0.081346336,True,,,,19.9,,20.0,,False,,,,True,ISOS-D-3,1,Dark,,,0.0,,nan; nan,,,Unknown,False,Open circuit,nan; nan,,,85; 85,Unknown,,Air,,,85; 85,85.0,1400.0,True,Unknown,20.86,False,80.0,,,1350.0,,,,,,0,,,,,False,,1,,,nan; nan,,,,0,,0000:00:00:00:00,0000:00:00:00:00,,,nan; nan,,,nan; nan,,False,,,False,,,,,,,,,,,False,,False,,False,,Cover glass-QDs UV-curable epoxy,1350.0,3.130333768495006,Glass + Epoxy
42345,42345,Rafael Betancur,False,10.1002/solr.202000197,Hsiao et al.,28/05/2020,Solar RRL,True,Historic dataset on 2020 11 22_v7.xlsx,Perovskite doping,MAPbI3,SLG | FTO | NiO | Perovskite | PCBM-60 | PEI | Ag,,0.09,0,pin,False,,False,,nan; nan,,False,0,,,False,SLG | FTO,,,,,Unknown,,,,PCBM-60 | PEI,,,,Spin-coating | Spin-coating,Liquid | Liquid,Unknown,,,,Chlorobenzene | IPA,,Unknown,Unknown,,Unknown,Unknown,,Unknown,Unknown,Unknown,Unknown,Unknown,Unknown,Unknown,,Unknown,,,False,False,False,False,True,False,3,True,False,MA,1,Pb,1,I,3,,MAPbI,MAPbI3,,False,False,Undoped,,,,False,,,1,Spin-coating,Liquid,N2,,,,DMSO; GBL,3; 7,Unknown,Unknown,,Unknown,Unknown,,Unknown,Unknown,70,150,False,Unknown,,Unknown,,,Unknown,Unknown,N2,,,False,,Unknown,Unknown,Unknown,,,Unknown,Unknown,,,NiO,,,,Unknown,Unknown,Unknown,,,,Unknown,,Unknown,Unknown,,Unknown,Unknown,,Unknown,Unknown,Unknown,Unknown,Unknown,Unknown,Unknown,Unknown,Unknown,,,Ag,100,,,Evaporation,Gas,Vacuum,,,,Unknown,,Unknown,Unknown,,Unknown,Unknown,,Unknown,Unknown,Unknown,Unknown,Unknown,Unknown,Unknown,Unknown,Unknown,,,True,Antireflection,LiF,50.0,,,Evaporation,Unknown,Unknown,,,,Unknown,,Unknown,Unknown,,Unknown,Unknown,,Unknown,Unknown,Unknown,Unknown,Unknown,Unknown,Unknown,Unknown,Unknown,,,False,,Unknown,,,,Unknown,Unknown,Unknown,,,,Unknown,,Unknown,Unknown,,Unknown,Unknown,,Unknown,Unknown,Unknown,Unknown,Unknown,Unknown,Unknown,Unknown,Unknown,,,True,Cover glass-QDs,UV-curable epoxy,Unknown,,,True,24,False,,Unknown,Unknown,,Unknown,,,,,,100.0,,nan; nan,,False,,,,,,,,,,1.09,20.0,0.75,16.4,,,,,,,,,,,,,,1.09,20.0,0.75,16.4,Reversed,Reversed,Reversed,Reversed,,False,,,,,,,,False,,,,True,ISOS-D-3,1,Dark,,,0.0,,nan; nan,,,Unknown,False,Open circuit,nan; nan,,,85; 85,Unknown,,Air,,,85; 85,85.0,1400.0,True,Unknown,,False,20.0,,,500.0,,,,,,0,,,,,False,,1,,,nan; nan,,,,0,,0000:00:00:00:00,0000:00:00:00:00,,,nan; nan,,,nan; nan,,False,,,False,,,,,,,,,,,False,,False,,False,,Cover glass-QDs UV-curable epoxy,500.0,2.6989700043360187,Glass + Epoxy
42393,42393,Rafael Betancur,False,10.1021/acs.jpclett.0c00923,Meng et al.,27/03/2020,The Journal of Physical Chemistry Letters,True,Historic dataset on 2020 11 22_v7.xlsx,lead-free,FASnI3-LFA,SLG | ITO | PEDOT:PSS | Perovskite | C60 | BCP | Ag,,0.09,0,pin,False,,False,,nan; nan,,False,0,,,False,SLG | ITO,,,,,Commercial | Commercial,,,,C60 | BCP,35.0 | 8.0,,,Evaporation | Evaporation,Gas | Gas,Vacuum | Vacuum,,,,Unknown,,Unknown,Unknown,,Unknown,Unknown,,Unknown,Unknown,Unknown,Unknown,Unknown,Unknown,Unknown,,Unknown,,,False,False,False,False,True,False,3,True,False,FA,1,Sn,1,I,3,Stoichiometric,FASnI,FASnI3,Solution composition,False,True,LFA,50 mol%,,,False,,880.0,1,Spin-coating,Liquid,N2,,,,DMSO,1,Unknown,Unknown,,Unknown,Unknown,,Unknown,Unknown,Unknown,Unknown,True,Chlorobenzene,,Unknown,,,60; 100,0.16; 14.0,N2,,,False,,Unknown,Unknown,Unknown,,,Unknown,Unknown,,,PEDOT:PSS,,,,Spin-coating,Liquid,Air,,,,Unknown,,Unknown,Unknown,,Unknown,Unknown,,Unknown,Unknown,Unknown,Unknown,160,15,Unknown,Unknown,Unknown,,,Ag,70,,,Evaporation,Gas,Vacuum,,,,Unknown,,Unknown,Unknown,,Unknown,Unknown,,Unknown,Unknown,Unknown,Unknown,Unknown,Unknown,Unknown,Unknown,Unknown,,,False,,Unknown,,,,Unknown,Unknown,Unknown,,,,Unknown,,Unknown,Unknown,,Unknown,Unknown,,Unknown,Unknown,Unknown,Unknown,Unknown,Unknown,Unknown,Unknown,Unknown,,,False,,Unknown,,,,Unknown,Unknown,Unknown,,,,Unknown,,Unknown,Unknown,,Unknown,Unknown,,Unknown,Unknown,Unknown,Unknown,Unknown,Unknown,Unknown,Unknown,Unknown,,,True,Cover glass-QDs,UV-curable epoxy,N2,,,True,1,False,,Unknown,Unknown,,Air,,,,,AAA,100.0,AM 1.5,nan; nan,,True,0.09,,,,,Light soaking,,,,0.628,22.25,0.742,10.37,,,,,0.616,22.08,0.728,9.9,,,,,,0.628,22.25,0.742,10.1,Reversed,Reversed,Reversed,Stabilised,0.096796272,True,,,,10.1,0.5,20.2,,True,,21.97,,True,ISOS-L-1,1,Solar simulator,,,100.0,AM 1.5,nan; nan,,,Unknown,True,Open circuit,nan; nan,,,nan; nan,Unknown,,Air,,,nan; nan,,200.0,False,Unknown,,False,95.0,200.0,,,,,,,,0,,,,,False,,1,,,nan; nan,,,,0,,0000:00:00:00:00,0000:00:00:00:00,,,nan; nan,,,nan; nan,,False,,,False,,,,,,,,,,,False,,False,,False,,Cover glass-QDs UV-curable epoxy,870.0690956920442,2.9395537430625533,Glass + Epoxy
42394,42394,Rafael Betancur,False,10.1021/acs.jpclett.0c00923,Meng et al.,43917,The Journal of Physical Chemistry Letters,True,Historic dataset on 2020 11 22_v7.xlsx,lead-free,FASnI3,SLG | ITO | PEDOT:PSS | Perovskite | C60 | BCP | Ag,,0.09,0,pin,False,,False,,nan; nan,,False,0,,,False,SLG | ITO,,,,,Commercial | Commercial,,,,C60 | BCP,35.0 | 8.0,,,Evaporation | Evaporation,Gas | Gas,Vacuum | Vacuum,,,,Unknown,,Unknown,Unknown,,Unknown,Unknown,,Unknown,Unknown,Unknown,Unknown,Unknown,Unknown,Unknown,,Unknown,,,False,False,False,False,True,False,3.0,True,False,FA,1,Sn,1,I,3,Stoichiometric,FASnI,FASnI3,Solution composition,False,True,,,,,False,,880.0,1,Spin-coating,Liquid,N2,,,,DMSO,1,Unknown,Unknown,,Unknown,Unknown,,Unknown,Unknown,Unknown,Unknown,True,Chlorobenzene,,Unknown,,,60; 100,0.16; 14.0,N2,,,False,,Unknown,Unknown,Unknown,,,Unknown,Unknown,,,PEDOT:PSS,,,,Spin-coating,Liquid,Air,,,,Unknown,,Unknown,Unknown,,Unknown,Unknown,,Unknown,Unknown,Unknown,Unknown,160,15,Unknown,Unknown,Unknown,,,Ag,70,,,Evaporation,Gas,Vacuum,,,,Unknown,,Unknown,Unknown,,Unknown,Unknown,,Unknown,Unknown,Unknown,Unknown,Unknown,Unknown,Unknown,Unknown,Unknown,,,False,,Unknown,,,,Unknown,Unknown,Unknown,,,,Unknown,,Unknown,Unknown,,Unknown,Unknown,,Unknown,Unknown,Unknown,Unknown,Unknown,Unknown,Unknown,Unknown,Unknown,,,False,,Unknown,,,,Unknown,Unknown,Unknown,,,,Unknown,,Unknown,Unknown,,Unknown,Unknown,,Unknown,Unknown,Unknown,Unknown,Unknown,Unknown,Unknown,Unknown,Unknown,,,True,Cover glass-QDs,UV-curable epoxy,N2,,,True,1,False,,Unknown,Unknown,,Air,,,,,AAA,100.0,AM 1.5,nan; nan,,True,0.09,,,,,Light soaking,,,,0.553,18.1,0.647,6.48,,,,,0.537,18.1,0.649,6.31,,,,,,0.553,18.1,0.647,6.48,Reversed,Reversed,Reversed,Reversed,0.060808298,False,,,,,,,,True,,17.7,,True,ISOS-L-1,1,Solar simulator,,,100.0,AM 1.5,nan; nan,,,Unknown,True,Open circuit,nan; nan,,,nan; nan,Unknown,,Air,,,nan; nan,,200.0,False,Unknown,,False,95.0,,,60.0,,,,,,0,,,,,False,,1,,,nan; nan,,,,0,,0000:00:00:00:00,0000:00:00:00:00,,,nan; nan,,,nan; nan,,False,,,False,,,,,,,,,,,False,,False,,False,,Cover glass-QDs UV-curable epoxy,60.0,1.7781512503836436,Glass + Epoxy
42461,1,Timothy Siegler,True,10.1021/acsenergylett.1c02836,Kim et al.,28/02/2022,ACS Energy Letters,False,2022-04-05 _v1.xlsx,,UD1_1,SLG | FTO | TiO2-c | TiO2-mp | Perovskite | Spiro-MeOTAD | Au,0.25,0.083,4,nip,False,,False,,nan; nan,,False,0,0.25,0.083,False,SLG | FTO,1.5 | 0.1,6.45,Hartford Glass Co.,TEC15,Commercial | Commercial,,Zn-powder; HCl >> Mecanical scrubbing,Helmanex >> Ultrasonic bath >> IPA >> Ultrasonic bath >> Acetone >> UV-Ozone,TiO2-c | TiO2-mp,50.0 | 250.0,TiCl4,nan | nan >> nan,Spin-coating | Spin-coating >> Hydrothermal,Liquid | Liquid >> Liquid,Air | Air >> Air,1 atm | 1 atm >> 1 atm,1 atm | 1 atm >> 1 atm,50 | 50 >> 50,1-Butanol; IPA | Etanol >> Water,1 | 1 | 1,Sigma Aldrich; Sigma Aldrich >> Unknown,99.8% | 200 proof,Titanium diisopropoxide bis(acetylacetonate) | TiO2 paste,Sigma Aldrich | Greatcell,75 vol% in IPA | Unknown >> DI,7.25 vol% | 100 mg/ml >> 0.020 mM,1.0 | 1.0 >> 10.0,0.5 | 0.5 >> 0.5,25 | 25 >> 10,125 | 125; 550 >> 90,125 | 125; 550 >> 500,10.0 | 10.0; 60.0 >> 60.0,Air | Air >> Air,100.0,Dry air,,,False,False,False,False,True,False,3,True,False,MA,1,Pb,1,Br,3,Stoichiometric,MAPbBr,MAPbBr3,Solution composition,False,False,Undoped,,400,2.3,False,Absorption,535.0,0,Spin-coating,Liquid,N2,1.01 atm,1.01 atm,,DMF; DMSO,4; 1,Sigma Aldrich; Sigma Aldrich,Pro analysis; Pro analysis,MABr; PbBr2,Dyesol; Alfa Aesar,Unknown; 99.999%,1.4 M; 1.4 M,0.05,8,25,25,True,Chlorobenzene,,100,Undoped,,100,60,N2,,1.01 atm,False,Under,Unknown,Unknown,Unknown,,,Unknown,Dry air,,,Spiro-MeOTAD,200,Li-TFSI; TBP,14.2 mM; 8 vol%,Spin-coating,Liquid,N2,1.01 atm,1.01 atm,,Chlorobenzene,,Sigma Aldrich,0.998,Li-TFSI; Spiro-MeOTAD; TBP,Sigma Aldrich; Merck; Sigma Aldrich,99.95%; Unknown; 96%,14.2 mM; 72 mg/ml; 8 vol%,0.05,Unknown,25,25,25,Unknown,N2,18,Dry air,,,Au,60,Undoped,,Evaporation,Gas,Vacuum,0.00005 Torr,0.00005 Torr,,none,,Unknown,Unknown,Au,Sigma Aldrich,99.99,,Unknown,Unknown,Unknown,25,25,Unknown,Air,Unknown,Air,50.0,,False,A.R.C.,MgF2,80.0,,,Unknown,Unknown,Unknown,,,,Unknown,,Unknown,Unknown,,Unknown,Unknown,,Unknown,Unknown,Unknown,Unknown,Unknown,Unknown,Unknown,Unknown,Unknown,,,False,,Unknown,,,,Unknown,Unknown,Unknown,,,,Unknown,,Unknown,Unknown,,Unknown,Unknown,,Unknown,Unknown,Unknown,Unknown,Unknown,Unknown,Unknown,Unknown,Unknown,,,False,Cover glass-QDs,UV-curable epoxy,Air,,,True,1,False,,Unknown,N2,,N2,,25.0,Solar simulator,Newport model 91192,ABB,100.0,AM 1.5,250; 1200,Substrate,True,0.083,100.0,,,5.0,,,,100.0,1.191,4.43,0.715,3.79,,,,,,,,2.31,,,,,,1.191,4.43,0.715,2.31,Reversed,Reversed,Reversed,Stabilised,,True,Constant potential,0.8,,2.31,0.8,2.887,,False,50.0,,,False,ISOS-L-3,1,Solar simulator,Newport model 91192,ABB,100.0,AM 1.5,280; 1200,Substrate,Constant,Unknown,False,MPPT,0.87; 0.93,,Constant,35; 35,Unknown,,Air. Desiccator,21.0,Ambient,35; 55,45.0,1000.0,True,Unknown,17.5,True,75.0,10.0,200.0,600.0,800.0,,,75.0,,0,,,,www.testsite…,False,ISOS-O-1,1,Sweden,Uppsala,59.839116; 17.647979,Teperate,45.0,180.0,0,Autumn; Spring; Summer,2019:03:01:14:00,2019:08:00:15:00,180.0,MPPT,0; 0.97,,Constant,-5; 31,,True,,17.5,True,75.0,10.0,200.0,600.0,800.0,,,75.0,,www.testsite…,True,www.testsite…,True,www.testsite…,True,www.testsite…,Cover glass-QDs UV-curable epoxy,800.0,2.9030899869919438,Glass + Epoxy
