Repository: MiriEsh/Perovskite-encapsulation-comparison

The Perovskite encapsulation comparison python code takes the data downloaded from the Material Zone Perovskite Project and compares the stability of different encapsulations.

No pip install is needed - in order to get the out-put files all you need to do is run the code.
There are 2 input csv files needed to run this code: 'Perovsite database query.csv' (contains the data as downloaded from the Material Zone project) and 'Manual additions.csv' (contains corrections\additions to any of the lines in the Material Zone project).  
The output files are:
'Experiments_with_T80_greater_than_100.csv', 
'Experiments_with_T80_for_supp.csv', 
'Experiments_with_Encap_and_stability.csv',

File: outputs/Experiments_with_Encap_and_stability.csv (part 7 of 15)
3458,3458,Ashis Kulkarni,False,10.1038/s41560-018-0220-2,Wang et al.,02/08/2018,Nature Energy,True,Historic dataset on 2020 11 22_v7.xlsx,,,SLG | FTO | SnO2-c | PCBM-60 | Perovskite | PTAA | Au,,0.0919,0,nip,False,,False,,nan; nan,,False,0,,,False,SLG | FTO,,,,,Unknown,,,,SnO2-c | PCBM-60,,Unknown | N-DPBI,,Spin-coating | Spin-coating,Unknown,Unknown,,,,Unknown,,Unknown,Unknown,,Unknown,Unknown,,Unknown,Unknown,Unknown,Unknown,Unknown,Unknown,Unknown,,Unknown,,,False,False,False,False,True,False,3,True,False,Cs; FA,0.17; 0.83,Pb,1,Br; I,0.3; 2.7,,CsFAPbBrI,Cs0.17FA0.83PbBr0.3I2.7,,False,False,,,,,False,,,1,Spin-coating,Liquid,Dry air,,,,DMF; DMSO,4; 1,Unknown,Unknown,,Unknown,Unknown,,Unknown,Unknown,Unknown,Unknown,True,Anisole,,Unknown,,,100,60,Unknown,,,False,,Unknown,Unknown,Unknown,,,Unknown,Unknown,,,PTAA,,TBP,,Spin-coating,Unknown,Unknown,,,,Unknown,,Unknown,Unknown,,Unknown,Unknown,,Unknown,Unknown,Unknown,Unknown,Unknown,Unknown,Unknown,Unknown,Unknown,,,Au,,,,Evaporation,Unknown,Unknown,,,,Unknown,,Unknown,Unknown,,Unknown,Unknown,,Unknown,Unknown,Unknown,Unknown,Unknown,Unknown,Unknown,Unknown,Unknown,,,False,,Unknown,,,,Unknown,Unknown,Unknown,,,,Unknown,,Unknown,Unknown,,Unknown,Unknown,,Unknown,Unknown,Unknown,Unknown,Unknown,Unknown,Unknown,Unknown,Unknown,,,False,,Unknown,,,,Unknown,Unknown,Unknown,,,,Unknown,,Unknown,Unknown,,Unknown,Unknown,,Unknown,Unknown,Unknown,Unknown,Unknown,Unknown,Unknown,Unknown,Unknown,,,True,SLG | LT-U001,Unknown,N2,,,False,1,False,,Unknown,Unknown,,Air,,,,,,100.0,AM 1.5,nan; nan,,False,,380.0,,,,,,,,,,,,,,,,,,,,,,,,,,,,,,,,,,False,,,,,,,,False,,,,True,ISOS-L-1,1,Light,,,1000.0,,nan; nan,,,Unknown,False,MPPT,nan; nan,,,25.0; 25.0,Unknown,,Air,,,nan; nan,30.0,150.0,False,Unknown,20.7,False,91.0,,,,,,,,,0,,,,,False,,1,,,nan; nan,,,,0,,0000:00:00:00:00,0000:00:00:00:00,,,nan; nan,,,nan; nan,,False,,,False,,,,,,,,,,,False,,False,,False,,SLG | LT-U001 Unknown,354.9071312474016,2.550114725834717,Glass + UV glue
4748,4748,Brendan Coles,False,10.1002/aenm.201902472,Ma et al.,43860,Advanced Energy Materials,True,Historic dataset on 2020 11 22_v7.xlsx,,UVCA with Paraffin,SLG | ITO | SnO2-np | Perovskite | Spiro-MeOTAD | Au,,0.1003,0,nip,False,,False,,nan; nan,,False,0,,,False,SLG | ITO,,,,,Unknown,,,,SnO2-np,,Unknown,,Spin-coating,Unknown,Unknown,,,,Unknown,,Unknown,Unknown,,Unknown,Unknown,,Unknown,Unknown,Unknown,Unknown,Unknown,Unknown,Unknown,,Unknown,,,False,False,False,False,True,False,3.0,True,False,Cs; FA; MA,0.06; 0.8; 0.14,Pb,1,Br; I,0.45; 2.55,,CsFAMAPbBrI,Cs0.06FA0.8MA0.14PbBr0.45I2.55,,False,False,Rb,9 mol%,,,False,,,1,Spin-coating,Liquid,Unknown,,,,DMF; DMSO,4; 1,Unknown,Unknown,,Unknown,Unknown,,Unknown,Unknown,Unknown,Unknown,True,Chlorobenzene,,Unknown,,,100,45,Unknown,,,False,,Unknown,Unknown,Unknown,,,Unknown,Unknown,,,Spiro-MeOTAD,,Li-TFSI; PTAA; TBP,,Spin-coating,Unknown,Unknown,,,,Unknown,,Unknown,Unknown,,Unknown,Unknown,,Unknown,Unknown,Unknown,Unknown,Unknown,Unknown,Unknown,Unknown,Unknown,,,Au,200,,,Evaporation,Unknown,Unknown,,,,Unknown,,Unknown,Unknown,,Unknown,Unknown,,Unknown,Unknown,Unknown,Unknown,Unknown,Unknown,Unknown,Unknown,Unknown,,,False,,Unknown,,,,Unknown,Unknown,Unknown,,,,Unknown,,Unknown,Unknown,,Unknown,Unknown,,Unknown,Unknown,Unknown,Unknown,Unknown,Unknown,Unknown,Unknown,Unknown,,,False,,Unknown,,,,Unknown,Unknown,Unknown,,,,Unknown,,Unknown,Unknown,,Unknown,Unknown,,Unknown,Unknown,Unknown,Unknown,Unknown,Unknown,Unknown,Unknown,Unknown,,,True,SLG,UVCA (3035B) | Paraffin,Air,,,True,1,False,,Unknown,Unknown,,Unknown,,,,,,100.0,AM 1.5,nan; nan,,False,,,,,,,,,,1.16,23.56,0.762,20.85,,,,,,,,,,,,,,1.16,23.56,0.762,20.85,Reversed,Reversed,Reversed,Reversed,,False,,,,,,,,False,,,,True,ISOS-D-2,1,Dark,,,0.0,,nan; nan,,,Unknown,False,Open circuit,nan; nan,,,65.0; 65.0,Unknown,,Air,,,nan; nan,50.0,1100.0,False,Unknown,,False,90.0,,,,,,,,,0,,,,,False,,1,,,nan; nan,,,,0,,0000:00:00:00:00,0000:00:00:00:00,,,nan; nan,,,nan; nan,,False,,,False,,,,,,,,,,,False,,False,,False,,SLG UVCA (3035B) | Paraffin,2329.695378891189,3.367299138229695,Glass + UV glue
4749,4749,Brendan Coles,False,10.1002/aenm.201902472,Ma et al.,43860,Advanced Energy Materials,True,Historic dataset on 2020 11 22_v7.xlsx,,UVCA without Paraffin,SLG | ITO | SnO2-np | Perovskite | Spiro-MeOTAD | Au,,0.1003,0,nip,False,,False,,nan; nan,,False,0,,,False,SLG | ITO,,,,,Unknown,,,,SnO2-np,,Unknown,,Spin-coating,Unknown,Unknown,,,,Unknown,,Unknown,Unknown,,Unknown,Unknown,,Unknown,Unknown,Unknown,Unknown,Unknown,Unknown,Unknown,,Unknown,,,False,False,False,False,True,False,3.0,True,False,Cs; FA; MA,0.06; 0.8; 0.14,Pb,1,Br; I,0.45; 2.55,,CsFAMAPbBrI,Cs0.06FA0.8MA0.14PbBr0.45I2.55,,False,False,Rb,9 mol%,,,False,,,1,Spin-coating,Liquid,Unknown,,,,DMF; DMSO,4; 1,Unknown,Unknown,,Unknown,Unknown,,Unknown,Unknown,Unknown,Unknown,True,Chlorobenzene,,Unknown,,,100,45,Unknown,,,False,,Unknown,Unknown,Unknown,,,Unknown,Unknown,,,Spiro-MeOTAD,,Li-TFSI; PTAA; TBP,,Spin-coating,Unknown,Unknown,,,,Unknown,,Unknown,Unknown,,Unknown,Unknown,,Unknown,Unknown,Unknown,Unknown,Unknown,Unknown,Unknown,Unknown,Unknown,,,Au,200,,,Evaporation,Unknown,Unknown,,,,Unknown,,Unknown,Unknown,,Unknown,Unknown,,Unknown,Unknown,Unknown,Unknown,Unknown,Unknown,Unknown,Unknown,Unknown,,,False,,Unknown,,,,Unknown,Unknown,Unknown,,,,Unknown,,Unknown,Unknown,,Unknown,Unknown,,Unknown,Unknown,Unknown,Unknown,Unknown,Unknown,Unknown,Unknown,Unknown,,,False,,Unknown,,,,Unknown,Unknown,Unknown,,,,Unknown,,Unknown,Unknown,,Unknown,Unknown,,Unknown,Unknown,Unknown,Unknown,Unknown,Unknown,Unknown,Unknown,Unknown,,,True,SLG,UVCA (3035B),Air,,,True,1,False,,Unknown,Unknown,,Unknown,,,,,,100.0,AM 1.5,nan; nan,,False,,,,,,,,,,1.16,23.55,0.752,20.54,,,,,,,,,,,,,,1.16,23.55,0.752,20.54,Reversed,Reversed,Reversed,Reversed,,False,,,,,,,,False,,,,True,ISOS-D-1,1,Dark,,,0.0,,nan; nan,,,Unknown,False,Open circuit,nan; nan,,,25.0; 25.0,Unknown,,Air,,,nan; nan,50.0,2200.0,False,Unknown,,False,95.0,,,,,,,,,0,,,,,False,,1,,,nan; nan,,,,0,,0000:00:00:00:00,0000:00:00:00:00,,,nan; nan,,,nan; nan,,False,,,False,,,,,,,,,,,False,,False,,False,,SLG UVCA (3035B),9570.760052612486,3.9809464282207783,Glass + UV glue
4750,4750,Brendan Coles,False,10.1002/aenm.201902472,Ma et al.,43860,Advanced Energy Materials,True,Historic dataset on 2020 11 22_v7.xlsx,,UVCA with Paraffin,SLG | ITO | SnO2-np | Perovskite | Spiro-MeOTAD | Au,,0.1003,0,nip,False,,False,,nan; nan,,False,0,,,False,SLG | ITO,,,,,Unknown,,,,SnO2-np,,Unknown,,Spin-coating,Unknown,Unknown,,,,Unknown,,Unknown,Unknown,,Unknown,Unknown,,Unknown,Unknown,Unknown,Unknown,Unknown,Unknown,Unknown,,Unknown,,,False,False,False,False,True,False,3.0,True,False,Cs; FA; MA,0.06; 0.8; 0.14,Pb,1,Br; I,0.45; 2.55,,CsFAMAPbBrI,Cs0.06FA0.8MA0.14PbBr0.45I2.55,,False,False,Rb,9 mol%,,,False,,,1,Spin-coating,Liquid,Unknown,,,,DMF; DMSO,4; 1,Unknown,Unknown,,Unknown,Unknown,,Unknown,Unknown,Unknown,Unknown,True,Chlorobenzene,,Unknown,,,100,45,Unknown,,,False,,Unknown,Unknown,Unknown,,,Unknown,Unknown,,,Spiro-MeOTAD,,Li-TFSI; PTAA; TBP,,Spin-coating,Unknown,Unknown,,,,Unknown,,Unknown,Unknown,,Unknown,Unknown,,Unknown,Unknown,Unknown,Unknown,Unknown,Unknown,Unknown,Unknown,Unknown,,,Au,200,,,Evaporation,Unknown,Unknown,,,,Unknown,,Unknown,Unknown,,Unknown,Unknown,,Unknown,Unknown,Unknown,Unknown,Unknown,Unknown,Unknown,Unknown,Unknown,,,False,,Unknown,,,,Unknown,Unknown,Unknown,,,,Unknown,,Unknown,Unknown,,Unknown,Unknown,,Unknown,Unknown,Unknown,Unknown,Unknown,Unknown,Unknown,Unknown,Unknown,,,False,,Unknown,,,,Unknown,Unknown,Unknown,,,,Unknown,,Unknown,Unknown,,Unknown,Unknown,,Unknown,Unknown,Unknown,Unknown,Unknown,Unknown,Unknown,Unknown,Unknown,,,True,SLG,UVCA (3035B) | Paraffin,Air,,,True,1,False,,Unknown,Unknown,,Unknown,,,,,,100.0,AM 1.5,nan; nan,,False,,,,,,,,,,1.16,23.56,0.762,20.85,,,,,,,,,,,,,,1.16,23.56,0.762,20.85,Reversed,Reversed,Reversed,Reversed,,False,,,,,,,,False,,,,True,ISOS-L-1,1,White LED,,,100.0,,nan; nan,,,Unknown,False,MPPT,nan; nan,,,25.0; 25.0,Unknown,,Air,,,nan; nan,40.0,1100.0,False,Unknown,,False,85.0,,,,,,,,,0,,,,,False,,1,,,nan; nan,,,,0,,0000:00:00:00:00,0000:00:00:00:00,,,nan; nan,,,nan; nan,,False,,,False,,,,,,,,,,,False,,False,,False,,SLG UVCA (3035B) | Paraffin,1510.3342558565848,3.1790730727298624,Glass + UV glue
4751,4751,Brendan Coles,False,10.1002/aenm.201902472,Ma et al.,43860,Advanced Energy Materials,True,Historic dataset on 2020 11 22_v7.xlsx,,UVCA without Paraffin,SLG | ITO | SnO2-np | Perovskite | Spiro-MeOTAD | Au,,0.1003,0,nip,False,,False,,nan; nan,,False,0,,,False,SLG | ITO,,,,,Unknown,,,,SnO2-np,,Unknown,,Spin-coating,Unknown,Unknown,,,,Unknown,,Unknown,Unknown,,Unknown,Unknown,,Unknown,Unknown,Unknown,Unknown,Unknown,Unknown,Unknown,,Unknown,,,False,False,False,False,True,False,3.0,True,False,Cs; FA; MA,0.06; 0.8; 0.14,Pb,1,Br; I,0.45; 2.55,,CsFAMAPbBrI,Cs0.06FA0.8MA0.14PbBr0.45I2.55,,False,False,Rb,9 mol%,,,False,,,1,Spin-coating,Liquid,Unknown,,,,DMF; DMSO,4; 1,Unknown,Unknown,,Unknown,Unknown,,Unknown,Unknown,Unknown,Unknown,True,Chlorobenzene,,Unknown,,,100,45,Unknown,,,False,,Unknown,Unknown,Unknown,,,Unknown,Unknown,,,Spiro-MeOTAD,,Li-TFSI; PTAA; TBP,,Spin-coating,Unknown,Unknown,,,,Unknown,,Unknown,Unknown,,Unknown,Unknown,,Unknown,Unknown,Unknown,Unknown,Unknown,Unknown,Unknown,Unknown,Unknown,,,Au,200,,,Evaporation,Unknown,Unknown,,,,Unknown,,Unknown,Unknown,,Unknown,Unknown,,Unknown,Unknown,Unknown,Unknown,Unknown,Unknown,Unknown,Unknown,Unknown,,,False,,Unknown,,,,Unknown,Unknown,Unknown,,,,Unknown,,Unknown,Unknown,,Unknown,Unknown,,Unknown,Unknown,Unknown,Unknown,Unknown,Unknown,Unknown,Unknown,Unknown,,,False,,Unknown,,,,Unknown,Unknown,Unknown,,,,Unknown,,Unknown,Unknown,,Unknown,Unknown,,Unknown,Unknown,Unknown,Unknown,Unknown,Unknown,Unknown,Unknown,Unknown,,,True,SLG,UVCA (3035B),Air,,,True,1,False,,Unknown,Unknown,,Unknown,,,,,,100.0,AM 1.5,nan; nan,,False,,,,,,,,,,1.16,23.55,0.752,20.54,,,,,,,,,,,,,,1.16,23.55,0.752,20.54,Reversed,Reversed,Reversed,Reversed,,False,,,,,,,,False,,,,True,ISOS-D-2,1,Dark,,,0.0,,nan; nan,,,Unknown,False,Open circuit,nan; nan,,,65.0; 65.0,Unknown,,Air,,,nan; nan,50.0,350.0,False,Unknown,,False,70.0,,,,,,,,,0,,,,,False,,1,,,nan; nan,,,,0,,0000:00:00:00:00,0000:00:00:00:00,,,nan; nan,,,nan; nan,,False,,,False,,,,,,,,,,,False,,False,,False,,SLG UVCA (3035B),218.96756216604047,2.340379783261544,Glass + UV glue
4752,4752,Brendan Coles,False,10.1002/aenm.201902472,Ma et al.,43860,Advanced Energy Materials,True,Historic dataset on 2020 11 22_v7.xlsx,,UVCA with Paraffin,SLG | ITO | SnO2-np | Perovskite | Spiro-MeOTAD | Au,,0.1003,0,nip,False,,False,,nan; nan,,False,0,,,False,SLG | ITO,,,,,Unknown,,,,SnO2-np,,Unknown,,Spin-coating,Unknown,Unknown,,,,Unknown,,Unknown,Unknown,,Unknown,Unknown,,Unknown,Unknown,Unknown,Unknown,Unknown,Unknown,Unknown,,Unknown,,,False,False,False,False,True,False,3.0,True,False,Cs; FA; MA,0.06; 0.8; 0.14,Pb,1,Br; I,0.45; 2.55,,CsFAMAPbBrI,Cs0.06FA0.8MA0.14PbBr0.45I2.55,,False,False,Rb,9 mol%,,,False,,,1,Spin-coating,Liquid,Unknown,,,,DMF; DMSO,4; 1,Unknown,Unknown,,Unknown,Unknown,,Unknown,Unknown,Unknown,Unknown,True,Chlorobenzene,,Unknown,,,100,45,Unknown,,,False,,Unknown,Unknown,Unknown,,,Unknown,Unknown,,,Spiro-MeOTAD,,Li-TFSI; PTAA; TBP,,Spin-coating,Unknown,Unknown,,,,Unknown,,Unknown,Unknown,,Unknown,Unknown,,Unknown,Unknown,Unknown,Unknown,Unknown,Unknown,Unknown,Unknown,Unknown,,,Au,200,,,Evaporation,Unknown,Unknown,,,,Unknown,,Unknown,Unknown,,Unknown,Unknown,,Unknown,Unknown,Unknown,Unknown,Unknown,Unknown,Unknown,Unknown,Unknown,,,False,,Unknown,,,,Unknown,Unknown,Unknown,,,,Unknown,,Unknown,Unknown,,Unknown,Unknown,,Unknown,Unknown,Unknown,Unknown,Unknown,Unknown,Unknown,Unknown,Unknown,,,False,,Unknown,,,,Unknown,Unknown,Unknown,,,,Unknown,,Unknown,Unknown,,Unknown,Unknown,,Unknown,Unknown,Unknown,Unknown,Unknown,Unknown,Unknown,Unknown,Unknown,,,True,SLG,UVCA (3035B) | Paraffin,Air,,,True,1,False,,Unknown,Unknown,,Unknown,,,,,,100.0,AM 1.5,nan; nan,,False,,,,,,,,,,1.16,23.56,0.762,20.85,,,,,,,,,,,,,,1.16,23.56,0.762,20.85,Reversed,Reversed,Reversed,Reversed,,False,,,,,,,,False,,,,True,ISOS-D-1,1,Dark,,,0.0,,nan; nan,,,Unknown,False,Open circuit,nan; nan,,,25.0; 25.0,Unknown,,Air,,,nan; nan,50.0,2200.0,False,Unknown,,False,65.0,,,,,,,,,0,,,,,False,,1,,,nan; nan,,,,0,,0000:00:00:00:00,0000:00:00:00:00,,,nan; nan,,,nan; nan,,False,,,False,,,,,,,,,,,False,,False,,False,,SLG UVCA (3035B) | Paraffin,1139.5897900136351,3.05674854958762,Glass + UV glue
4753,4753,Brendan Coles,False,10.1002/aenm.201902472,Ma et al.,43860,Advanced Energy Materials,True,Historic dataset on 2020 11 22_v7.xlsx,,UVCA without Paraffin,SLG | ITO | SnO2-np | Perovskite | Spiro-MeOTAD | Au,,0.1003,0,nip,False,,False,,nan; nan,,False,0,,,False,SLG | ITO,,,,,Unknown,,,,SnO2-np,,Unknown,,Spin-coating,Unknown,Unknown,,,,Unknown,,Unknown,Unknown,,Unknown,Unknown,,Unknown,Unknown,Unknown,Unknown,Unknown,Unknown,Unknown,,Unknown,,,False,False,False,False,True,False,3.0,True,False,Cs; FA; MA,0.06; 0.8; 0.14,Pb,1,Br; I,0.45; 2.55,,CsFAMAPbBrI,Cs0.06FA0.8MA0.14PbBr0.45I2.55,,False,False,Rb,9 mol%,,,False,,,1,Spin-coating,Liquid,Unknown,,,,DMF; DMSO,4; 1,Unknown,Unknown,,Unknown,Unknown,,Unknown,Unknown,Unknown,Unknown,True,Chlorobenzene,,Unknown,,,100,45,Unknown,,,False,,Unknown,Unknown,Unknown,,,Unknown,Unknown,,,Spiro-MeOTAD,,Li-TFSI; PTAA; TBP,,Spin-coating,Unknown,Unknown,,,,Unknown,,Unknown,Unknown,,Unknown,Unknown,,Unknown,Unknown,Unknown,Unknown,Unknown,Unknown,Unknown,Unknown,Unknown,,,Au,200,,,Evaporation,Unknown,Unknown,,,,Unknown,,Unknown,Unknown,,Unknown,Unknown,,Unknown,Unknown,Unknown,Unknown,Unknown,Unknown,Unknown,Unknown,Unknown,,,False,,Unknown,,,,Unknown,Unknown,Unknown,,,,Unknown,,Unknown,Unknown,,Unknown,Unknown,,Unknown,Unknown,Unknown,Unknown,Unknown,Unknown,Unknown,Unknown,Unknown,,,False,,Unknown,,,,Unknown,Unknown,Unknown,,,,Unknown,,Unknown,Unknown,,Unknown,Unknown,,Unknown,Unknown,Unknown,Unknown,Unknown,Unknown,Unknown,Unknown,Unknown,,,True,SLG,UVCA (3035B),Air,,,True,1,False,,Unknown,Unknown,,Unknown,,,,,,100.0,AM 1.5,nan; nan,,False,,,,,,,,,,1.16,23.55,0.752,20.54,,,,,,,,,,,,,,1.16,23.55,0.752,20.54,Reversed,Reversed,Reversed,Reversed,,False,,,,,,,,False,,,,True,ISOS-L-1,1,White LED,,,100.0,,nan; nan,,,Unknown,False,MPPT,nan; nan,,,25.0; 25.0,Unknown,,Air,,,nan; nan,40.0,8.0,False,Unknown,,False,0.001,,,,,,,,,0,,,,,False,,1,,,nan; nan,,,,0,,0000:00:00:00:00,0000:00:00:00:00,,,nan; nan,,,nan; nan,,False,,,False,,,,,,,,,,,False,,False,,False,,SLG UVCA (3035B),0.15505602081289022,-0.8095113654792327,Glass + UV glue
7389,7389,Diego DiGirolamo,False,10.1016/j.nanoen.2017.10.026,Tsai et al.,14/10/2017,Nano Energy,True,Historic dataset on 2020 11 22_v7.xlsx,,,SLG | ITO | MoO3 | TPTPA | Perovskite | C60 | TmPyPB | Ag,,0.1,0,pin,False,,False,,nan; nan,,False,0,,,False,SLG | ITO,,,,,Unknown,,,,C60 | TmTyPB,5.0 | 7.0,Unknown,,Evaporation | Evaporation,Unknown,Unknown,,,,Unknown,,Unknown,Unknown,,Unknown,Unknown,,Unknown,Unknown,Unknown,Unknown,Unknown,Unknown,Unknown,,Unknown,,,False,False,False,False,True,False,3,True,False,MA,1,Pb,1,I,3,,MAPbI,MAPbI3,,False,False,,,300,1.6,False,Composition,,2,Evaporation >> Evaporation,Gas >> Gas,Vacuum >> Vacuum,,,,none >> none,1 >> 1,Unknown,Unknown,,Unknown,Unknown,,Unknown,Unknown,Unknown,Unknown,False,Unknown,,Unknown,,,Unknown,Unknown,Unknown,,,False,,Unknown,Unknown,Unknown,,,Unknown,Unknown,,,MoO3 | TPTPA,5.0 | 10.0,,,Evaporation | Evaporation,Unknown,Unknown,,,,Unknown,,Unknown,Unknown,,Unknown,Unknown,,Unknown,Unknown,Unknown,Unknown,Unknown,Unknown,Unknown,Unknown,Unknown,,,Ag,120,,,Evaporation,Unknown,Unknown,,,,Unknown,,Unknown,Unknown,,Unknown,Unknown,,Unknown,Unknown,Unknown,Unknown,Unknown,Unknown,Unknown,Unknown,Unknown,,,False,,Unknown,,,,Unknown,Unknown,Unknown,,,,Unknown,,Unknown,Unknown,,Unknown,Unknown,,Unknown,Unknown,Unknown,Unknown,Unknown,Unknown,Unknown,Unknown,Unknown,,,False,,Unknown,,,,Unknown,Unknown,Unknown,,,,Unknown,,Unknown,Unknown,,Unknown,Unknown,,Unknown,Unknown,Unknown,Unknown,Unknown,Unknown,Unknown,Unknown,Unknown,,,True,UV-glue | SLG,Unknown,N2,,,True,12,False,,Unknown,Unknown,,Air,,,,,,100.0,AM 1.5,nan; nan,,False,,,,,,,,,,1.07,22.42,0.706,17.0,,,,,,,,,,,,,,1.07,22.42,0.706,17.0,Reversed,Reversed,Reversed,Reversed,,False,,,,,,,,False,,,,True,ISOS-D-1,1,Dark,,,0.0,,nan; nan,,,Unknown,False,Open circuit,nan; nan,,,25.0; 25.0,Unknown,,Air,,,nan; nan,,1080.0,False,Unknown,,False,65.0,,,720.0,,,,70.0,,0,,,,,False,,1,,,nan; nan,,,,0,,0000:00:00:00:00,0000:00:00:00:00,,,nan; nan,,,nan; nan,,False,,,False,,,,,,,,,,,False,,False,,False,,UV-glue | SLG Unknown,720.0,2.8573324964312685,Glass + UV glue
14736,14736,Iacopo Benesperi,False,10.1039/c9tc03877a,Nakayama et al.,43706,Journal of Materials Chemistry C,True,Historic dataset on 2020 11 22_v7.xlsx,,PCBM annealed stability,SLG | ITO | PTAA | Perovskite | PCBM-60 | PEIE | Ag,,0.16,0,pin,False,,False,,nan; nan,,False,0,,,False,SLG | ITO,,,,,Unknown,,,,PCBM-60 | PEIE,,Unknown,,Spin-coating | Spin-coating,Unknown,Unknown,,,,Unknown,,Unknown,Unknown,,Unknown,Unknown,,Unknown,Unknown,Unknown,Unknown,Unknown,Unknown,Unknown,,Unknown,,,False,False,False,False,True,False,3.0,True,False,MA,1,Pb,1,I,3,,MAPbI,MAPbI3,,False,False,,,400.0,1.6,False,Composition,,1,Spin-coating,Liquid,N2,,,,DMF; DMSO,9; 1,Unknown,Unknown,,Unknown,Unknown,,Unknown,Unknown,Unknown,Unknown,True,Chlorobenzene,,Unknown,,,100,10,Unknown,,,False,,Unknown,Unknown,Unknown,,,Unknown,Unknown,,,PTAA,5,,,Spin-coating,Unknown,Unknown,,,,Unknown,,Unknown,Unknown,,Unknown,Unknown,,Unknown,Unknown,Unknown,Unknown,Unknown,Unknown,Unknown,Unknown,Unknown,,,Ag,80,,,Evaporation,Unknown,Unknown,,,,Unknown,,Unknown,Unknown,,Unknown,Unknown,,Unknown,Unknown,Unknown,Unknown,Unknown,Unknown,Unknown,Unknown,Unknown,,,False,,Unknown,,,,Unknown,Unknown,Unknown,,,,Unknown,,Unknown,Unknown,,Unknown,Unknown,,Unknown,Unknown,Unknown,Unknown,Unknown,Unknown,Unknown,Unknown,Unknown,,,False,,Unknown,,,,Unknown,Unknown,Unknown,,,,Unknown,,Unknown,Unknown,,Unknown,Unknown,,Unknown,Unknown,Unknown,Unknown,Unknown,Unknown,Unknown,Unknown,Unknown,,,True,Glass,UV-glue,N2,,,False,1,False,,Unknown,Unknown,,N2,,,,,,100.0,AM 1.5,nan; nan,,False,,210.0,,,,,,,,,,,,,,,,,,,,,,,,,,,,,,,,,,False,,,,,,,,False,,,,True,ISOS-L-1I,1,Light,,,100.0,,nan; nan,,,Unknown,False,MPPT,nan; nan,,,35.0; 35.0,Unknown,,Unknown,,,nan; nan,,300.0,False,Unknown,17.06,False,11.1,,,44.0,,,,,,0,,,,,False,,1,,,nan; nan,,,,0,,0000:00:00:00:00,0000:00:00:00:00,,,nan; nan,,,nan; nan,,False,,,False,,,,,,,,,,,False,,False,,False,,Glass UV-glue,44.0,1.6434526764861874,Glass + UV glue
14737,14737,Iacopo Benesperi,False,10.1039/c9tc03877a,Nakayama et al.,43706,Journal of Materials Chemistry C,True,Historic dataset on 2020 11 22_v7.xlsx,,2PDI-0S annealed stability,SLG | ITO | PTAA | Perovskite | 2PDI-0S | PEIE | Ag,,0.16,0,pin,False,,False,,nan; nan,,False,0,,,False,SLG | ITO,,,,,Unknown,,,,2PDI-0S | PEIE,,Unknown,,Spin-coating | Spin-coating,Unknown,Unknown,,,,Unknown,,Unknown,Unknown,,Unknown,Unknown,,Unknown,Unknown,Unknown,Unknown,Unknown,Unknown,Unknown,,Unknown,,,False,False,False,False,True,False,3.0,True,False,MA,1,Pb,1,I,3,,MAPbI,MAPbI3,,False,False,,,400.0,1.6,False,Composition,,1,Spin-coating,Liquid,N2,,,,DMF; DMSO,9; 1,Unknown,Unknown,,Unknown,Unknown,,Unknown,Unknown,Unknown,Unknown,True,Chlorobenzene,,Unknown,,,100,10,Unknown,,,False,,Unknown,Unknown,Unknown,,,Unknown,Unknown,,,PTAA,5,,,Spin-coating,Unknown,Unknown,,,,Unknown,,Unknown,Unknown,,Unknown,Unknown,,Unknown,Unknown,Unknown,Unknown,Unknown,Unknown,Unknown,Unknown,Unknown,,,Ag,80,,,Evaporation,Unknown,Unknown,,,,Unknown,,Unknown,Unknown,,Unknown,Unknown,,Unknown,Unknown,Unknown,Unknown,Unknown,Unknown,Unknown,Unknown,Unknown,,,False,,Unknown,,,,Unknown,Unknown,Unknown,,,,Unknown,,Unknown,Unknown,,Unknown,Unknown,,Unknown,Unknown,Unknown,Unknown,Unknown,Unknown,Unknown,Unknown,Unknown,,,False,,Unknown,,,,Unknown,Unknown,Unknown,,,,Unknown,,Unknown,Unknown,,Unknown,Unknown,,Unknown,Unknown,Unknown,Unknown,Unknown,Unknown,Unknown,Unknown,Unknown,,,True,Glass,UV-glue,N2,,,False,1,False,,Unknown,Unknown,,N2,,,,,,100.0,AM 1.5,nan; nan,,False,,210.0,,,,,,,,,,,,,,,,,,,,,,,,,,,,,,,,,,False,,,,,,,,False,,,,True,ISOS-L-1I,1,Light,,,100.0,,nan; nan,,,Unknown,False,MPPT,nan; nan,,,35.0; 35.0,Unknown,,Unknown,,,nan; nan,,400.0,False,Unknown,9.68,False,70.4,,,393.0,,,,,,0,,,,,False,,1,,,nan; nan,,,,0,,0000:00:00:00:00,0000:00:00:00:00,,,nan; nan,,,nan; nan,,False,,,False,,,,,,,,,,,False,,False,,False,,Glass UV-glue,393.0,2.5943925503754266,Glass + UV glue
14849,14849,Iacopo Benesperi,False,10.1002/admi.201901372,Lee et al.,18/09/2019,Advanced Materials Interfaces,True,Historic dataset on 2020 11 22_v7.xlsx,,"CuSCN, stability",SLG | ITO | SnO2-np | Perovskite | CuSCN | Au,,0.09,0,nip,False,,False,,nan; nan,,False,0,,,False,SLG | ITO,,,,,Unknown,,,,SnO2-np,,Unknown,,Spin-coating,Unknown,Unknown,,,,Unknown,,Unknown,Unknown,,Unknown,Unknown,,Unknown,Unknown,Unknown,Unknown,Unknown,Unknown,Unknown,,Unknown,,,False,False,False,False,True,False,3,True,False,Cs; FA; MA,0.05; 0.79; 0.16,Pb,1,Br; I,0.50; 2.5,,CsFAMAPbBrI,Cs0.05FA0.79MA0.16PbBr0.50I2.5,,False,False,,,330,1.63,False,,763.0,1,Spin-coating,Liquid,N2,,,,DMF; DMSO,4; 1,Unknown,Unknown,,Unknown,Unknown,,Unknown,Unknown,Unknown,Unknown,True,Chlorobenzene,,Unknown,,,100,45,Unknown,,,False,,Unknown,Unknown,Unknown,,,Unknown,Unknown,,,CuSCN,80,,,Spin-coating,Unknown,Unknown,,,,Unknown,,Unknown,Unknown,,Unknown,Unknown,,Unknown,Unknown,Unknown,Unknown,Unknown,Unknown,Unknown,Unknown,Unknown,,,Au,150,,,Evaporation,Unknown,Unknown,,,,Unknown,,Unknown,Unknown,,Unknown,Unknown,,Unknown,Unknown,Unknown,Unknown,Unknown,Unknown,Unknown,Unknown,Unknown,,,False,,Unknown,,,,Unknown,Unknown,Unknown,,,,Unknown,,Unknown,Unknown,,Unknown,Unknown,,Unknown,Unknown,Unknown,Unknown,Unknown,Unknown,Unknown,Unknown,Unknown,,,False,,Unknown,,,,Unknown,Unknown,Unknown,,,,Unknown,,Unknown,Unknown,,Unknown,Unknown,,Unknown,Unknown,Unknown,Unknown,Unknown,Unknown,Unknown,Unknown,Unknown,,,True,SLG,UV-glue,N2,,,False,1,False,,Unknown,Unknown,,Air,,,,,,100.0,AM 1.5,nan; nan,,False,,100.0,,,,,,,,,,,,,,,,,,,,,,,,,,,,,,,,,,False,,,,,,,,False,,,,True,ISOS‐D‐3,1,Dark,,,0.0,,nan; nan,,,Unknown,False,Open circuit,nan; nan,,,85.0; 85.0,Unknown,,Air,,,nan; nan,85.0,250.0,False,Unknown,,False,68.0,,,55.0,,,,,,0,,,,,False,,1,,,nan; nan,,,,0,,0000:00:00:00:00,0000:00:00:00:00,,,nan; nan,,,nan; nan,,False,,,False,,,,,,,,,,,False,,False,,False,,SLG UV-glue,55.0,1.7403626894942439,Glass + UV glue
14850,14850,Iacopo Benesperi,False,10.1002/admi.201901372,Lee et al.,18/09/2019,Advanced Materials Interfaces,True,Historic dataset on 2020 11 22_v7.xlsx,,"CuSCN:CuGaO2, stability",SLG | ITO | SnO2-np | Perovskite | CuGaO2-np | CuSCN | Au,,0.09,0,nip,False,,False,,nan; nan,,False,0,,,False,SLG | ITO,,,,,Unknown,,,,SnO2-np,,Unknown,,Spin-coating,Unknown,Unknown,,,,Unknown,,Unknown,Unknown,,Unknown,Unknown,,Unknown,Unknown,Unknown,Unknown,Unknown,Unknown,Unknown,,Unknown,,,False,False,False,False,True,False,3,True,False,Cs; FA; MA,0.05; 0.79; 0.16,Pb,1,Br; I,0.50; 2.5,,CsFAMAPbBrI,Cs0.05FA0.79MA0.16PbBr0.50I2.5,,False,False,,,330,1.63,False,,763.0,1,Spin-coating,Liquid,N2,,,,DMF; DMSO,4; 1,Unknown,Unknown,,Unknown,Unknown,,Unknown,Unknown,Unknown,Unknown,True,Chlorobenzene,,Unknown,,,100,45,Unknown,,,False,,Unknown,Unknown,Unknown,,,Unknown,Unknown,,,CuGaO2-np | CuSCN,90.0 | 80.0,,,Spin-coating | Spin-coating,Unknown,Unknown,,,,Unknown,,Unknown,Unknown,,Unknown,Unknown,,Unknown,Unknown,Unknown,Unknown,Unknown,Unknown,Unknown,Unknown,Unknown,,,Au,150,,,Evaporation,Unknown,Unknown,,,,Unknown,,Unknown,Unknown,,Unknown,Unknown,,Unknown,Unknown,Unknown,Unknown,Unknown,Unknown,Unknown,Unknown,Unknown,,,False,,Unknown,,,,Unknown,Unknown,Unknown,,,,Unknown,,Unknown,Unknown,,Unknown,Unknown,,Unknown,Unknown,Unknown,Unknown,Unknown,Unknown,Unknown,Unknown,Unknown,,,False,,Unknown,,,,Unknown,Unknown,Unknown,,,,Unknown,,Unknown,Unknown,,Unknown,Unknown,,Unknown,Unknown,Unknown,Unknown,Unknown,Unknown,Unknown,Unknown,Unknown,,,True,SLG,UV-glue,N2,,,False,1,False,,Unknown,Unknown,,Air,,,,,,100.0,AM 1.5,nan; nan,,False,,100.0,,,,,,,,,,,,,,,,,,,,,,,,,,,,,,,,,,False,,,,,,,,False,,,,True,ISOS‐D‐3,1,Dark,,,0.0,,nan; nan,,,Unknown,False,Open circuit,nan; nan,,,85.0; 85.0,Unknown,,Air,,,nan; nan,85.0,400.0,False,Unknown,,False,79.0,,,349.0,,,,,,0,,,,,False,,1,,,nan; nan,,,,0,,0000:00:00:00:00,0000:00:00:00:00,,,nan; nan,,,nan; nan,,False,,,False,,,,,,,,,,,False,,False,,False,,SLG UV-glue,349.0,2.5428254269591797,Glass + UV glue
20158,20158,Jose J. Jeronimi-Rednon,False,10.1002/adfm.201401557,Zhu et al.,11/09/2014,Advanced Functional Materials,True,Historic dataset on 2020 11 22_v7.xlsx,,,SLG | FTO | TiO2-c | TiO2-mp | Perovskite | PFO | Au,,0.07,0,nip,False,,False,,nan; nan,,False,0,,,False,SLG | FTO,,,,,Unknown,,,,TiO2-c | TiO2-mp,30.0 | 300.0,Unknown,,Spray-pyrolys | Screen printing,Unknown,Unknown,,,,Unknown,,Unknown,Unknown,,Unknown,Unknown,,Unknown,Unknown,Unknown,Unknown,Unknown,Unknown,Unknown,,Unknown,,,False,False,False,False,True,False,3,True,False,MA,1,Pb,1,I,3,,MAPbI,MAPbI3,,False,False,,,250,1.63,False,,760.0,1,Spin-coating,Liquid,Air,,,,GBL,1,Unknown,Unknown,,Unknown,Unknown,,Unknown,Unknown,Unknown,Unknown,False,Unknown,,Unknown,,,100,20,Unknown,,,False,,Unknown,Unknown,Unknown,,,Unknown,Unknown,,,PFO,100,Li-TFSI; TBP,,Spin-coating,Unknown,Unknown,,,,Unknown,,Unknown,Unknown,,Unknown,Unknown,,Unknown,Unknown,Unknown,Unknown,Unknown,Unknown,Unknown,Unknown,Unknown,,,Au,60,,,Evaporation,Unknown,Unknown,,,,Unknown,,Unknown,Unknown,,Unknown,Unknown,,Unknown,Unknown,Unknown,Unknown,Unknown,Unknown,Unknown,Unknown,Unknown,,,False,,Unknown,,,,Unknown,Unknown,Unknown,,,,Unknown,,Unknown,Unknown,,Unknown,Unknown,,Unknown,Unknown,Unknown,Unknown,Unknown,Unknown,Unknown,Unknown,Unknown,,,False,,Unknown,,,,Unknown,Unknown,Unknown,,,,Unknown,,Unknown,Unknown,,Unknown,Unknown,,Unknown,Unknown,Unknown,Unknown,Unknown,Unknown,Unknown,Unknown,Unknown,,,True,UV-glue | SLG,Unknown,Unknown,,,True,1,False,,Unknown,Unknown,,Air,,,,,,100.0,AM 1.5,nan; nan,,False,,,,,,,,,,0.61,3.6,0.56,1.22,,,,,,,,,,,,,,0.61,3.6,0.56,1.22,Reversed,Reversed,Reversed,Reversed,,False,,,,,,,,False,,,,True,ISOS-L-1,1,Light,,,100.0,,nan; nan,,,Unknown,False,Open circuit,nan; nan,,,25.0; 25.0,Unknown,,Air,,,nan; nan,70.0,70.0,False,Unknown,,False,0.001,,,,,,,,,0,,,,,False,,1,,,nan; nan,,,,0,,0000:00:00:00:00,0000:00:00:00:00,,,nan; nan,,,nan; nan,,False,,,False,,,,,,,,,,,False,,False,,False,,UV-glue | SLG Unknown,1.3567401821127896,0.13249668754308053,Glass + UV glue
20159,20159,Jose J. Jeronimi-Rednon,False,10.1002/adfm.201401557,Zhu et al.,11/09/2014,Advanced Functional Materials,True,Historic dataset on 2020 11 22_v7.xlsx,,,SLG | FTO | TiO2-c | TiO2-mp | Perovskite | PFB | Au,,0.07,0,nip,False,,False,,nan; nan,,False,0,,,False,SLG | FTO,,,,,Unknown,,,,TiO2-c | TiO2-mp,30.0 | 300.0,Unknown,,Spray-pyrolys | Screen printing,Unknown,Unknown,,,,Unknown,,Unknown,Unknown,,Unknown,Unknown,,Unknown,Unknown,Unknown,Unknown,Unknown,Unknown,Unknown,,Unknown,,,False,False,False,False,True,False,3,True,False,MA,1,Pb,1,I,3,,MAPbI,MAPbI3,,False,False,,,250,1.63,False,,760.0,1,Spin-coating,Liquid,Air,,,,GBL,1,Unknown,Unknown,,Unknown,Unknown,,Unknown,Unknown,Unknown,Unknown,False,Unknown,,Unknown,,,100,20,Unknown,,,False,,Unknown,Unknown,Unknown,,,Unknown,Unknown,,,PFB,100,Li-TFSI; TBP,,Spin-coating,Unknown,Unknown,,,,Unknown,,Unknown,Unknown,,Unknown,Unknown,,Unknown,Unknown,Unknown,Unknown,Unknown,Unknown,Unknown,Unknown,Unknown,,,Au,60,,,Evaporation,Unknown,Unknown,,,,Unknown,,Unknown,Unknown,,Unknown,Unknown,,Unknown,Unknown,Unknown,Unknown,Unknown,Unknown,Unknown,Unknown,Unknown,,,False,,Unknown,,,,Unknown,Unknown,Unknown,,,,Unknown,,Unknown,Unknown,,Unknown,Unknown,,Unknown,Unknown,Unknown,Unknown,Unknown,Unknown,Unknown,Unknown,Unknown,,,False,,Unknown,,,,Unknown,Unknown,Unknown,,,,Unknown,,Unknown,Unknown,,Unknown,Unknown,,Unknown,Unknown,Unknown,Unknown,Unknown,Unknown,Unknown,Unknown,Unknown,,,True,UV-glue | SLG,Unknown,Unknown,,,True,1,False,,Unknown,Unknown,,Air,,,,,,100.0,AM 1.5,nan; nan,,False,,,,,,,,,,0.91,13.8,0.64,8.03,,,,,,,,,,,,,,0.91,13.8,0.64,8.03,Reversed,Reversed,Reversed,Reversed,,False,,,,,,,,False,,,,True,ISOS-L-1,1,Light,,,100.0,,nan; nan,,,Unknown,False,Open circuit,nan; nan,,,25.0; 25.0,Unknown,,Air,,,nan; nan,70.0,70.0,False,Unknown,,False,71.0,,,,,,,,,0,,,,,False,,1,,,nan; nan,,,,0,,0000:00:00:00:00,0000:00:00:00:00,,,nan; nan,,,nan; nan,,False,,,False,,,,,,,,,,,False,,False,,False,,UV-glue | SLG Unknown,45.60727175034339,1.6590340933062753,Glass + UV glue
20160,20160,Jose J. Jeronimi-Rednon,False,10.1002/adfm.201401557,Zhu et al.,11/09/2014,Advanced Functional Materials,True,Historic dataset on 2020 11 22_v7.xlsx,,,SLG | FTO | TiO2-c | TiO2-mp | Perovskite | TFB | Au,,0.07,0,nip,False,,False,,nan; nan,,False,0,,,False,SLG | FTO,,,,,Unknown,,,,TiO2-c | TiO2-mp,30.0 | 300.0,Unknown,,Spray-pyrolys | Screen printing,Unknown,Unknown,,,,Unknown,,Unknown,Unknown,,Unknown,Unknown,,Unknown,Unknown,Unknown,Unknown,Unknown,Unknown,Unknown,,Unknown,,,False,False,False,False,True,False,3,True,False,MA,1,Pb,1,I,3,,MAPbI,MAPbI3,,False,False,,,250,1.63,False,,760.0,1,Spin-coating,Liquid,Air,,,,GBL,1,Unknown,Unknown,,Unknown,Unknown,,Unknown,Unknown,Unknown,Unknown,False,Unknown,,Unknown,,,100,20,Unknown,,,False,,Unknown,Unknown,Unknown,,,Unknown,Unknown,,,TFB,100,Li-TFSI; TBP,,Spin-coating,Unknown,Unknown,,,,Unknown,,Unknown,Unknown,,Unknown,Unknown,,Unknown,Unknown,Unknown,Unknown,Unknown,Unknown,Unknown,Unknown,Unknown,,,Au,60,,,Evaporation,Unknown,Unknown,,,,Unknown,,Unknown,Unknown,,Unknown,Unknown,,Unknown,Unknown,Unknown,Unknown,Unknown,Unknown,Unknown,Unknown,Unknown,,,False,,Unknown,,,,Unknown,Unknown,Unknown,,,,Unknown,,Unknown,Unknown,,Unknown,Unknown,,Unknown,Unknown,Unknown,Unknown,Unknown,Unknown,Unknown,Unknown,Unknown,,,False,,Unknown,,,,Unknown,Unknown,Unknown,,,,Unknown,,Unknown,Unknown,,Unknown,Unknown,,Unknown,Unknown,Unknown,Unknown,Unknown,Unknown,Unknown,Unknown,Unknown,,,True,UV-glue | SLG,Unknown,Unknown,,,True,1,False,,Unknown,Unknown,,Air,,,,,,100.0,AM 1.5,nan; nan,,False,,,,,,,,,,0.96,17.5,0.65,10.92,,,,,,,,,,,,,,0.96,17.5,0.65,10.92,Reversed,Reversed,Reversed,Reversed,,False,,,,,,,,False,,,,True,ISOS-L-1,1,Light,,,100.0,,nan; nan,,,Unknown,False,Open circuit,nan; nan,,,25.0; 25.0,Unknown,,Air,,,nan; nan,70.0,70.0,False,Unknown,,False,75.0,,,,,,,,,0,,,,,False,,1,,,nan; nan,,,,0,,0000:00:00:00:00,0000:00:00:00:00,,,nan; nan,,,nan; nan,,False,,,False,,,,,,,,,,,False,,False,,False,,UV-glue | SLG Unknown,54.29621824840265,1.7347695818716093,Glass + UV glue
20161,20161,Jose J. Jeronimi-Rednon,False,10.1002/adfm.201401557,Zhu et al.,11/09/2014,Advanced Functional Materials,True,Historic dataset on 2020 11 22_v7.xlsx,,,SLG | FTO | TiO2-c | TiO2-mp | Perovskite | Spiro-MeOTAD | Au,,0.07,0,nip,False,,False,,nan; nan,,False,0,,,False,SLG | FTO,,,,,Unknown,,,,TiO2-c | TiO2-mp,30.0 | 300.0,Unknown,,Spray-pyrolys | Screen printing,Unknown,Unknown,,,,Unknown,,Unknown,Unknown,,Unknown,Unknown,,Unknown,Unknown,Unknown,Unknown,Unknown,Unknown,Unknown,,Unknown,,,False,False,False,False,True,False,3,True,False,MA,1,Pb,1,I,3,,MAPbI,MAPbI3,,False,False,,,250,1.63,False,,760.0,1,Spin-coating,Liquid,Air,,,,GBL,1,Unknown,Unknown,,Unknown,Unknown,,Unknown,Unknown,Unknown,Unknown,False,Unknown,,Unknown,,,100,20,Unknown,,,False,,Unknown,Unknown,Unknown,,,Unknown,Unknown,,,Spiro-MeOTAD,150,Li-TFSI; TBP,,Spin-coating,Unknown,Unknown,,,,Unknown,,Unknown,Unknown,,Unknown,Unknown,,Unknown,Unknown,Unknown,Unknown,Unknown,Unknown,Unknown,Unknown,Unknown,,,Au,60,,,Evaporation,Unknown,Unknown,,,,Unknown,,Unknown,Unknown,,Unknown,Unknown,,Unknown,Unknown,Unknown,Unknown,Unknown,Unknown,Unknown,Unknown,Unknown,,,False,,Unknown,,,,Unknown,Unknown,Unknown,,,,Unknown,,Unknown,Unknown,,Unknown,Unknown,,Unknown,Unknown,Unknown,Unknown,Unknown,Unknown,Unknown,Unknown,Unknown,,,False,,Unknown,,,,Unknown,Unknown,Unknown,,,,Unknown,,Unknown,Unknown,,Unknown,Unknown,,Unknown,Unknown,Unknown,Unknown,Unknown,Unknown,Unknown,Unknown,Unknown,,,True,UV-glue | SLG,Unknown,Unknown,,,True,1,False,,Unknown,Unknown,,Air,,,,,,100.0,AM 1.5,nan; nan,,False,,,,,,,,,,0.93,16.7,0.63,9.78,,,,,,,,,,,,,,0.93,16.7,0.63,9.78,Reversed,Reversed,Reversed,Reversed,,False,,,,,,,,False,,,,True,ISOS-L-1,1,Light,,,100.0,,nan; nan,,,Unknown,False,Open circuit,nan; nan,,,25.0; 25.0,Unknown,,Air,,,nan; nan,70.0,70.0,False,Unknown,,False,75.0,,,,,,,,,0,,,,,False,,1,,,nan; nan,,,,0,,0000:00:00:00:00,0000:00:00:00:00,,,nan; nan,,,nan; nan,,False,,,False,,,,,,,,,,,False,,False,,False,,UV-glue | SLG Unknown,54.29621824840265,1.7347695818716093,Glass + UV glue
20875,20875,Juan-Pablo Correa-Baena,False,10.1002/adma.201603808,Qin et al.,42695,Advanced Materials,True,Historic dataset on 2020 11 22_v7.xlsx,,,SLG | ITO | PEDOT:PSS | Perovskite | C60 | BCP | Au,,0.09,0,pin,False,,False,,nan; nan,,False,0,,,False,SLG | ITO,,,,,Unknown,,,,C60 | BCP,30.0 | 10.0,Unknown,,Unknown,Unknown,Unknown,,,,Unknown,,Unknown,Unknown,,Unknown,Unknown,,Unknown,Unknown,Unknown,Unknown,Unknown,Unknown,Unknown,,Unknown,,,False,False,False,False,True,False,3.0,True,False,MA,1,Pb,1,I,3,,MAPbI,MAPbI3,,False,False,Benzoquinone,0.005,350.0,1.56,False,,,1,Spin-coating,Liquid,N2,,,,DMSO; GBL,6; 4,Unknown,Unknown,,Unknown,Unknown,,Unknown,Unknown,Unknown,Unknown,True,Toluene,,Unknown,,,100,30,Unknown,,,False,,Unknown,Unknown,Unknown,,,Unknown,Unknown,,,PEDOT:PSS,,,,Spin-coating,Unknown,Unknown,,,,Unknown,,Unknown,Unknown,,Unknown,Unknown,,Unknown,Unknown,Unknown,Unknown,Unknown,Unknown,Unknown,Unknown,Unknown,,,Au,100,,,Evaporation,Unknown,Unknown,,,,Unknown,,Unknown,Unknown,,Unknown,Unknown,,Unknown,Unknown,Unknown,Unknown,Unknown,Unknown,Unknown,Unknown,Unknown,,,False,,Unknown,,,,Unknown,Unknown,Unknown,,,,Unknown,,Unknown,Unknown,,Unknown,Unknown,,Unknown,Unknown,Unknown,Unknown,Unknown,Unknown,Unknown,Unknown,Unknown,,,False,,Unknown,,,,Unknown,Unknown,Unknown,,,,Unknown,,Unknown,Unknown,,Unknown,Unknown,,Unknown,Unknown,Unknown,Unknown,Unknown,Unknown,Unknown,Unknown,Unknown,,,True,cover glass,UV-cured sealant,Unknown,,,True,1,False,,Unknown,Unknown,,Air,,,,,,100.0,AM 1.5,nan; nan,,False,,50.0,,,,,,,,1.02,21.55,0.67,14.69,,,,,,,,,,,,,,1.02,21.55,0.67,14.69,Reversed,Reversed,Reversed,Reversed,,False,,,,,,,,False,,,,True,ISOS‐L‐1,1,Solar simulator,,,100.0,AM 1.5,nan; nan,,,Unknown,False,Open circuit,nan; nan,,,25.0; 25.0,Unknown,,Air,,,nan; nan,,1000.0,False,Unknown,,False,90.0,,,950.0,,,,90.0,,0,,,,,False,,1,,,nan; nan,,,,0,,0000:00:00:00:00,0000:00:00:00:00,,,nan; nan,,,nan; nan,,False,,,False,,,,,,,,,,,False,,False,,False,,cover glass UV-cured sealant,950.0,2.9777236052888476,Glass + UV glue
20876,20876,Juan-Pablo Correa-Baena,False,10.1002/adma.201603808,Qin et al.,42695,Advanced Materials,True,Historic dataset on 2020 11 22_v7.xlsx,,,SLG | ITO | PEDOT:PSS | Perovskite | C60 | BCP | Au,,0.09,0,pin,False,,False,,nan; nan,,False,0,,,False,SLG | ITO,,,,,Unknown,,,,C60 | BCP,30.0 | 10.0,Unknown,,Unknown,Unknown,Unknown,,,,Unknown,,Unknown,Unknown,,Unknown,Unknown,,Unknown,Unknown,Unknown,Unknown,Unknown,Unknown,Unknown,,Unknown,,,False,False,False,False,True,False,3.0,True,False,MA,1,Pb,1,I,3,,MAPbI,MAPbI3,,False,False,Undoped,,350.0,1.56,False,,,1,Spin-coating,Liquid,N2,,,,DMSO; GBL,6; 4,Unknown,Unknown,,Unknown,Unknown,,Unknown,Unknown,Unknown,Unknown,True,Toluene,,Unknown,,,100,30,Unknown,,,False,,Unknown,Unknown,Unknown,,,Unknown,Unknown,,,PEDOT:PSS,,,,Spin-coating,Unknown,Unknown,,,,Unknown,,Unknown,Unknown,,Unknown,Unknown,,Unknown,Unknown,Unknown,Unknown,Unknown,Unknown,Unknown,Unknown,Unknown,,,Au,100,,,Evaporation,Unknown,Unknown,,,,Unknown,,Unknown,Unknown,,Unknown,Unknown,,Unknown,Unknown,Unknown,Unknown,Unknown,Unknown,Unknown,Unknown,Unknown,,,False,,Unknown,,,,Unknown,Unknown,Unknown,,,,Unknown,,Unknown,Unknown,,Unknown,Unknown,,Unknown,Unknown,Unknown,Unknown,Unknown,Unknown,Unknown,Unknown,Unknown,,,False,,Unknown,,,,Unknown,Unknown,Unknown,,,,Unknown,,Unknown,Unknown,,Unknown,Unknown,,Unknown,Unknown,Unknown,Unknown,Unknown,Unknown,Unknown,Unknown,Unknown,,,True,cover glass,UV-cured sealant,Unknown,,,True,1,False,,Unknown,Unknown,,Air,,,,,,100.0,AM 1.5,nan; nan,,False,,50.0,,,,,,,,1.02,18.23,0.58,10.73,,,,,,,,,,,,,,1.02,18.23,0.58,10.73,Reversed,Reversed,Reversed,Reversed,,False,,,,,,,,False,,,,True,ISOS‐L‐1,1,Solar simulator,,,100.0,AM 1.5,nan; nan,,,Unknown,False,Open circuit,nan; nan,,,25.0; 25.0,Unknown,,Air,,,nan; nan,,900.0,False,Unknown,,False,50.0,,,150.0,,,,,,0,,,,,False,,1,,,nan; nan,,,,0,,0000:00:00:00:00,0000:00:00:00:00,,,nan; nan,,,nan; nan,,False,,,False,,,,,,,,,,,False,,False,,False,,cover glass UV-cured sealant,150.0,2.1760912590556813,Glass + UV glue
20878,20878,Juan-Pablo Correa-Baena,False,10.1002/adma.201603808,Qin et al.,42695,Advanced Materials,True,Historic dataset on 2020 11 22_v7.xlsx,,,SLG | ITO | PEDOT:PSS | Perovskite | C60 | BCP | Au,,0.09,0,pin,False,,False,,nan; nan,,False,0,,,False,SLG | ITO,,,,,Unknown,,,,C60 | BCP,30.0 | 10.0,Unknown,,Unknown,Unknown,Unknown,,,,Unknown,,Unknown,Unknown,,Unknown,Unknown,,Unknown,Unknown,Unknown,Unknown,Unknown,Unknown,Unknown,,Unknown,,,False,False,False,False,True,False,3.0,True,False,MA,1,Pb,1,I,3,,MAPbI,MAPbI3,,False,False,Undoped,,350.0,1.56,False,,,1,Spin-coating,Liquid,N2,,,,DMSO; GBL,6; 4,Unknown,Unknown,,Unknown,Unknown,,Unknown,Unknown,Unknown,Unknown,True,Toluene,,Unknown,,,100,30,Unknown,,,False,,Unknown,Unknown,Unknown,,,Unknown,Unknown,,,PEDOT:PSS,,,,Spin-coating,Unknown,Unknown,,,,Unknown,,Unknown,Unknown,,Unknown,Unknown,,Unknown,Unknown,Unknown,Unknown,Unknown,Unknown,Unknown,Unknown,Unknown,,,Au,100,,,Evaporation,Unknown,Unknown,,,,Unknown,,Unknown,Unknown,,Unknown,Unknown,,Unknown,Unknown,Unknown,Unknown,Unknown,Unknown,Unknown,Unknown,Unknown,,,False,,Unknown,,,,Unknown,Unknown,Unknown,,,,Unknown,,Unknown,Unknown,,Unknown,Unknown,,Unknown,Unknown,Unknown,Unknown,Unknown,Unknown,Unknown,Unknown,Unknown,,,False,,Unknown,,,,Unknown,Unknown,Unknown,,,,Unknown,,Unknown,Unknown,,Unknown,Unknown,,Unknown,Unknown,Unknown,Unknown,Unknown,Unknown,Unknown,Unknown,Unknown,,,True,cover glass,UV-cured sealant,Unknown,,,True,1,False,,Unknown,Unknown,,Air,,,,,,100.0,AM 1.5,nan; nan,,False,,50.0,,,,,,,,1.02,18.23,0.58,10.73,,,,,,,,,,,,,,1.02,18.23,0.58,10.73,Reversed,Reversed,Reversed,Reversed,,False,,,,,,,,False,,,,True,ISOS-L-1,1,White LED,,,100.0,,nan; nan,,,Unknown,False,Open circuit,nan; nan,,,25.0; 25.0,Unknown,,Air,,,nan; nan,,1000.0,False,Unknown,,False,94.0,,,,,,,94.0,,0,,,,,False,,1,,,nan; nan,,,,0,,0000:00:00:00:00,0000:00:00:00:00,,,nan; nan,,,nan; nan,,False,,,False,,,,,,,,,,,False,,False,,False,,cover glass UV-cured sealant,3606.3368948812204,3.5570662949747507,Glass + UV glue
