Repository: MiriEsh/Perovskite-encapsulation-comparison

The Perovskite encapsulation comparison python code takes the data downloaded from the Material Zone Perovskite Project and compares the stability of different encapsulations.

No pip install is needed - in order to get the out-put files all you need to do is run the code.
There are 2 input csv files needed to run this code: 'Perovsite database query.csv' (contains the data as downloaded from the Material Zone project) and 'Manual additions.csv' (contains corrections\additions to any of the lines in the Material Zone project).  
The output files are:
'Experiments_with_T80_greater_than_100.csv', 
'Experiments_with_T80_for_supp.csv', 
'Experiments_with_Encap_and_stability.csv',

File: outputs/Experiments_with_Encap_and_stability.csv (part 8 of 15)
20879,20879,Juan-Pablo Correa-Baena,False,10.1002/adma.201603808,Qin et al.,42695,Advanced Materials,True,Historic dataset on 2020 11 22_v7.xlsx,,,SLG | ITO | PEDOT:PSS | Perovskite | C60 | BCP | Au,,0.09,0,pin,False,,False,,nan; nan,,False,0,,,False,SLG | ITO,,,,,Unknown,,,,C60 | BCP,30.0 | 10.0,Unknown,,Unknown,Unknown,Unknown,,,,Unknown,,Unknown,Unknown,,Unknown,Unknown,,Unknown,Unknown,Unknown,Unknown,Unknown,Unknown,Unknown,,Unknown,,,False,False,False,False,True,False,3.0,True,False,MA,1,Pb,1,I,3,,MAPbI,MAPbI3,,False,False,Benzoquinone,0.001,350.0,1.56,False,,,1,Spin-coating,Liquid,N2,,,,DMSO; GBL,6; 4,Unknown,Unknown,,Unknown,Unknown,,Unknown,Unknown,Unknown,Unknown,True,Toluene,,Unknown,,,100,30,Unknown,,,False,,Unknown,Unknown,Unknown,,,Unknown,Unknown,,,PEDOT:PSS,,,,Spin-coating,Unknown,Unknown,,,,Unknown,,Unknown,Unknown,,Unknown,Unknown,,Unknown,Unknown,Unknown,Unknown,Unknown,Unknown,Unknown,Unknown,Unknown,,,Au,100,,,Evaporation,Unknown,Unknown,,,,Unknown,,Unknown,Unknown,,Unknown,Unknown,,Unknown,Unknown,Unknown,Unknown,Unknown,Unknown,Unknown,Unknown,Unknown,,,False,,Unknown,,,,Unknown,Unknown,Unknown,,,,Unknown,,Unknown,Unknown,,Unknown,Unknown,,Unknown,Unknown,Unknown,Unknown,Unknown,Unknown,Unknown,Unknown,Unknown,,,False,,Unknown,,,,Unknown,Unknown,Unknown,,,,Unknown,,Unknown,Unknown,,Unknown,Unknown,,Unknown,Unknown,Unknown,Unknown,Unknown,Unknown,Unknown,Unknown,Unknown,,,True,cover glass,UV-cured sealant,Unknown,,,True,1,False,,Unknown,Unknown,,Air,,,,,,100.0,AM 1.5,nan; nan,,False,,50.0,,,,,,,,1.02,20.64,0.62,12.94,,,,,,,,,,,,,,1.02,20.64,0.62,12.94,Reversed,Reversed,Reversed,Reversed,,False,,,,,,,,False,,,,True,ISOS-L-1,1,White LED,,,100.0,,nan; nan,,,Unknown,False,Open circuit,nan; nan,,,25.0; 25.0,Unknown,,Air,,,nan; nan,,1000.0,False,Unknown,,False,95.0,,,,,,,95.0,,0,,,,,False,,1,,,nan; nan,,,,0,,0000:00:00:00:00,0000:00:00:00:00,,,nan; nan,,,nan; nan,,False,,,False,,,,,,,,,,,False,,False,,False,,cover glass UV-cured sealant,4350.345478460221,3.638523747398572,Glass + UV glue
20880,20880,Juan-Pablo Correa-Baena,False,10.1002/adma.201603808,Qin et al.,42695,Advanced Materials,True,Historic dataset on 2020 11 22_v7.xlsx,,,SLG | ITO | PEDOT:PSS | Perovskite | C60 | BCP | Au,,0.09,0,pin,False,,False,,nan; nan,,False,0,,,False,SLG | ITO,,,,,Unknown,,,,C60 | BCP,30.0 | 10.0,Unknown,,Unknown,Unknown,Unknown,,,,Unknown,,Unknown,Unknown,,Unknown,Unknown,,Unknown,Unknown,Unknown,Unknown,Unknown,Unknown,Unknown,,Unknown,,,False,False,False,False,True,False,3.0,True,False,MA,1,Pb,1,I,3,,MAPbI,MAPbI3,,False,False,Benzoquinone,0.005,350.0,1.56,False,,,1,Spin-coating,Liquid,N2,,,,DMSO; GBL,6; 4,Unknown,Unknown,,Unknown,Unknown,,Unknown,Unknown,Unknown,Unknown,True,Toluene,,Unknown,,,100,30,Unknown,,,False,,Unknown,Unknown,Unknown,,,Unknown,Unknown,,,PEDOT:PSS,,,,Spin-coating,Unknown,Unknown,,,,Unknown,,Unknown,Unknown,,Unknown,Unknown,,Unknown,Unknown,Unknown,Unknown,Unknown,Unknown,Unknown,Unknown,Unknown,,,Au,100,,,Evaporation,Unknown,Unknown,,,,Unknown,,Unknown,Unknown,,Unknown,Unknown,,Unknown,Unknown,Unknown,Unknown,Unknown,Unknown,Unknown,Unknown,Unknown,,,False,,Unknown,,,,Unknown,Unknown,Unknown,,,,Unknown,,Unknown,Unknown,,Unknown,Unknown,,Unknown,Unknown,Unknown,Unknown,Unknown,Unknown,Unknown,Unknown,Unknown,,,False,,Unknown,,,,Unknown,Unknown,Unknown,,,,Unknown,,Unknown,Unknown,,Unknown,Unknown,,Unknown,Unknown,Unknown,Unknown,Unknown,Unknown,Unknown,Unknown,Unknown,,,True,cover glass,UV-cured sealant,Unknown,,,True,1,False,,Unknown,Unknown,,Air,,,,,,100.0,AM 1.5,nan; nan,,False,,50.0,,,,,,,,1.02,21.55,0.67,14.69,,,,,,,,,,,,,,1.02,21.55,0.67,14.69,Reversed,Reversed,Reversed,Reversed,,False,,,,,,,,False,,,,True,ISOS-L-1,1,White LED,,,100.0,,nan; nan,,,Unknown,False,Open circuit,nan; nan,,,25.0; 25.0,Unknown,,Air,,,nan; nan,,1000.0,False,Unknown,,False,97.0,,,,,,,97.0,,0,,,,,False,,1,,,nan; nan,,,,0,,0000:00:00:00:00,0000:00:00:00:00,,,nan; nan,,,nan; nan,,False,,,False,,,,,,,,,,,False,,False,,False,,cover glass UV-cured sealant,7325.98021226371,3.86486574128508,Glass + UV glue
20881,20881,Juan-Pablo Correa-Baena,False,10.1002/adma.201603808,Qin et al.,42695,Advanced Materials,True,Historic dataset on 2020 11 22_v7.xlsx,,,SLG | ITO | PEDOT:PSS | Perovskite | C60 | BCP | Au,,0.09,0,pin,False,,False,,nan; nan,,False,0,,,False,SLG | ITO,,,,,Unknown,,,,C60 | BCP,30.0 | 10.0,Unknown,,Unknown,Unknown,Unknown,,,,Unknown,,Unknown,Unknown,,Unknown,Unknown,,Unknown,Unknown,Unknown,Unknown,Unknown,Unknown,Unknown,,Unknown,,,False,False,False,False,True,False,3.0,True,False,MA,1,Pb,1,I,3,,MAPbI,MAPbI3,,False,False,Benzoquinone,0.01,350.0,1.56,False,,,1,Spin-coating,Liquid,N2,,,,DMSO; GBL,6; 4,Unknown,Unknown,,Unknown,Unknown,,Unknown,Unknown,Unknown,Unknown,True,Toluene,,Unknown,,,100,30,Unknown,,,False,,Unknown,Unknown,Unknown,,,Unknown,Unknown,,,PEDOT:PSS,,,,Spin-coating,Unknown,Unknown,,,,Unknown,,Unknown,Unknown,,Unknown,Unknown,,Unknown,Unknown,Unknown,Unknown,Unknown,Unknown,Unknown,Unknown,Unknown,,,Au,100,,,Evaporation,Unknown,Unknown,,,,Unknown,,Unknown,Unknown,,Unknown,Unknown,,Unknown,Unknown,Unknown,Unknown,Unknown,Unknown,Unknown,Unknown,Unknown,,,False,,Unknown,,,,Unknown,Unknown,Unknown,,,,Unknown,,Unknown,Unknown,,Unknown,Unknown,,Unknown,Unknown,Unknown,Unknown,Unknown,Unknown,Unknown,Unknown,Unknown,,,False,,Unknown,,,,Unknown,Unknown,Unknown,,,,Unknown,,Unknown,Unknown,,Unknown,Unknown,,Unknown,Unknown,Unknown,Unknown,Unknown,Unknown,Unknown,Unknown,Unknown,,,True,cover glass,UV-cured sealant,Unknown,,,True,1,False,,Unknown,Unknown,,Air,,,,,,100.0,AM 1.5,nan; nan,,False,,50.0,,,,,,,,0.92,21.75,0.68,13.53,,,,,,,,,,,,,,0.92,21.75,0.68,13.53,Reversed,Reversed,Reversed,Reversed,,False,,,,,,,,False,,,,True,ISOS-L-1,1,White LED,,,100.0,,nan; nan,,,Unknown,False,Open circuit,nan; nan,,,25.0; 25.0,Unknown,,Air,,,nan; nan,,1000.0,False,Unknown,,False,92.0,,,,,,,92.0,,0,,,,,False,,1,,,nan; nan,,,,0,,0000:00:00:00:00,0000:00:00:00:00,,,nan; nan,,,nan; nan,,False,,,False,,,,,,,,,,,False,,False,,False,,cover glass UV-cured sealant,2676.1722897110285,3.4275140695076574,Glass + UV glue
20882,20882,Juan-Pablo Correa-Baena,False,10.1002/adma.201603808,Qin et al.,42695,Advanced Materials,True,Historic dataset on 2020 11 22_v7.xlsx,,,SLG | ITO | PEDOT:PSS | Perovskite | C60 | BCP | Au,,0.09,0,pin,False,,False,,nan; nan,,False,0,,,False,SLG | ITO,,,,,Unknown,,,,C60 | BCP,30.0 | 10.0,Unknown,,Unknown,Unknown,Unknown,,,,Unknown,,Unknown,Unknown,,Unknown,Unknown,,Unknown,Unknown,Unknown,Unknown,Unknown,Unknown,Unknown,,Unknown,,,False,False,False,False,True,False,3.0,True,False,MA,1,Pb,1,I,3,,MAPbI,MAPbI3,,False,False,Benzoquinone,0.05,350.0,1.56,False,,,1,Spin-coating,Liquid,N2,,,,DMSO; GBL,6; 4,Unknown,Unknown,,Unknown,Unknown,,Unknown,Unknown,Unknown,Unknown,True,Toluene,,Unknown,,,100,30,Unknown,,,False,,Unknown,Unknown,Unknown,,,Unknown,Unknown,,,PEDOT:PSS,,,,Spin-coating,Unknown,Unknown,,,,Unknown,,Unknown,Unknown,,Unknown,Unknown,,Unknown,Unknown,Unknown,Unknown,Unknown,Unknown,Unknown,Unknown,Unknown,,,Au,100,,,Evaporation,Unknown,Unknown,,,,Unknown,,Unknown,Unknown,,Unknown,Unknown,,Unknown,Unknown,Unknown,Unknown,Unknown,Unknown,Unknown,Unknown,Unknown,,,False,,Unknown,,,,Unknown,Unknown,Unknown,,,,Unknown,,Unknown,Unknown,,Unknown,Unknown,,Unknown,Unknown,Unknown,Unknown,Unknown,Unknown,Unknown,Unknown,Unknown,,,False,,Unknown,,,,Unknown,Unknown,Unknown,,,,Unknown,,Unknown,Unknown,,Unknown,Unknown,,Unknown,Unknown,Unknown,Unknown,Unknown,Unknown,Unknown,Unknown,Unknown,,,True,cover glass,UV-cured sealant,Unknown,,,True,1,False,,Unknown,Unknown,,Air,,,,,,100.0,AM 1.5,nan; nan,,False,,50.0,,,,,,,,0.95,17.07,0.63,10.02,,,,,,,,,,,,,,0.95,17.07,0.63,10.02,Reversed,Reversed,Reversed,Reversed,,False,,,,,,,,False,,,,True,ISOS-L-1,1,White LED,,,100.0,,nan; nan,,,Unknown,False,Open circuit,nan; nan,,,25.0; 25.0,Unknown,,Air,,,nan; nan,,1000.0,False,Unknown,,False,93.0,,,,,,,93.0,,0,,,,,False,,1,,,nan; nan,,,,0,,0000:00:00:00:00,0000:00:00:00:00,,,nan; nan,,,nan; nan,,False,,,False,,,,,,,,,,,False,,False,,False,,cover glass UV-cured sealant,3074.8438880425897,3.487823071239005,Glass + UV glue
22703,22703,Kyle Frohna,False,10.1016/j.nanoen.2016.09.041,Matteocci et al.,29/09/2016,Nano Energy,True,Historic dataset on 2020 11 22_v7.xlsx,,SP-D Damp Heat,SLG | ITO | TiO2-c | TiO2-mp | Perovskite | Spiro-MeOTAD | Au,,1.05,0,nip,False,,False,,nan; nan,,False,0,,,False,SLG | FTO,,,,,Unknown,,,,TiO2-c | TiO2-mp,200,Unknown,,Spray-pyrolys | Spin-coating,Unknown,Unknown,,,,Unknown,,Unknown,Unknown,,Unknown,Unknown,,Unknown,Unknown,Unknown,Unknown,Unknown,Unknown,Unknown,,Unknown,,,False,False,False,False,True,False,3,True,False,MA,1,Pb,1,I,3,,MAPbI,MAPbI3,,False,False,,,200,1.6,False,Composition,,1,Spin-coating,Liquid,N2,,,,DMSO,1,Unknown,Unknown,,Unknown,Unknown,,Unknown,Unknown,Unknown,Unknown,True,Toluene,,Unknown,,,100,60,Unknown,,,False,,Unknown,Unknown,Unknown,,,Unknown,Unknown,,,Spiro-MeOTAD,200,FK102; Li-TFSI; TBP,,Spin-coating,Unknown,Unknown,,,,Unknown,,Unknown,Unknown,,Unknown,Unknown,,Unknown,Unknown,Unknown,Unknown,Unknown,Unknown,Unknown,Unknown,Unknown,,,Au,80,,,Evaporation,Unknown,Unknown,,,,Unknown,,Unknown,Unknown,,Unknown,Unknown,,Unknown,Unknown,Unknown,Unknown,Unknown,Unknown,Unknown,Unknown,Unknown,,,False,,Unknown,,,,Unknown,Unknown,Unknown,,,,Unknown,,Unknown,Unknown,,Unknown,Unknown,,Unknown,Unknown,Unknown,Unknown,Unknown,Unknown,Unknown,Unknown,Unknown,,,False,,Unknown,,,,Unknown,Unknown,Unknown,,,,Unknown,,Unknown,Unknown,,Unknown,Unknown,,Unknown,Unknown,Unknown,Unknown,Unknown,Unknown,Unknown,Unknown,Unknown,,,True,SLG,Kapton tape | Light-curable glue,Air,,,False,1,False,,Unknown,Unknown,,Unknown,,,,,,100.0,AM 1.5,nan; nan,,False,,32.0,,,,,,,,,,,,,,,,,,,,,,,,,,,,,,,,,,False,,,,,,,,False,,,,True,ISOS-D-1,1,Dark,,,0.0,,nan; nan,,,Unknown,False,Open circuit,nan; nan,,,45.0; 45.0,Unknown,,Air,,,nan; nan,95.0,102.0,False,Unknown,,False,5.0,,,,,,,,,0,,,,,False,,1,,,nan; nan,,,,0,,0000:00:00:00:00,0000:00:00:00:00,,,nan; nan,,,nan; nan,,False,,,False,,,,,,,,,,,False,,False,,False,,SLG Kapton tape | Light-curable glue,7.597689030818256,0.8806815141511257,Glass + UV glue
22704,22704,Kyle Frohna,False,10.1016/j.nanoen.2016.09.041,Matteocci et al.,29/09/2016,Nano Energy,True,Historic dataset on 2020 11 22_v7.xlsx,,SP-DES Damp Heat,SLG | ITO | TiO2-c | TiO2-mp | Perovskite | Spiro-MeOTAD | Au,,1.05,0,nip,False,,False,,nan; nan,,False,0,,,False,SLG | FTO,,,,,Unknown,,,,TiO2-c | TiO2-mp,200,Unknown,,Spray-pyrolys | Spin-coating,Unknown,Unknown,,,,Unknown,,Unknown,Unknown,,Unknown,Unknown,,Unknown,Unknown,Unknown,Unknown,Unknown,Unknown,Unknown,,Unknown,,,False,False,False,False,True,False,3,True,False,MA,1,Pb,1,I,3,,MAPbI,MAPbI3,,False,False,,,200,1.6,False,Composition,,1,Spin-coating,Liquid,N2,,,,DMSO,1,Unknown,Unknown,,Unknown,Unknown,,Unknown,Unknown,Unknown,Unknown,True,Toluene,,Unknown,,,100,60,Unknown,,,False,,Unknown,Unknown,Unknown,,,Unknown,Unknown,,,Spiro-MeOTAD,200,FK102; Li-TFSI; TBP,,Spin-coating,Unknown,Unknown,,,,Unknown,,Unknown,Unknown,,Unknown,Unknown,,Unknown,Unknown,Unknown,Unknown,Unknown,Unknown,Unknown,Unknown,Unknown,,,Au,80,,,Evaporation,Unknown,Unknown,,,,Unknown,,Unknown,Unknown,,Unknown,Unknown,,Unknown,Unknown,Unknown,Unknown,Unknown,Unknown,Unknown,Unknown,Unknown,,,False,,Unknown,,,,Unknown,Unknown,Unknown,,,,Unknown,,Unknown,Unknown,,Unknown,Unknown,,Unknown,Unknown,Unknown,Unknown,Unknown,Unknown,Unknown,Unknown,Unknown,,,False,,Unknown,,,,Unknown,Unknown,Unknown,,,,Unknown,,Unknown,Unknown,,Unknown,Unknown,,Unknown,Unknown,Unknown,Unknown,Unknown,Unknown,Unknown,Unknown,Unknown,,,True,SLG,Kapton tape | UV-curable Glue,Air,,,False,1,False,,Unknown,Unknown,,Unknown,,,,,,100.0,AM 1.5,nan; nan,,False,,32.0,,,,,,,,,,,,,,,,,,,,,,,,,,,,,,,,,,False,,,,,,,,False,,,,True,ISOS-D-1,1,Dark,,,0.0,,nan; nan,,,Unknown,False,Open circuit,nan; nan,,,45.0; 45.0,Unknown,,Air,,,nan; nan,95.0,102.0,False,Unknown,,False,0.001,,,,,,,,,0,,,,,False,,1,,,nan; nan,,,,0,,0000:00:00:00:00,0000:00:00:00:00,,,nan; nan,,,nan; nan,,False,,,False,,,,,,,,,,,False,,False,,False,,SLG Kapton tape | UV-curable Glue,1.9769642653643507,0.2959988192907413,Glass + UV glue
22705,22705,Kyle Frohna,False,10.1016/j.nanoen.2016.09.041,Matteocci et al.,29/09/2016,Nano Energy,True,Historic dataset on 2020 11 22_v7.xlsx,,SP-DES Thermal,SLG | ITO | TiO2-c | TiO2-mp | Perovskite | Spiro-MeOTAD | Au,,1.05,0,nip,False,,False,,nan; nan,,False,0,,,False,SLG | FTO,,,,,Unknown,,,,TiO2-c | TiO2-mp,200,Unknown,,Spray-pyrolys | Spin-coating,Unknown,Unknown,,,,Unknown,,Unknown,Unknown,,Unknown,Unknown,,Unknown,Unknown,Unknown,Unknown,Unknown,Unknown,Unknown,,Unknown,,,False,False,False,False,True,False,3,True,False,MA,1,Pb,1,I,3,,MAPbI,MAPbI3,,False,False,,,200,1.6,False,Composition,,1,Spin-coating,Liquid,N2,,,,DMSO,1,Unknown,Unknown,,Unknown,Unknown,,Unknown,Unknown,Unknown,Unknown,True,Toluene,,Unknown,,,100,60,Unknown,,,False,,Unknown,Unknown,Unknown,,,Unknown,Unknown,,,Spiro-MeOTAD,200,FK102; Li-TFSI; TBP,,Spin-coating,Unknown,Unknown,,,,Unknown,,Unknown,Unknown,,Unknown,Unknown,,Unknown,Unknown,Unknown,Unknown,Unknown,Unknown,Unknown,Unknown,Unknown,,,Au,80,,,Evaporation,Unknown,Unknown,,,,Unknown,,Unknown,Unknown,,Unknown,Unknown,,Unknown,Unknown,Unknown,Unknown,Unknown,Unknown,Unknown,Unknown,Unknown,,,False,,Unknown,,,,Unknown,Unknown,Unknown,,,,Unknown,,Unknown,Unknown,,Unknown,Unknown,,Unknown,Unknown,Unknown,Unknown,Unknown,Unknown,Unknown,Unknown,Unknown,,,False,,Unknown,,,,Unknown,Unknown,Unknown,,,,Unknown,,Unknown,Unknown,,Unknown,Unknown,,Unknown,Unknown,Unknown,Unknown,Unknown,Unknown,Unknown,Unknown,Unknown,,,True,SLG,Kapton tape | UV-curable Glue,Air,,,False,6,False,,Unknown,Unknown,,Unknown,,,,,,100.0,AM 1.5,nan; nan,,False,,32.0,,,,,,,,,,,,,,,,,,,,,,,,,,,,,,,,,,False,,,,,,,,False,,,,True,ISOS-D-2,1,Dark,,,0.0,,nan; nan,,,Unknown,False,Open circuit,nan; nan,,,75.0; 75.0,Unknown,,Air,,,nan; nan,25.0,250.0,False,Unknown,,False,55.0,,,,,,,,,0,,,,,False,,1,,,nan; nan,,,,0,,0000:00:00:00:00,0000:00:00:00:00,,,nan; nan,,,nan; nan,,False,,,False,,,,,,,,,,,False,,False,,False,,SLG Kapton tape | UV-curable Glue,93.31287250210896,1.9699415587627378,Glass + UV glue
22706,22706,Kyle Frohna,False,10.1016/j.nanoen.2016.09.041,Matteocci et al.,29/09/2016,Nano Energy,True,Historic dataset on 2020 11 22_v7.xlsx,,SP-DES Light Soaking,SLG | ITO | TiO2-c | TiO2-mp | Perovskite | Spiro-MeOTAD | Au,,1.05,0,nip,False,,False,,nan; nan,,False,0,,,False,SLG | FTO,,,,,Unknown,,,,TiO2-c | TiO2-mp,200,Unknown,,Spray-pyrolys | Spin-coating,Unknown,Unknown,,,,Unknown,,Unknown,Unknown,,Unknown,Unknown,,Unknown,Unknown,Unknown,Unknown,Unknown,Unknown,Unknown,,Unknown,,,False,False,False,False,True,False,3,True,False,MA,1,Pb,1,I,3,,MAPbI,MAPbI3,,False,False,,,200,1.6,False,Composition,,1,Spin-coating,Liquid,N2,,,,DMSO,1,Unknown,Unknown,,Unknown,Unknown,,Unknown,Unknown,Unknown,Unknown,True,Toluene,,Unknown,,,100,60,Unknown,,,False,,Unknown,Unknown,Unknown,,,Unknown,Unknown,,,Spiro-MeOTAD,200,FK102; Li-TFSI; TBP,,Spin-coating,Unknown,Unknown,,,,Unknown,,Unknown,Unknown,,Unknown,Unknown,,Unknown,Unknown,Unknown,Unknown,Unknown,Unknown,Unknown,Unknown,Unknown,,,Au,80,,,Evaporation,Unknown,Unknown,,,,Unknown,,Unknown,Unknown,,Unknown,Unknown,,Unknown,Unknown,Unknown,Unknown,Unknown,Unknown,Unknown,Unknown,Unknown,,,False,,Unknown,,,,Unknown,Unknown,Unknown,,,,Unknown,,Unknown,Unknown,,Unknown,Unknown,,Unknown,Unknown,Unknown,Unknown,Unknown,Unknown,Unknown,Unknown,Unknown,,,False,,Unknown,,,,Unknown,Unknown,Unknown,,,,Unknown,,Unknown,Unknown,,Unknown,Unknown,,Unknown,Unknown,Unknown,Unknown,Unknown,Unknown,Unknown,Unknown,Unknown,,,True,SLG,Kapton tape | UV-curable Glue,Air,,,False,1,False,,Unknown,Unknown,,Unknown,,,,,,100.0,AM 1.5,nan; nan,,False,,32.0,,,,,,,,,,,,,,,,,,,,,,,,,,,,,,,,,,False,,,,,,,,False,,,,True,ISOS-L-1,1,White LED,,,100.0,,nan; nan,,,Unknown,False,MPPT,nan; nan,,,25.0; 25.0,Unknown,,Air,,,nan; nan,,250.0,False,Unknown,12.3,False,81.0,,,,,,,,,0,,,,,False,,1,,,nan; nan,,,,0,,0000:00:00:00:00,0000:00:00:00:00,,,nan; nan,,,nan; nan,,False,,,False,,,,,,,,,,,False,,False,,False,,SLG Kapton tape | UV-curable Glue,264.73811123763517,2.422816466079526,Glass + UV glue
23479,23479,Lena Kuske,False,10.1002/solr.201800004,He et al.,06/02/2018,Solar RRL,True,Historic dataset on 2020 11 22_v7.xlsx,,E-NiO-npx,SLG | ITO | NiO-np | Perovskite | PCBM-60 | TiO2-c | Ag,,1.02,0,pin,False,,False,,nan; nan,,False,0,,,False,SLG | ITO,,,,,Unknown,,,,PCBM-60 | TiO2-c,,Unknown | Nb,,Spin-coating | Spin-coating,Unknown,Unknown,,,,Unknown,,Unknown,Unknown,,Unknown,Unknown,,Unknown,Unknown,Unknown,Unknown,Unknown,Unknown,Unknown,,Unknown,,,False,False,False,False,True,False,3,True,False,MA,1,Pb,1,I,3,,MAPbI,MAPbI3,,False,False,,,,1.6,False,Composition,,1,Spin-coating,Liquid,Unknown,,,,DMF; DMSO,4; 1,Unknown,Unknown,,Unknown,Unknown,,Unknown,Unknown,Unknown,Unknown,True,Chlorobenzene,,Unknown,,,100,10,Unknown,,,False,,Unknown,Unknown,Unknown,,,Unknown,Unknown,,,NiO-np,,,,Spin-coating,Unknown,Unknown,,,,Unknown,,Unknown,Unknown,,Unknown,Unknown,,Unknown,Unknown,Unknown,Unknown,Unknown,Unknown,Unknown,Unknown,Unknown,,,Ag,100,,,Evaporation,Unknown,Unknown,,,,Unknown,,Unknown,Unknown,,Unknown,Unknown,,Unknown,Unknown,Unknown,Unknown,Unknown,Unknown,Unknown,Unknown,Unknown,,,False,,Unknown,,,,Unknown,Unknown,Unknown,,,,Unknown,,Unknown,Unknown,,Unknown,Unknown,,Unknown,Unknown,Unknown,Unknown,Unknown,Unknown,Unknown,Unknown,Unknown,,,False,,Unknown,,,,Unknown,Unknown,Unknown,,,,Unknown,,Unknown,Unknown,,Unknown,Unknown,,Unknown,Unknown,Unknown,Unknown,Unknown,Unknown,Unknown,Unknown,Unknown,,,True,SLG,UV-glue,Unknown,,,True,50,False,,Unknown,Unknown,,Unknown,,,,,,100.0,AM 1.5,nan; nan,,False,,10.0,,,,,,,,1.07,21.88,0.79,18.49,,,,,1.06,21.83,0.77,17.82,,,,,,1.07,21.88,0.79,18.49,Reversed,Reversed,Reversed,Reversed,0.077052993,False,,,,,,,,False,,,,True,ISOS‐D‐3,1,Dark,,,0.0,,nan; nan,,,Unknown,False,Open circuit,nan; nan,,,85.0; 85.0,Unknown,,Air,,,nan; nan,85.0,500.0,False,Unknown,,False,92.0,,,,,,,,,0,,,,,False,,1,,,nan; nan,,,,0,,0000:00:00:00:00,0000:00:00:00:00,,,nan; nan,,,nan; nan,,False,,,False,,,,,,,,,,,False,,False,,False,,SLG UV-glue,1338.0861448555142,3.126484073843676,Glass + UV glue
23480,23480,Lena Kuske,False,10.1002/solr.201800004,He et al.,06/02/2018,Solar RRL,True,Historic dataset on 2020 11 22_v7.xlsx,,W-NiO-npx,SLG | ITO | NiO-np | Perovskite | PCBM-60 | TiO2-c | Ag,,1.02,0,pin,False,,False,,nan; nan,,False,0,,,False,SLG | ITO,,,,,Unknown,,,,PCBM-60 | TiO2-c,,Unknown | Nb,,Spin-coating | Spin-coating,Unknown,Unknown,,,,Unknown,,Unknown,Unknown,,Unknown,Unknown,,Unknown,Unknown,Unknown,Unknown,Unknown,Unknown,Unknown,,Unknown,,,False,False,False,False,True,False,3,True,False,MA,1,Pb,1,I,3,,MAPbI,MAPbI3,,False,False,,,,1.6,False,Composition,,1,Spin-coating,Liquid,Unknown,,,,DMF; DMSO,4; 1,Unknown,Unknown,,Unknown,Unknown,,Unknown,Unknown,Unknown,Unknown,True,Chlorobenzene,,Unknown,,,100,10,Unknown,,,False,,Unknown,Unknown,Unknown,,,Unknown,Unknown,,,NiO-np,,,,Spin-coating,Unknown,Unknown,,,,Unknown,,Unknown,Unknown,,Unknown,Unknown,,Unknown,Unknown,Unknown,Unknown,Unknown,Unknown,Unknown,Unknown,Unknown,,,Ag,100,,,Evaporation,Unknown,Unknown,,,,Unknown,,Unknown,Unknown,,Unknown,Unknown,,Unknown,Unknown,Unknown,Unknown,Unknown,Unknown,Unknown,Unknown,Unknown,,,False,,Unknown,,,,Unknown,Unknown,Unknown,,,,Unknown,,Unknown,Unknown,,Unknown,Unknown,,Unknown,Unknown,Unknown,Unknown,Unknown,Unknown,Unknown,Unknown,Unknown,,,False,,Unknown,,,,Unknown,Unknown,Unknown,,,,Unknown,,Unknown,Unknown,,Unknown,Unknown,,Unknown,Unknown,Unknown,Unknown,Unknown,Unknown,Unknown,Unknown,Unknown,,,True,SLG,UV-glue,Unknown,,,True,50,False,,Unknown,Unknown,,Unknown,,,,,,100.0,AM 1.5,nan; nan,,False,,10.0,,,,,,,,1.06,21.13,0.76,17.02,,,,,,,,,,,,,,1.06,21.13,0.76,17.02,Reversed,Reversed,Reversed,Reversed,,False,,,,,,,,False,,,,True,ISOS‐D‐3,1,Dark,,,0.0,,nan; nan,,,Unknown,False,Open circuit,nan; nan,,,85.0; 85.0,Unknown,,Air,,,nan; nan,85.0,500.0,False,Unknown,,False,42.0,,,160.0,,,,,,0,,,,,False,,1,,,nan; nan,,,,0,,0000:00:00:00:00,0000:00:00:00:00,,,nan; nan,,,nan; nan,,False,,,False,,,,,,,,,,,False,,False,,False,,SLG UV-glue,160.0,2.2041199826559246,Glass + UV glue
23982,23982,Mahmoud Hussein,False,10.1126/science.aad1015,Chen et al.,42307,Science,True,Historic dataset on 2020 11 22_v7.xlsx,,5,SLG | FTO | NiMgLiO-c | Perovskite | PCBM-60 | TiO2-c | Ag,,0.09,0,pin,False,,False,,nan; nan,,False,0,,,False,SLG | FTO,,,,,Unknown,,,,PCBM-60 | TiO2-c,100.0 | 20.0,Unknown | Nb,,Spin-coating | Spin-coating,Unknown,Unknown,,,,Unknown,,Unknown,Unknown,,Unknown,Unknown,,Unknown,Unknown,Unknown,Unknown,Unknown,Unknown,Unknown,,Unknown,,,False,False,False,False,True,False,3.0,True,False,MA,1,Pb,1,I,3,,MAPbI,MAPbI3,,False,False,,,450.0,1.6,False,Composition,,1,Spin-coating,Liquid,N2,,,,DMSO,1,Unknown,Unknown,,Unknown,Unknown,,Unknown,Unknown,Unknown,Unknown,True,Toluene,,Unknown,,,100,10,Unknown,,,False,,Unknown,Unknown,Unknown,,,Unknown,Unknown,,,NiMgLiO-c,50,,,Spray-coating,Unknown,Unknown,,,,Unknown,,Unknown,Unknown,,Unknown,Unknown,,Unknown,Unknown,Unknown,Unknown,Unknown,Unknown,Unknown,Unknown,Unknown,,,Ag,100,,,Evaporation,Unknown,Unknown,,,,Unknown,,Unknown,Unknown,,Unknown,Unknown,,Unknown,Unknown,Unknown,Unknown,Unknown,Unknown,Unknown,Unknown,Unknown,,,False,,Unknown,,,,Unknown,Unknown,Unknown,,,,Unknown,,Unknown,Unknown,,Unknown,Unknown,,Unknown,Unknown,Unknown,Unknown,Unknown,Unknown,Unknown,Unknown,Unknown,,,False,,Unknown,,,,Unknown,Unknown,Unknown,,,,Unknown,,Unknown,Unknown,,Unknown,Unknown,,Unknown,Unknown,Unknown,Unknown,Unknown,Unknown,Unknown,Unknown,Unknown,,,True,Glass,UV-glue,Unknown,,,False,1,False,,Unknown,Unknown,,Unknown,,,,,,100.0,AM 1.5,nan; nan,,False,,,,,,,,,,,,,,,,,,,,,,,,,,,,,,,,,,,,False,,,,,,,,False,,,,True,ISOS-D-1I,1,Dark,,,0.0,,nan; nan,,,Unknown,False,Open circuit,nan; nan,,,25.0; 25.0,Unknown,,Unknown,,,nan; nan,,1000.0,False,Unknown,,False,95.0,,,,,,,95.0,,0,,,,,False,,1,,,nan; nan,,,,0,,0000:00:00:00:00,0000:00:00:00:00,,,nan; nan,,,nan; nan,,False,,,False,,,,,,,,,,,False,,False,,False,,Glass UV-glue,4350.345478460221,3.638523747398572,Glass + UV glue
23983,23983,Mahmoud Hussein,False,10.1126/science.aad1015,Chen et al.,42307,Science,True,Historic dataset on 2020 11 22_v7.xlsx,,5,SLG | FTO | NiMgLiO-c | Perovskite | PCBM-60 | TiO2-c | Ag,,0.09,0,pin,False,,False,,nan; nan,,False,0,,,False,SLG | FTO,,,,,Unknown,,,,PCBM-60 | TiO2-c,100.0 | 20.0,Unknown | Nb,,Spin-coating | Spin-coating,Unknown,Unknown,,,,Unknown,,Unknown,Unknown,,Unknown,Unknown,,Unknown,Unknown,Unknown,Unknown,Unknown,Unknown,Unknown,,Unknown,,,False,False,False,False,True,False,3.0,True,False,MA,1,Pb,1,I,3,,MAPbI,MAPbI3,,False,False,,,450.0,1.6,False,Composition,,1,Spin-coating,Liquid,N2,,,,DMSO,1,Unknown,Unknown,,Unknown,Unknown,,Unknown,Unknown,Unknown,Unknown,True,Toluene,,Unknown,,,100,10,Unknown,,,False,,Unknown,Unknown,Unknown,,,Unknown,Unknown,,,NiMgLiO-c,50,,,Spray-coating,Unknown,Unknown,,,,Unknown,,Unknown,Unknown,,Unknown,Unknown,,Unknown,Unknown,Unknown,Unknown,Unknown,Unknown,Unknown,Unknown,Unknown,,,Ag,100,,,Evaporation,Unknown,Unknown,,,,Unknown,,Unknown,Unknown,,Unknown,Unknown,,Unknown,Unknown,Unknown,Unknown,Unknown,Unknown,Unknown,Unknown,Unknown,,,False,,Unknown,,,,Unknown,Unknown,Unknown,,,,Unknown,,Unknown,Unknown,,Unknown,Unknown,,Unknown,Unknown,Unknown,Unknown,Unknown,Unknown,Unknown,Unknown,Unknown,,,False,,Unknown,,,,Unknown,Unknown,Unknown,,,,Unknown,,Unknown,Unknown,,Unknown,Unknown,,Unknown,Unknown,Unknown,Unknown,Unknown,Unknown,Unknown,Unknown,Unknown,,,True,Glass,UV-glue,Unknown,,,False,1,False,,Unknown,Unknown,,Unknown,,,,,,100.0,AM 1.5,nan; nan,,False,,,,,,,,,,,,,,,,,,,,,,,,,,,,,,,,,,,,False,,,,,,,,False,,,,True,ISOS-L-2I,1,Light,,,100.0,,nan; nan,,,Unknown,True,Open circuit,nan; nan,,,50.0; 50.0,Unknown,,Unknown,,,nan; nan,,1000.0,False,Unknown,,False,90.0,,,,,,,90.0,,0,,,,,False,,1,,,nan; nan,,,,0,,0000:00:00:00:00,0000:00:00:00:00,,,nan; nan,,,nan; nan,,False,,,False,,,,,,,,,,,False,,False,,False,,Glass UV-glue,2117.904889901081,3.3259064530714695,Glass + UV glue
26626,26626,Michael Saliba,False,10.1038/NENERGY.2016.148,Wu et al.,42632,Nature Energy,True,Historic dataset on 2020 11 22_v7.xlsx,,GHJ,SLG | FTO | NiO-c | Perovskite | PCBM-60 | Ag,,1.022,0,pin,False,,False,,nan; nan,,False,0,,,False,SLG | FTO,,,,,Unknown,,,,PCBM-60,50,Unknown,,Spin-coating,Unknown,Unknown,,,,Unknown,,Unknown,Unknown,,Unknown,Unknown,,Unknown,Unknown,Unknown,Unknown,Unknown,Unknown,Unknown,,Unknown,,,False,False,False,False,True,False,3.0,True,False,FA; MA,0.85; 0.15,Pb,1,Br; I,0.45; 2.55,,FAMAPbBrI,FA0.85MA0.15PbBr0.45I2.55,,False,False,,,,,False,,,1,Spin-coating,Liquid,N2,,,,DMSO,1,Unknown,Unknown,,Unknown,Unknown,,Unknown,Unknown,Unknown,Unknown,True,Chlorobenzene; Toluene,,Unknown,,,100,15,Unknown,,,False,,Unknown,Unknown,Unknown,,,Unknown,Unknown,,,NiO-c,,Li; Mg,,Spray-coating,Unknown,Unknown,,,,Unknown,,Unknown,Unknown,,Unknown,Unknown,,Unknown,Unknown,Unknown,Unknown,Unknown,Unknown,Unknown,Unknown,Unknown,,,Ag,100,,,Evaporation,Unknown,Unknown,,,,Unknown,,Unknown,Unknown,,Unknown,Unknown,,Unknown,Unknown,Unknown,Unknown,Unknown,Unknown,Unknown,Unknown,Unknown,,,False,,Unknown,,,,Unknown,Unknown,Unknown,,,,Unknown,,Unknown,Unknown,,Unknown,Unknown,,Unknown,Unknown,Unknown,Unknown,Unknown,Unknown,Unknown,Unknown,Unknown,,,False,,Unknown,,,,Unknown,Unknown,Unknown,,,,Unknown,,Unknown,Unknown,,Unknown,Unknown,,Unknown,Unknown,Unknown,Unknown,Unknown,Unknown,Unknown,Unknown,Unknown,,,True,cover glass,UV-glue,Unknown,,,True,1,False,,Unknown,Unknown,,Ambient,,,,,,100.0,AM 1.5,nan; nan,,False,,,,,,,,,,1.08,21.98,0.79,18.75,,,,,,,,,,,,,,1.08,21.98,0.79,18.3,Reversed,Reversed,Reversed,Stabilised,,True,,,,18.3,,,,True,,21.96,,True,ISOS-L-1,1,Solar simulator,,,100.0,AM 1.5,nan; nan,,,Unknown,False,Open circuit,nan; nan,,,25.0; 25.0,Unknown,,Air,,,nan; nan,25.0,1000.0,False,Unknown,,False,90.0,,,,,,,90.0,,0,,,,,False,,1,,,nan; nan,,,,0,,0000:00:00:00:00,0000:00:00:00:00,,,nan; nan,,,nan; nan,,False,,,False,,,,,,,,,,,False,,False,,False,,cover glass UV-glue,2117.904889901081,3.3259064530714695,Glass + UV glue
30734,30734,Tobias Abzieher,False,10.1002/adma.201502610,Qin et al.,42332,Advanced Materials,True,Historic dataset on 2020 11 22_v7.xlsx,,,SLG | ITO | PEDOT:PSS | Perovskite | PCBM-60 | LiF | Al,,0.04,0,pin,False,,False,,nan; nan,,False,0,,,False,SLG | ITO,,,,,Unknown,,,,PCBM-60 | LiF,50.0 | 0.8,Unknown,,Spin-coating | Evaporation,Unknown,Unknown,,,,Unknown,,Unknown,Unknown,,Unknown,Unknown,,Unknown,Unknown,Unknown,Unknown,Unknown,Unknown,Unknown,,Unknown,,,False,False,False,False,True,False,3.0,True,False,MA,1,Pb,1,I,3,,MAPbI,MAPbI3,,False,False,,,350.0,1.6,False,Composition,,1,Spin-coating,Liquid,N2,,,,DMSO,1,Unknown,Unknown,,Unknown,Unknown,,Unknown,Unknown,Unknown,Unknown,True,Toluene,,Unknown,,,60; 100,15.0; 30.0,Unknown,,,False,,Unknown,Unknown,Unknown,,,Unknown,Unknown,,,PEDOT:PSS,50,,,Spin-coating,Unknown,Unknown,,,,Unknown,,Unknown,Unknown,,Unknown,Unknown,,Unknown,Unknown,Unknown,Unknown,Unknown,Unknown,Unknown,Unknown,Unknown,,,Al,100,,,Evaporation,Unknown,Unknown,,,,Unknown,,Unknown,Unknown,,Unknown,Unknown,,Unknown,Unknown,Unknown,Unknown,Unknown,Unknown,Unknown,Unknown,Unknown,,,False,,Unknown,,,,Unknown,Unknown,Unknown,,,,Unknown,,Unknown,Unknown,,Unknown,Unknown,,Unknown,Unknown,Unknown,Unknown,Unknown,Unknown,Unknown,Unknown,Unknown,,,False,,Unknown,,,,Unknown,Unknown,Unknown,,,,Unknown,,Unknown,Unknown,,Unknown,Unknown,,Unknown,Unknown,Unknown,Unknown,Unknown,Unknown,Unknown,Unknown,Unknown,,,True,cover glass,UV-glue,N2,,,True,12,False,,Unknown,Unknown,,Unknown,,,,,,100.0,AM 1.5,nan; nan,,False,,50.0,,,,,,,,0.98,20.79,0.65,13.24,,,,,0.98,20.9,0.65,13.38,,,,,,0.98,20.79,0.65,13.24,Reversed,Reversed,Reversed,Reversed,0.015920971,False,,,,,,,,True,,20.3,,True,ISOS-L-1I,1,Xenon,,,100.0,,nan; nan,,,Unknown,False,Open circuit,nan; nan,,,25.0; 25.0,Unknown,,Unknown,,,nan; nan,,1000.0,False,Unknown,,False,69.0,,,535.0,,,,69.0,,0,,,,,False,,1,,,nan; nan,,,,0,,0000:00:00:00:00,0000:00:00:00:00,,,nan; nan,,,nan; nan,,False,,,False,,,,,,,,,,,False,,False,,False,,cover glass UV-glue,535.0,2.7283537820212285,Glass + UV glue
30735,30735,Tobias Abzieher,False,10.1002/adma.201502610,Qin et al.,42332,Advanced Materials,True,Historic dataset on 2020 11 22_v7.xlsx,,,SLG | ITO | PEDOT:PSS | Perovskite | PCBM-60 | LiF | Al,,0.04,0,pin,False,,False,,nan; nan,,False,0,,,False,SLG | ITO,,,,,Unknown,,,,PCBM-60 | LiF,50.0 | 0.8,Unknown,,Spin-coating | Evaporation,Unknown,Unknown,,,,Unknown,,Unknown,Unknown,,Unknown,Unknown,,Unknown,Unknown,Unknown,Unknown,Unknown,Unknown,Unknown,,Unknown,,,False,False,False,False,True,False,3.0,True,False,MA,1,Pb,1,I,3,,MAPbI,MAPbI3,,False,False,,,350.0,1.6,False,Composition,,1,Spin-coating,Liquid,Air,,,,DMSO,1,Unknown,Unknown,,Unknown,Unknown,,Unknown,Unknown,Unknown,Unknown,True,Toluene,,Unknown,,,60; 100,15.0; 30.0,Unknown,,,False,,Unknown,Unknown,Unknown,,,Unknown,Unknown,,,PEDOT:PSS,50,,,Spin-coating,Unknown,Unknown,,,,Unknown,,Unknown,Unknown,,Unknown,Unknown,,Unknown,Unknown,Unknown,Unknown,Unknown,Unknown,Unknown,Unknown,Unknown,,,Al,100,,,Evaporation,Unknown,Unknown,,,,Unknown,,Unknown,Unknown,,Unknown,Unknown,,Unknown,Unknown,Unknown,Unknown,Unknown,Unknown,Unknown,Unknown,Unknown,,,False,,Unknown,,,,Unknown,Unknown,Unknown,,,,Unknown,,Unknown,Unknown,,Unknown,Unknown,,Unknown,Unknown,Unknown,Unknown,Unknown,Unknown,Unknown,Unknown,Unknown,,,False,,Unknown,,,,Unknown,Unknown,Unknown,,,,Unknown,,Unknown,Unknown,,Unknown,Unknown,,Unknown,Unknown,Unknown,Unknown,Unknown,Unknown,Unknown,Unknown,Unknown,,,True,cover glass,UV-glue,N2,,,True,12,False,,Unknown,Unknown,,Unknown,,,,,,100.0,AM 1.5,nan; nan,,False,,50.0,,,,,,,,0.98,21.66,0.64,13.52,,,,,0.98,21.84,0.64,13.62,,,,,,0.98,21.66,0.64,13.52,Reversed,Reversed,Reversed,Reversed,0.015768165,False,,,,,,,,False,,,,True,ISOS-L-1I,1,Xenon,,,100.0,,nan; nan,,,Unknown,False,Open circuit,nan; nan,,,25.0; 25.0,Unknown,,Unknown,,,nan; nan,,500.0,False,Unknown,,False,12.0,,,230.0,,,,,,0,,,,,False,,1,,,nan; nan,,,,0,,0000:00:00:00:00,0000:00:00:00:00,,,nan; nan,,,nan; nan,,False,,,False,,,,,,,,,,,False,,False,,False,,cover glass UV-glue,230.0,2.361727836017593,Glass + UV glue
31276,31276,Tobias Abzieher,False,10.1038/s41467-018-05454-4,Lee et al.,43307,Nature Communications,True,Historic dataset on 2020 11 22_v7.xlsx,,,SLG | ITO | SnO2-c | Perovskite | Spiro-MeOTAD | Ag,,0.1,0,nip,False,,False,,nan; nan,,False,0,,,False,SLG | ITO,,,,,Unknown,,,,SnO2-c,,Unknown,,Spin-coating,Unknown,Unknown,,,,Unknown,,Unknown,Unknown,,Unknown,Unknown,,Unknown,Unknown,Unknown,Unknown,Unknown,Unknown,Unknown,,Unknown,,,False,False,False,False,True,False,3.0,True,False,FA,1,Pb,1,I,3,,FAPbI,FAPbI3,,False,False,,,,1.48,False,Composition,807.0,1,Spin-coating,Liquid,Dry air,,,,DMF; NNP,6; 1,Unknown,Unknown,,Unknown,Unknown,,Unknown,Unknown,Unknown,Unknown,True,Diethyl ether,,Unknown,,,100; 150,1.0; 10.0,Unknown,,,False,,Unknown,Unknown,Unknown,,,Unknown,Unknown,,,Spiro-MeOTAD,,Li-TFSI; TBP,,Spin-coating,Unknown,Unknown,,,,Unknown,,Unknown,Unknown,,Unknown,Unknown,,Unknown,Unknown,Unknown,Unknown,Unknown,Unknown,Unknown,Unknown,Unknown,,,Ag,100,,,Evaporation,Unknown,Unknown,,,,Unknown,,Unknown,Unknown,,Unknown,Unknown,,Unknown,Unknown,Unknown,Unknown,Unknown,Unknown,Unknown,Unknown,Unknown,,,False,,Unknown,,,,Unknown,Unknown,Unknown,,,,Unknown,,Unknown,Unknown,,Unknown,Unknown,,Unknown,Unknown,Unknown,Unknown,Unknown,Unknown,Unknown,Unknown,Unknown,,,False,,Unknown,,,,Unknown,Unknown,Unknown,,,,Unknown,,Unknown,Unknown,,Unknown,Unknown,,Unknown,Unknown,Unknown,Unknown,Unknown,Unknown,Unknown,Unknown,Unknown,,,True,glass,uv glue,Unknown,,,False,1,False,,Unknown,Unknown,,Air,,,,,,100.0,AM 1.5,nan; nan,,False,,100.0,,,,,,,,,,,,,,,,,,,,,,,,,,,,,,,,,,False,,,,,,,,False,,,,True,ISOS-L-1,1,Halogen,,,90.0,,nan; nan,,,Unknown,False,Open circuit,nan; nan,,,40.0; 40.0,Unknown,,Air,,,nan; nan,50.0,500.0,False,Unknown,,False,52.0,,,14.0,,,,,,0,,,,,False,,1,,,nan; nan,,,,0,,0000:00:00:00:00,0000:00:00:00:00,,,nan; nan,,,nan; nan,,False,,,False,,,,,,,,,,,False,,False,,False,,glass uv glue,14.0,1.146128035678238,Glass + UV glue
31277,31277,Tobias Abzieher,False,10.1038/s41467-018-05454-4,Lee et al.,43307,Nature Communications,True,Historic dataset on 2020 11 22_v7.xlsx,,,SLG | ITO | SnO2-c | Perovskite | Spiro-MeOTAD | Ag,,0.1,0,nip,False,,False,,nan; nan,,False,0,,,False,SLG | ITO,,,,,Unknown,,,,SnO2-c,,Unknown,,Spin-coating,Unknown,Unknown,,,,Unknown,,Unknown,Unknown,,Unknown,Unknown,,Unknown,Unknown,Unknown,Unknown,Unknown,Unknown,Unknown,,Unknown,,,False,False,False,True,True,False,3.0,True,False,Cs; FA,0.02; 0.98,Pb,1,I,3,,CsFAPbI,Cs0.02FA0.98PbI3,,False,False,PEA2PbI4,1.67 mol%,,,False,,809.0,1,Spin-coating,Liquid,Dry air,,,,DMF; NNP,6; 1,Unknown,Unknown,,Unknown,Unknown,,Unknown,Unknown,Unknown,Unknown,True,Diethyl ether,,Unknown,,,80; 150,1.0; 20.0,Unknown,,,False,,Unknown,Unknown,Unknown,,,Unknown,Unknown,,,Spiro-MeOTAD,,Li-TFSI; TBP,,Spin-coating,Unknown,Unknown,,,,Unknown,,Unknown,Unknown,,Unknown,Unknown,,Unknown,Unknown,Unknown,Unknown,Unknown,Unknown,Unknown,Unknown,Unknown,,,Ag,100,,,Evaporation,Unknown,Unknown,,,,Unknown,,Unknown,Unknown,,Unknown,Unknown,,Unknown,Unknown,Unknown,Unknown,Unknown,Unknown,Unknown,Unknown,Unknown,,,False,,Unknown,,,,Unknown,Unknown,Unknown,,,,Unknown,,Unknown,Unknown,,Unknown,Unknown,,Unknown,Unknown,Unknown,Unknown,Unknown,Unknown,Unknown,Unknown,Unknown,,,False,,Unknown,,,,Unknown,Unknown,Unknown,,,,Unknown,,Unknown,Unknown,,Unknown,Unknown,,Unknown,Unknown,Unknown,Unknown,Unknown,Unknown,Unknown,Unknown,Unknown,,,True,glass,uv glue,Unknown,,,False,1,False,,Unknown,Unknown,,Air,,,,,,100.0,AM 1.5,nan; nan,,False,,100.0,,,,,,,,,,,,,,,,,,,,,,,,,,,,,,,,,,False,,,,,,,,False,,,,True,ISOS-L-1,1,Halogen,,,90.0,,nan; nan,,,Unknown,False,Open circuit,nan; nan,,,40.0; 40.0,Unknown,,Air,,,nan; nan,50.0,500.0,False,Unknown,,False,72.0,,,49.0,,,,,,0,,,,,False,,1,,,nan; nan,,,,0,,0000:00:00:00:00,0000:00:00:00:00,,,nan; nan,,,nan; nan,,False,,,False,,,,,,,,,,,False,,False,,False,,glass uv glue,49.0,1.6901960800285136,Glass + UV glue
31396,31396,Tobias Abzieher,False,10.1021/acs.jpcc.6b09412,Kim et al.,42702,The Journal of Physical Chemistry C,True,Historic dataset on 2020 11 22_v7.xlsx,,,SLG | FTO | TiO2-c | TiO2-mp | Perovskite | Spiro-MeOTAD | Au,,0.13,0,nip,False,,False,,nan; nan,,False,0,,,False,SLG | FTO,,,,,Unknown,,,,TiO2-c | TiO2-mp,,Unknown,,Spin-coating | Spin-coating,Unknown,Unknown,,,,Unknown,,Unknown,Unknown,,Unknown,Unknown,,Unknown,Unknown,Unknown,Unknown,Unknown,Unknown,Unknown,,Unknown,,,False,False,False,False,True,False,3.0,True,False,MA,1,Pb,1,I,3,,MAPbI,MAPbI3,,False,False,,,,1.6,False,Composition,,1,Spin-coating,Liquid,Air,,,,DMSO,1,Unknown,Unknown,,Unknown,Unknown,,Unknown,Unknown,Unknown,Unknown,True,Diethyl ether,,Unknown,,,65; 100,1.0; 30.0,Unknown,,,False,,Unknown,Unknown,Unknown,,,Unknown,Unknown,,,Spiro-MeOTAD,,Li-TFSI; TBP,,Spin-coating,Unknown,Unknown,,,,Unknown,,Unknown,Unknown,,Unknown,Unknown,,Unknown,Unknown,Unknown,Unknown,Unknown,Unknown,Unknown,Unknown,Unknown,,,Au,,,,Evaporation,Unknown,Unknown,,,,Unknown,,Unknown,Unknown,,Unknown,Unknown,,Unknown,Unknown,Unknown,Unknown,Unknown,Unknown,Unknown,Unknown,Unknown,,,False,,Unknown,,,,Unknown,Unknown,Unknown,,,,Unknown,,Unknown,Unknown,,Unknown,Unknown,,Unknown,Unknown,Unknown,Unknown,Unknown,Unknown,Unknown,Unknown,Unknown,,,False,,Unknown,,,,Unknown,Unknown,Unknown,,,,Unknown,,Unknown,Unknown,,Unknown,Unknown,,Unknown,Unknown,Unknown,Unknown,Unknown,Unknown,Unknown,Unknown,Unknown,,,True,Cover glass,UV-glue,Unknown,,,True,1,False,,Unknown,Unknown,,Air,,,,,,100.0,AM 1.5,nan; nan,,False,,,,,,,,,,1.05,21.0,0.74,14.2,,,,,,,,,,,,,,1.05,21.0,0.74,14.2,Reversed,Reversed,Reversed,Reversed,,False,,,,,,,,False,,,,True,ISOS-L-1,1,White LED,,,100.0,,nan; nan,,,Unknown,False,Open circuit,nan; nan,,,45.0; 45.0,Unknown,,Air,,,nan; nan,45.0,300.0,False,Unknown,14.2,False,45.0,,,23.0,,,,,,0,,,,,False,,1,,,nan; nan,,,,0,,0000:00:00:00:00,0000:00:00:00:00,,,nan; nan,,,nan; nan,,False,,,False,,,,,,,,,,,False,,False,,False,,Cover glass UV-glue,23.0,1.3617278360175928,Glass + UV glue
31397,31397,Tobias Abzieher,False,10.1021/acs.jpcc.6b09412,Kim et al.,42702,The Journal of Physical Chemistry C,True,Historic dataset on 2020 11 22_v7.xlsx,,,SLG | FTO | TiO2-c | Perovskite | Spiro-MeOTAD | Au,,0.13,0,nip,False,,False,,nan; nan,,False,0,,,False,SLG | FTO,,,,,Unknown,,,,TiO2-c,,Unknown,,Spin-coating,Unknown,Unknown,,,,Unknown,,Unknown,Unknown,,Unknown,Unknown,,Unknown,Unknown,Unknown,Unknown,Unknown,Unknown,Unknown,,Unknown,,,False,False,False,False,True,False,3.0,True,False,MA,1,Pb,1,I,3,,MAPbI,MAPbI3,,False,False,,,,1.6,False,Composition,,1,Spin-coating,Liquid,Air,,,,DMSO,1,Unknown,Unknown,,Unknown,Unknown,,Unknown,Unknown,Unknown,Unknown,True,Diethyl ether,,Unknown,,,65; 100,1.0; 30.0,Unknown,,,False,,Unknown,Unknown,Unknown,,,Unknown,Unknown,,,Spiro-MeOTAD,,Li-TFSI; TBP,,Spin-coating,Unknown,Unknown,,,,Unknown,,Unknown,Unknown,,Unknown,Unknown,,Unknown,Unknown,Unknown,Unknown,Unknown,Unknown,Unknown,Unknown,Unknown,,,Au,,,,Evaporation,Unknown,Unknown,,,,Unknown,,Unknown,Unknown,,Unknown,Unknown,,Unknown,Unknown,Unknown,Unknown,Unknown,Unknown,Unknown,Unknown,Unknown,,,False,,Unknown,,,,Unknown,Unknown,Unknown,,,,Unknown,,Unknown,Unknown,,Unknown,Unknown,,Unknown,Unknown,Unknown,Unknown,Unknown,Unknown,Unknown,Unknown,Unknown,,,False,,Unknown,,,,Unknown,Unknown,Unknown,,,,Unknown,,Unknown,Unknown,,Unknown,Unknown,,Unknown,Unknown,Unknown,Unknown,Unknown,Unknown,Unknown,Unknown,Unknown,,,True,Cover glass,UV-glue,Unknown,,,True,1,False,,Unknown,Unknown,,Air,,,,,,100.0,AM 1.5,nan; nan,,False,,,,,,,,,,1.05,19.3,0.74,14.0,,,,,,,,,,,,,,1.05,19.3,0.74,14.0,Reversed,Reversed,Reversed,Reversed,,False,,,,,,,,False,,,,True,ISOS-L-1,1,White LED,,,100.0,,nan; nan,,,Unknown,False,Open circuit,nan; nan,,,45.0; 45.0,Unknown,,Air,,,nan; nan,45.0,295.0,False,Unknown,14.0,False,50.0,,,21.0,,,,,,0,,,,,False,,1,,,nan; nan,,,,0,,0000:00:00:00:00,0000:00:00:00:00,,,nan; nan,,,nan; nan,,False,,,False,,,,,,,,,,,False,,False,,False,,Cover glass UV-glue,21.0,1.3222192947339193,Glass + UV glue
