Repository: MiriEsh/Perovskite-encapsulation-comparison

The Perovskite encapsulation comparison python code takes the data downloaded from the Material Zone Perovskite Project and compares the stability of different encapsulations.

No pip install is needed - in order to get the out-put files all you need to do is run the code.
There are 2 input csv files needed to run this code: 'Perovsite database query.csv' (contains the data as downloaded from the Material Zone project) and 'Manual additions.csv' (contains corrections\additions to any of the lines in the Material Zone project).  
The output files are:
'Experiments_with_T80_greater_than_100.csv', 
'Experiments_with_T80_for_supp.csv', 
'Experiments_with_Encap_and_stability.csv',

File: outputs/Experiments_with_Encap_and_stability.csv (part 9 of 15)
31398,31398,Tobias Abzieher,False,10.1021/acs.jpcc.6b09412,Kim et al.,42702,The Journal of Physical Chemistry C,True,Historic dataset on 2020 11 22_v7.xlsx,,,SLG | ITO | PEDOT:PSS | Perovskite | PCBM-60 | Au,,0.13,0,pin,False,,False,,nan; nan,,False,0,,,False,SLG | ITO,,,,,Unknown,,,,PCBM-60,,Unknown,,Spin-coating,Unknown,Unknown,,,,Unknown,,Unknown,Unknown,,Unknown,Unknown,,Unknown,Unknown,Unknown,Unknown,Unknown,Unknown,Unknown,,Unknown,,,False,False,False,False,True,False,3.0,True,False,MA,1,Pb,1,I,3,,MAPbI,MAPbI3,,False,False,,,,1.6,False,Composition,,1,Spin-coating,Liquid,Air,,,,DMSO,1,Unknown,Unknown,,Unknown,Unknown,,Unknown,Unknown,Unknown,Unknown,True,Diethyl ether,,Unknown,,,65; 100,1.0; 30.0,Unknown,,,False,,Unknown,Unknown,Unknown,,,Unknown,Unknown,,,PEDOT:PSS,,,,Spin-coating,Unknown,Unknown,,,,Unknown,,Unknown,Unknown,,Unknown,Unknown,,Unknown,Unknown,Unknown,Unknown,Unknown,Unknown,Unknown,Unknown,Unknown,,,Au,,,,Evaporation,Unknown,Unknown,,,,Unknown,,Unknown,Unknown,,Unknown,Unknown,,Unknown,Unknown,Unknown,Unknown,Unknown,Unknown,Unknown,Unknown,Unknown,,,False,,Unknown,,,,Unknown,Unknown,Unknown,,,,Unknown,,Unknown,Unknown,,Unknown,Unknown,,Unknown,Unknown,Unknown,Unknown,Unknown,Unknown,Unknown,Unknown,Unknown,,,False,,Unknown,,,,Unknown,Unknown,Unknown,,,,Unknown,,Unknown,Unknown,,Unknown,Unknown,,Unknown,Unknown,Unknown,Unknown,Unknown,Unknown,Unknown,Unknown,Unknown,,,True,Cover glass,UV-glue,Unknown,,,True,1,False,,Unknown,Unknown,,Air,,,,,,100.0,AM 1.5,nan; nan,,False,,,,,,,,,,0.96,14.3,0.57,8.0,,,,,,,,,,,,,,0.96,14.3,0.57,8.0,Reversed,Reversed,Reversed,Reversed,,False,,,,,,,,False,,,,True,ISOS-L-1,1,White LED,,,100.0,,nan; nan,,,Unknown,False,Open circuit,nan; nan,,,45.0; 45.0,Unknown,,Air,,,nan; nan,45.0,300.0,False,Unknown,8.0,False,14.0,,,42.0,,,,,,0,,,,,False,,1,,,nan; nan,,,,0,,0000:00:00:00:00,0000:00:00:00:00,,,nan; nan,,,nan; nan,,False,,,False,,,,,,,,,,,False,,False,,False,,Cover glass UV-glue,42.0,1.6232492903979006,Glass + UV glue
31399,31399,Tobias Abzieher,False,10.1021/acs.jpcc.6b09412,Kim et al.,42702,The Journal of Physical Chemistry C,True,Historic dataset on 2020 11 22_v7.xlsx,,,SLG | FTO | NiO-c | Perovskite | PCBM-60 | Au,,0.13,0,pin,False,,False,,nan; nan,,False,0,,,False,SLG | FTO,,,,,Unknown,,,,PCBM-60,,Unknown,,Spin-coating,Unknown,Unknown,,,,Unknown,,Unknown,Unknown,,Unknown,Unknown,,Unknown,Unknown,Unknown,Unknown,Unknown,Unknown,Unknown,,Unknown,,,False,False,False,False,True,False,3.0,True,False,MA,1,Pb,1,I,3,,MAPbI,MAPbI3,,False,False,,,,1.6,False,Composition,,1,Spin-coating,Liquid,Air,,,,DMSO,1,Unknown,Unknown,,Unknown,Unknown,,Unknown,Unknown,Unknown,Unknown,True,Diethyl ether,,Unknown,,,65; 100,1.0; 30.0,Unknown,,,False,,Unknown,Unknown,Unknown,,,Unknown,Unknown,,,NiO-c,,,,Spin-coating,Unknown,Unknown,,,,Unknown,,Unknown,Unknown,,Unknown,Unknown,,Unknown,Unknown,Unknown,Unknown,Unknown,Unknown,Unknown,Unknown,Unknown,,,Au,,,,Evaporation,Unknown,Unknown,,,,Unknown,,Unknown,Unknown,,Unknown,Unknown,,Unknown,Unknown,Unknown,Unknown,Unknown,Unknown,Unknown,Unknown,Unknown,,,False,,Unknown,,,,Unknown,Unknown,Unknown,,,,Unknown,,Unknown,Unknown,,Unknown,Unknown,,Unknown,Unknown,Unknown,Unknown,Unknown,Unknown,Unknown,Unknown,Unknown,,,False,,Unknown,,,,Unknown,Unknown,Unknown,,,,Unknown,,Unknown,Unknown,,Unknown,Unknown,,Unknown,Unknown,Unknown,Unknown,Unknown,Unknown,Unknown,Unknown,Unknown,,,True,Cover glass,UV-glue,Unknown,,,True,1,False,,Unknown,Unknown,,Air,,,,,,100.0,AM 1.5,nan; nan,,False,,,,,,,,,,1.0,14.8,0.47,7.1,,,,,,,,,,,,,,1.0,14.8,0.47,7.1,Reversed,Reversed,Reversed,Reversed,,False,,,,,,,,False,,,,True,ISOS-L-1,1,White LED,,,100.0,,nan; nan,,,Unknown,False,Open circuit,nan; nan,,,45.0; 45.0,Unknown,,Air,,,nan; nan,45.0,300.0,False,Unknown,7.1,False,69.0,,,103.0,,,,,,0,,,,,False,,1,,,nan; nan,,,,0,,0000:00:00:00:00,0000:00:00:00:00,,,nan; nan,,,nan; nan,,False,,,False,,,,,,,,,,,False,,False,,False,,Cover glass UV-glue,103.0,2.012837224705172,Glass + UV glue
31594,31594,Tobias Abzieher,False,10.1039/c6cp03388a,Ito et al.,42552,Physical Chemistry Chemical Physics,True,Historic dataset on 2020 11 22_v7.xlsx,,,SLG | FTO | TiO2-c | TiO2-mp | ZrO2-mp | Perovskite | Carbon,,0.16,0,nip,False,,False,,nan; nan,,False,0,,,False,SLG | FTO,,,,,Unknown,,,,TiO2-c | TiO2-mp | ZrO2-mp,nan | 1000.0 | 4500.0,Unknown,,Spray-pyrolys | Screen printing | Screen printing,Unknown,Unknown,,,,Unknown,,Unknown,Unknown,,Unknown,Unknown,,Unknown,Unknown,Unknown,Unknown,Unknown,Unknown,Unknown,,Unknown,,,False,False,False,False,True,False,3.0,True,False,MA,1,Pb,1,I,3,,MAPbI,MAPbI3,,False,False,,,,1.6,False,Composition,,2,Dropcasting >> CBD,Liquid >> Liquid,Unknown,,,,DMF >> IPA,1 >> 1,Unknown,Unknown,,Unknown,Unknown,,Unknown,Unknown,Unknown,Unknown,False,Unknown,,Unknown,,,70.0 >> 70.0,30.0 >> 30.0,Unknown,,,False,,Unknown,Unknown,Unknown,,,Unknown,Unknown,,,none,,,,Unknown,Unknown,Unknown,,,,Unknown,,Unknown,Unknown,,Unknown,Unknown,,Unknown,Unknown,Unknown,Unknown,Unknown,Unknown,Unknown,Unknown,Unknown,,,Carbon,12500,,,Screen printing,Unknown,Unknown,,,,Unknown,,Unknown,Unknown,,Unknown,Unknown,,Unknown,Unknown,Unknown,Unknown,Unknown,Unknown,Unknown,Unknown,Unknown,,,False,,Unknown,,,,Unknown,Unknown,Unknown,,,,Unknown,,Unknown,Unknown,,Unknown,Unknown,,Unknown,Unknown,Unknown,Unknown,Unknown,Unknown,Unknown,Unknown,Unknown,,,False,,Unknown,,,,Unknown,Unknown,Unknown,,,,Unknown,,Unknown,Unknown,,Unknown,Unknown,,Unknown,Unknown,Unknown,Unknown,Unknown,Unknown,Unknown,Unknown,Unknown,,,True,Glass plate,UV-glue (3035B ThreeBond Holdings),Unknown,,,True,5,False,,Unknown,Unknown,,Unknown,,,,,,100.0,AM 1.5,nan; nan,,False,,,,,,,,,,0.85,6.35,0.439,2.47,,,,,,,,,,,,,,0.85,6.35,0.439,2.47,Reversed,Reversed,Reversed,Reversed,,False,,,,,,,,False,,,,True,ISOS-D-1,1,Dark,,,0.0,,nan; nan,,,Unknown,False,Open circuit,nan; nan,,,25.0; 25.0,Unknown,,Air,,,nan; nan,,370.0,False,Unknown,,False,94.0,,,,,,,,,0,,,,,False,,1,,,nan; nan,,,,0,,0000:00:00:00:00,0000:00:00:00:00,,,nan; nan,,,nan; nan,,False,,,False,,,,,,,,,,,False,,False,,False,,Glass plate UV-glue (3035B ThreeBond Holdings),1334.3446511060515,3.1252680190417457,Glass + UV glue
31596,31596,Tobias Abzieher,False,10.1039/c6cp03388a,Ito et al.,42552,Physical Chemistry Chemical Physics,True,Historic dataset on 2020 11 22_v7.xlsx,,,SLG | FTO | TiO2-c | TiO2-mp | ZrO2-mp | Perovskite | Carbon,,0.16,0,nip,False,,False,,nan; nan,,False,0,,,False,SLG | FTO,,,,,Unknown,,,,TiO2-c | TiO2-mp | ZrO2-mp,nan | 1000.0 | 4500.0,Unknown,,Spray-pyrolys | Screen printing | Screen printing,Unknown,Unknown,,,,Unknown,,Unknown,Unknown,,Unknown,Unknown,,Unknown,Unknown,Unknown,Unknown,Unknown,Unknown,Unknown,,Unknown,,,False,False,False,False,True,False,3.0,True,False,MA,1,Pb,1,I,3,,MAPbI,MAPbI3,,False,False,,,,1.6,False,Composition,,2,Dropcasting >> CBD,Liquid >> Liquid,Unknown,,,,DMF >> IPA,1 >> 1,Unknown,Unknown,,Unknown,Unknown,,Unknown,Unknown,Unknown,Unknown,False,Unknown,,Unknown,,,70.0 >> 70.0,30.0 >> 30.0,Unknown,,,False,,Unknown,Unknown,Unknown,,,Unknown,Unknown,,,none,,,,Unknown,Unknown,Unknown,,,,Unknown,,Unknown,Unknown,,Unknown,Unknown,,Unknown,Unknown,Unknown,Unknown,Unknown,Unknown,Unknown,Unknown,Unknown,,,Carbon,12500,,,Screen printing,Unknown,Unknown,,,,Unknown,,Unknown,Unknown,,Unknown,Unknown,,Unknown,Unknown,Unknown,Unknown,Unknown,Unknown,Unknown,Unknown,Unknown,,,False,,Unknown,,,,Unknown,Unknown,Unknown,,,,Unknown,,Unknown,Unknown,,Unknown,Unknown,,Unknown,Unknown,Unknown,Unknown,Unknown,Unknown,Unknown,Unknown,Unknown,,,False,,Unknown,,,,Unknown,Unknown,Unknown,,,,Unknown,,Unknown,Unknown,,Unknown,Unknown,,Unknown,Unknown,Unknown,Unknown,Unknown,Unknown,Unknown,Unknown,Unknown,,,True,Glass plate,UV-glue (3035B ThreeBond Holdings),Unknown,,,True,5,False,,Unknown,Unknown,,Unknown,,,,,,100.0,AM 1.5,nan; nan,,False,,,,,,,,,,0.85,6.35,0.439,2.47,,,,,,,,,,,,,,0.85,6.35,0.439,2.47,Reversed,Reversed,Reversed,Reversed,,False,,,,,,,,False,,,,True,ISOS-L-1,1,Xenon,,,100.0,,nan; nan,,,Unknown,False,Open circuit,nan; nan,,,25.0; 25.0,Unknown,,Air,,,nan; nan,,370.0,False,Unknown,,False,36.0,,,5.0,,,,,,0,,,,,False,,1,,,nan; nan,,,,0,,0000:00:00:00:00,0000:00:00:00:00,,,nan; nan,,,nan; nan,,False,,,False,,,,,,,,,,,False,,False,,False,,Glass plate UV-glue (3035B ThreeBond Holdings),5.0,0.6989700043360189,Glass + UV glue
33062,33062,Waqas Zia,False,10.1016/j.cej.2019.122830,Murugesan et al.,43721,Chemical Engineering Journal,True,Historic dataset on 2020 11 22_v7.xlsx,,RCP-BTT + dopant,SLG | FTO | TiO2-c | TiO2-mp | Perovskite | RCP-BTT | Au,,0.09,0,nip,False,,False,,nan; nan,,False,0,,,False,SLG | FTO,,,,,Unknown,,,,TiO2-c | TiO2-mp,nan | 120.0,Unknown | Li-TFSI,,Spray-pyrolys | Spin-coating,Unknown,Unknown,,,,Unknown,,Unknown,Unknown,,Unknown,Unknown,,Unknown,Unknown,Unknown,Unknown,Unknown,Unknown,Unknown,,Unknown,,,False,False,False,False,True,False,3.0,True,False,Cs; FA; MA,0.05; 0.79; 0.16,Pb,1,Br; I,0.51; 2.49,PbI2,CsFAMAPbBrI,Cs0.05FA0.79MA0.16PbBr0.51I2.49,,False,False,,,,,False,,786.0,1,Spin-coating,Liquid,Unknown,,,,DMF; DMSO,4; 1,Unknown,Unknown,,Unknown,Unknown,,Unknown,Unknown,Unknown,Unknown,True,Chlorobenzene,,Unknown,,,100,60,Unknown,,,False,,Unknown,Unknown,Unknown,,,Unknown,Unknown,,,RCP-BTT,,Li-TFSI; TBP,,Spin-coating,Unknown,Unknown,,,,Unknown,,Unknown,Unknown,,Unknown,Unknown,,Unknown,Unknown,Unknown,Unknown,Unknown,Unknown,Unknown,Unknown,Unknown,,,Au,80,,,Evaporation,Unknown,Unknown,,,,Unknown,,Unknown,Unknown,,Unknown,Unknown,,Unknown,Unknown,Unknown,Unknown,Unknown,Unknown,Unknown,Unknown,Unknown,,,False,,Unknown,,,,Unknown,Unknown,Unknown,,,,Unknown,,Unknown,Unknown,,Unknown,Unknown,,Unknown,Unknown,Unknown,Unknown,Unknown,Unknown,Unknown,Unknown,Unknown,,,False,,Unknown,,,,Unknown,Unknown,Unknown,,,,Unknown,,Unknown,Unknown,,Unknown,Unknown,,Unknown,Unknown,Unknown,Unknown,Unknown,Unknown,Unknown,Unknown,Unknown,,,True,polyimide tape Glass UV Glue,Unknown,Unknown,,,True,1,False,,Unknown,Unknown,,Unknown,,,,,,100.0,AM 1.5,nan; nan,,False,,,,,,,,,,1.09,19.41,0.69,14.57,,,,,1.08,19.49,0.63,13.14,,,,,,1.09,19.41,0.69,14.21,Reversed,Reversed,Reversed,Stabilised,0.230727129,True,,,,14.21,,,,True,,15.5,,True,ISOS‐D‐3,1,Dark,,,0.0,,nan; nan,,,Unknown,False,Open circuit,nan; nan,,,85.0; 85.0,Unknown,,Air,,,nan; nan,85.0,150.0,False,Unknown,,False,35.0,,,,,,,,,0,,,,,False,,1,,,nan; nan,,,,0,,0000:00:00:00:00,0000:00:00:00:00,,,nan; nan,,,nan; nan,,False,,,False,,,,,,,,,,,False,,False,,False,,polyimide tape Glass UV Glue Unknown,31.88305134368847,1.5035598785431308,Glass + UV glue
33064,33064,Waqas Zia,False,10.1016/j.cej.2019.122830,Murugesan et al.,43721,Chemical Engineering Journal,True,Historic dataset on 2020 11 22_v7.xlsx,,PTB7 + dopant,SLG | FTO | TiO2-c | TiO2-mp | Perovskite | PTB7 | Au,,0.09,0,nip,False,,False,,nan; nan,,False,0,,,False,SLG | FTO,,,,,Unknown,,,,TiO2-c | TiO2-mp,nan | 120.0,Unknown | Li-TFSI,,Spray-pyrolys | Spin-coating,Unknown,Unknown,,,,Unknown,,Unknown,Unknown,,Unknown,Unknown,,Unknown,Unknown,Unknown,Unknown,Unknown,Unknown,Unknown,,Unknown,,,False,False,False,False,True,False,3.0,True,False,Cs; FA; MA,0.05; 0.79; 0.16,Pb,1,Br; I,0.51; 2.49,PbI2,CsFAMAPbBrI,Cs0.05FA0.79MA0.16PbBr0.51I2.49,,False,False,,,,,False,,786.0,1,Spin-coating,Liquid,Unknown,,,,DMF; DMSO,4; 1,Unknown,Unknown,,Unknown,Unknown,,Unknown,Unknown,Unknown,Unknown,True,Chlorobenzene,,Unknown,,,100,60,Unknown,,,False,,Unknown,Unknown,Unknown,,,Unknown,Unknown,,,PTB7,,Li-TFSI; TBP,,Spin-coating,Unknown,Unknown,,,,Unknown,,Unknown,Unknown,,Unknown,Unknown,,Unknown,Unknown,Unknown,Unknown,Unknown,Unknown,Unknown,Unknown,Unknown,,,Au,80,,,Evaporation,Unknown,Unknown,,,,Unknown,,Unknown,Unknown,,Unknown,Unknown,,Unknown,Unknown,Unknown,Unknown,Unknown,Unknown,Unknown,Unknown,Unknown,,,False,,Unknown,,,,Unknown,Unknown,Unknown,,,,Unknown,,Unknown,Unknown,,Unknown,Unknown,,Unknown,Unknown,Unknown,Unknown,Unknown,Unknown,Unknown,Unknown,Unknown,,,False,,Unknown,,,,Unknown,Unknown,Unknown,,,,Unknown,,Unknown,Unknown,,Unknown,Unknown,,Unknown,Unknown,Unknown,Unknown,Unknown,Unknown,Unknown,Unknown,Unknown,,,True,polyimide tape Glass UV Glue,Unknown,Unknown,,,True,1,False,,Unknown,Unknown,,Unknown,,,,,,100.0,AM 1.5,nan; nan,,False,,,,,,,,,,1.06,18.23,0.62,12.02,,,,,1.05,18.8,0.55,10.8,,,,,,1.06,18.23,0.62,11.71,Reversed,Reversed,Reversed,Stabilised,0.306163246,True,,,,11.71,,,,False,,,,True,ISOS‐D‐3,1,Dark,,,0.0,,nan; nan,,,Unknown,False,Open circuit,nan; nan,,,85.0; 85.0,Unknown,,Air,,,nan; nan,85.0,150.0,False,Unknown,,False,40.0,,,,,,,,,0,,,,,False,,1,,,nan; nan,,,,0,,0000:00:00:00:00,0000:00:00:00:00,,,nan; nan,,,nan; nan,,False,,,False,,,,,,,,,,,False,,False,,False,,polyimide tape Glass UV Glue Unknown,36.529380395095494,1.562642305848021,Glass + UV glue
33814,33814,Weifei Fu,False,10.1002/ente.201800572,Baranwal et al.,43285,Energy Technology,True,Historic dataset on 2020 11 22_v7.xlsx,,,SLG | FTO | TiO2-c | TiO2-mp | ZrO2-mp | Perovskite | Carbon-mp,,0.5,0,nip,False,,False,,nan; nan,,False,0,,,False,SLG | FTO,,,,,Unknown,,,,TiO2-c | TiO2-mp | ZrO2-mp,,Unknown,,Spray-pyrolys | Screen printing | Screen printing,Unknown,Unknown,,,,Unknown,,Unknown,Unknown,,Unknown,Unknown,,Unknown,Unknown,Unknown,Unknown,Unknown,Unknown,Unknown,,Unknown,,,False,False,False,False,True,False,3.0,True,False,MA,1,Pb,1,I,3,,MAPbI,MAPbI3,,False,False,,,,1.6,False,Composition,,1,Drop-infiltration,Liquid,Air,,,,DMF,1,Unknown,Unknown,,Unknown,Unknown,,Unknown,Unknown,Unknown,Unknown,False,Unknown,,Unknown,,,75,30,Unknown,,,False,,Unknown,Unknown,Unknown,,,Unknown,Unknown,,,none,,,,Unknown,Unknown,Unknown,,,,Unknown,,Unknown,Unknown,,Unknown,Unknown,,Unknown,Unknown,Unknown,Unknown,Unknown,Unknown,Unknown,Unknown,Unknown,,,Carbon-mp,,,,Screen printing,Unknown,Unknown,,,,Unknown,,Unknown,Unknown,,Unknown,Unknown,,Unknown,Unknown,Unknown,Unknown,Unknown,Unknown,Unknown,Unknown,Unknown,,,False,,Unknown,,,,Unknown,Unknown,Unknown,,,,Unknown,,Unknown,Unknown,,Unknown,Unknown,,Unknown,Unknown,Unknown,Unknown,Unknown,Unknown,Unknown,Unknown,Unknown,,,False,,Unknown,,,,Unknown,Unknown,Unknown,,,,Unknown,,Unknown,Unknown,,Unknown,Unknown,,Unknown,Unknown,Unknown,Unknown,Unknown,Unknown,Unknown,Unknown,Unknown,,,True,Glass,Adhesive glue 3025 B (Three Bond Holding Co. Ltd),Air,,,True,1,False,,Unknown,Unknown,,Unknown,,,,,,100.0,AM 1.5,nan; nan,,False,,,,,,,,,,0.79,12.32,0.61,5.86,,,,,0.79,12.46,0.52,5.21,,,,,,0.79,12.32,0.61,5.86,Reversed,Reversed,Reversed,Reversed,0.334423614,False,,,,,,,,False,,,,True,ISOS-D-2,1,Dark,,,0.0,,nan; nan,,,Unknown,False,Open circuit,nan; nan,,,100.0; 100.0,Unknown,,Air,,,nan; nan,,7000.0,False,Unknown,5.86,False,40.0,,,,,,,,,0,,,,,False,,1,,,nan; nan,,,,0,,0000:00:00:00:00,0000:00:00:00:00,,,nan; nan,,,nan; nan,,False,,,False,,,,,,,,,,,False,,False,,False,,Glass Adhesive glue 3025 B (Three Bond Holding Co. Ltd),1704.7044184377896,3.2316490868065966,Glass + UV glue
37596,37596,Joel A. Smith,False,10.1002/solr.201800290,Yu et al.,08/01/2019,Solar RRL,True,Historic dataset on 2020 11 22_v7.xlsx,,0TFEACl_champ,SLG | ITO | PCBM-60 | BCP | Perovskite | PEDOT:PSS | Al | Ag,,0.1,0,nip,False,,False,,nan; nan,,False,0,,,False,SLG | ITO,,,,,Unknown,,,,PCBM-60 | BCP,nan | 5.0,Unknown,,Spin-coating | Evaporation,Unknown,Unknown,,,,Unknown,,Unknown,Unknown,,Unknown,Unknown,,Unknown,Unknown,Unknown,Unknown,Unknown,Unknown,Unknown,,Unknown,,,False,False,False,False,True,False,3,True,False,FA,1,Sn,1,I,3,,FASnI,FASnI3,,False,True,SnF2,0.15,250,1.3,False,,946.0,1,Spin-coating,Liquid,N2,,,,DMF; DMSO,4; 1,Unknown,Unknown,,Unknown,Unknown,,Unknown,Unknown,Unknown,Unknown,True,Chlorobenzene,,Unknown,,,100,10,Unknown,,,False,,Unknown,Unknown,Unknown,,,Unknown,Unknown,,,PEDOT:PSS,,,,Spin-coating,Unknown,Unknown,,,,Unknown,,Unknown,Unknown,,Unknown,Unknown,,Unknown,Unknown,Unknown,Unknown,Unknown,Unknown,Unknown,Unknown,Unknown,,,Al | Ag,5.0 | 80.0,,,Evaporation | Evaporation,Unknown,Unknown,,,,Unknown,,Unknown,Unknown,,Unknown,Unknown,,Unknown,Unknown,Unknown,Unknown,Unknown,Unknown,Unknown,Unknown,Unknown,,,False,,Unknown,,,,Unknown,Unknown,Unknown,,,,Unknown,,Unknown,Unknown,,Unknown,Unknown,,Unknown,Unknown,Unknown,Unknown,Unknown,Unknown,Unknown,Unknown,Unknown,,,False,,Unknown,,,,Unknown,Unknown,Unknown,,,,Unknown,,Unknown,Unknown,,Unknown,Unknown,,Unknown,Unknown,Unknown,Unknown,Unknown,Unknown,Unknown,Unknown,Unknown,,,True,UV sealant | Surlyn | SLG,Unknown,N2,,,True,1,False,,Unknown,Unknown,,Unknown,,,,,,100.0,AM 1.5,nan; nan,,False,,10.0,,,,,,,,0.26,19.93,0.4,2.07,,,,,0.35,19.56,0.53,3.63,,,,,,0.26,19.93,0.4,2.07,Reversed,Reversed,Reversed,Reversed,2.187023769,False,,,,,,,,True,,18.61,,True,ISOS-L-1,1,Xenon,,,100.0,AM 1.5,nan; nan,,,Unknown,False,Open circuit,nan; nan,,,50.0; 50.0,Unknown,,Unknown,,,nan; nan,,122.0,False,Unknown,,False,3.0,,,50.0,,,,,,0,,,,,False,,1,,,nan; nan,,,,0,,0000:00:00:00:00,0000:00:00:00:00,,,nan; nan,,,nan; nan,,False,,,False,,,,,,,,,,,False,,False,,False,,UV sealant | Surlyn | SLG Unknown,50.0,1.6989700043360187,Glass + UV glue
37598,37598,Joel A. Smith,False,10.1002/solr.201800290,Yu et al.,08/01/2019,Solar RRL,True,Historic dataset on 2020 11 22_v7.xlsx,,5TFEACl_champ,SLG | ITO | PCBM-60 | BCP | Perovskite | PEDOT:PSS | Al | Ag,,0.1,0,nip,False,,False,,nan; nan,,False,0,,,False,SLG | ITO,,,,,Unknown,,,,PCBM-60 | BCP,nan | 5.0,Unknown,,Spin-coating | Evaporation,Unknown,Unknown,,,,Unknown,,Unknown,Unknown,,Unknown,Unknown,,Unknown,Unknown,Unknown,Unknown,Unknown,Unknown,Unknown,,Unknown,,,False,False,False,False,True,False,3,True,False,FA,1,Sn,1,I,3,,FASnI,FASnI3,,False,True,SnF2; TFEACl,0.15; 0.05,250,1.36,False,,910.0,1,Spin-coating,Liquid,N2,,,,DMF; DMSO,4; 1,Unknown,Unknown,,Unknown,Unknown,,Unknown,Unknown,Unknown,Unknown,True,Chlorobenzene,,Unknown,,,100,10,Unknown,,,False,,Unknown,Unknown,Unknown,,,Unknown,Unknown,,,PEDOT:PSS,,,,Spin-coating,Unknown,Unknown,,,,Unknown,,Unknown,Unknown,,Unknown,Unknown,,Unknown,Unknown,Unknown,Unknown,Unknown,Unknown,Unknown,Unknown,Unknown,,,Al | Ag,5.0 | 80.0,,,Evaporation | Evaporation,Unknown,Unknown,,,,Unknown,,Unknown,Unknown,,Unknown,Unknown,,Unknown,Unknown,Unknown,Unknown,Unknown,Unknown,Unknown,Unknown,Unknown,,,False,,Unknown,,,,Unknown,Unknown,Unknown,,,,Unknown,,Unknown,Unknown,,Unknown,Unknown,,Unknown,Unknown,Unknown,Unknown,Unknown,Unknown,Unknown,Unknown,Unknown,,,False,,Unknown,,,,Unknown,Unknown,Unknown,,,,Unknown,,Unknown,Unknown,,Unknown,Unknown,,Unknown,Unknown,Unknown,Unknown,Unknown,Unknown,Unknown,Unknown,Unknown,,,True,UV sealant | Surlyn | SLG,Unknown,N2,,,True,1,False,,Unknown,Unknown,,Unknown,,,,,,100.0,AM 1.5,nan; nan,,False,,10.0,,,,,,,,0.39,22.25,0.61,5.29,,,,,0.4,22.07,0.6,5.3,,,,,,0.39,22.25,0.61,5.29,Reversed,Reversed,Reversed,Reversed,0.053226672,False,,,,,,,,True,,20.99,,True,ISOS-L-1,1,Xenon,,,100.0,AM 1.5,nan; nan,,,Unknown,False,Open circuit,nan; nan,,,50.0; 50.0,Unknown,,Unknown,,,nan; nan,,350.0,False,Unknown,,False,61.0,,,170.0,,,,,,0,,,,,False,,1,,,nan; nan,,,,0,,0000:00:00:00:00,0000:00:00:00:00,,,nan; nan,,,nan; nan,,False,,,False,,,,,,,,,,,False,,False,,False,,UV sealant | Surlyn | SLG Unknown,170.0,2.230448921378274,Glass + UV glue
38323,38323,Daniel Ramirez,False,10.1021/acsami.9b23532,Yang et al.,43892,ACS Applied Materials & Interfaces,True,Historic dataset on 2020 11 22_v7.xlsx,Inorganic perovskite,control,SLG | ITO | NiO-c | Perovskite | PCBM-60 | BCP | Ag,,,0,pin,False,,False,,nan; nan,,False,0,,,False,SLG | FTO,,,,,Unknown,,,,PCBM-60 | BCP,,,,Unknown,Unknown,Unknown,,,,Unknown,,Unknown,Unknown,,Unknown,Unknown,,Unknown,Unknown,Unknown,Unknown,Unknown,Unknown,Unknown,,Unknown,,,False,False,False,False,True,False,3.0,True,False,Cs,1,Pb,1,Br; I,2; 1,,CsPbBrI,CsPbBr2I,,True,False,,,,,False,,,1,Spin-coating,Liquid,Unknown,,,,DMF; DMSO,2; 1,Unknown,Unknown,,Unknown,Unknown,,Unknown,Unknown,Unknown,Unknown,True,Chlorobenzene,,Unknown,,,100,15,Unknown,,,False,,Unknown,Unknown,Unknown,,,Unknown,Unknown,,,NiO-c,,CsI,,Spin-coating,Unknown,Unknown,,,,IPA,,Unknown,Unknown,,Unknown,Unknown,0.2 M,Unknown,Unknown,Unknown,Unknown,Unknown,Unknown,Unknown,Unknown,Unknown,,,Ag,,,,Evaporation,Unknown,Unknown,,,,Unknown,,Unknown,Unknown,,Unknown,Unknown,,Unknown,Unknown,Unknown,Unknown,Unknown,Unknown,Unknown,Unknown,Unknown,,,False,,Unknown,,,,Unknown,Unknown,Unknown,,,,Unknown,,Unknown,Unknown,,Unknown,Unknown,,Unknown,Unknown,Unknown,Unknown,Unknown,Unknown,Unknown,Unknown,Unknown,,,False,,Unknown,,,,Unknown,Unknown,Unknown,,,,Unknown,,Unknown,Unknown,,Unknown,Unknown,,Unknown,Unknown,Unknown,Unknown,Unknown,Unknown,Unknown,Unknown,Unknown,,,True,UV-glue | SLG,Unknown,Unknown,,,True,1,False,,Unknown,Unknown,,Unknown,,,,,,100.0,,nan; nan,,False,,,,,,,,,,0.86,11.75,0.62,6.28,,,,,,,,,,,,,,0.86,11.75,0.62,6.28,Reversed,Reversed,Reversed,Reversed,,False,,,,,,,,False,,,,True,ISOS-D-1,1,Dark,,,0.0,,nan; nan,,,Unknown,False,Open circuit,nan; nan,,constant,25; 25,Unknown,,Unknown,,,65; 65,48.3,1000.0,False,Unknown,,False,86.0,,,,,,,,,0,,,,,False,,1,,,nan; nan,,,,0,,0000:00:00:00:00,0000:00:00:00:00,,,nan; nan,,,nan; nan,,False,,,False,,,,,,,,,,,False,,False,,False,,UV-glue | SLG Unknown,1479.5072001795954,3.1701170830422134,Glass + UV glue
38326,38326,Daniel Ramirez,False,10.1021/acsami.9b23532,Yang et al.,02/03/2020,ACS Applied Materials & Interfaces,True,Historic dataset on 2020 11 22_v7.xlsx,Inorganic perovskite,0.03M N749,SLG | ITO | NiO-c | N749 | Perovskite | PCBM-60 | BCP | Ag,,,0,pin,False,,False,,nan; nan,,False,0,,,False,SLG | FTO,,,,,Unknown,,,,PCBM-60 | BCP,,,,Unknown,Unknown,Unknown,,,,Unknown,,Unknown,Unknown,,Unknown,Unknown,,Unknown,Unknown,Unknown,Unknown,Unknown,Unknown,Unknown,,Unknown,,,False,False,False,False,True,False,3,True,False,Cs,1,Pb,1,Br; I,2; 1,,CsPbBrI,CsPbBr2I,,True,False,,,,,False,,,1,Spin-coating,Liquid,Unknown,,,,DMF; DMSO,2; 1,Unknown,Unknown,,Unknown,Unknown,,Unknown,Unknown,Unknown,Unknown,True,Chlorobenzene,,Unknown,,,100,15,Unknown,,,False,,Unknown,Unknown,Unknown,,,Unknown,Unknown,,,NiO-c | N749,,CsI,,Spin-coating | Spin-coating,Unknown,Unknown,,,,IPA | IPA,,Unknown,Unknown,,Unknown,Unknown,0.2 M | 0.03 M,Unknown,Unknown,Unknown,Unknown,Unknown,Unknown,Unknown,Unknown,Unknown,,,Ag,,,,Evaporation,Unknown,Unknown,,,,Unknown,,Unknown,Unknown,,Unknown,Unknown,,Unknown,Unknown,Unknown,Unknown,Unknown,Unknown,Unknown,Unknown,Unknown,,,False,,Unknown,,,,Unknown,Unknown,Unknown,,,,Unknown,,Unknown,Unknown,,Unknown,Unknown,,Unknown,Unknown,Unknown,Unknown,Unknown,Unknown,Unknown,Unknown,Unknown,,,False,,Unknown,,,,Unknown,Unknown,Unknown,,,,Unknown,,Unknown,Unknown,,Unknown,Unknown,,Unknown,Unknown,Unknown,Unknown,Unknown,Unknown,Unknown,Unknown,Unknown,,,True,UV-glue | SLG,Unknown,Unknown,,,True,1,False,,Unknown,Unknown,,Unknown,,,,,,100.0,,nan; nan,,False,,,,,,,,,,1.19,11.49,0.69,9.49,,,,,,,,,,,,,,1.19,11.49,0.69,9.49,Reversed,Reversed,Reversed,Reversed,,False,,,,,,,,False,,,,True,ISOS-D-1,1,Dark,,,0.0,,nan; nan,,,Unknown,False,Open circuit,nan; nan,,constant,25; 25,Unknown,,Unknown,,,65; 65,48.3,1000.0,False,Unknown,,False,86.0,,,,,,,86.0,,0,,,,,False,,1,,,nan; nan,,,,0,,0000:00:00:00:00,0000:00:00:00:00,,,nan; nan,,,nan; nan,,False,,,False,,,,,,,,,,,False,,False,,False,,UV-glue | SLG Unknown,1479.5072001795954,3.1701170830422134,Glass + UV glue
40909,40909,Ulrich Paetzold,False,10.1021/acsenergylett.6b00672,Agresti et al.,27/12/2016,ACS Energy Letters,True,Historic dataset on 2020 11 22_v7.xlsx,,PSM-A,SLG | FTO | TiO2-c | TiO2-mp | Perovskite | Spiro-MeOTAD | Au,,6.32,0,nip,False,,False,,nan; nan,,True,8,100.0,,True,SLG | FTO,,,,,Unknown,,,,TiO2-c | TiO2-mp,,,,Spray-pyrolys | Spin-coating,Unknown,Unknown,,,,Unknown,,Unknown,Unknown,,Unknown,Unknown,,Unknown,Unknown,Unknown,Unknown,Unknown,Unknown,Unknown,,Unknown,,,False,False,False,False,True,False,3,True,False,MA,1,Pb,1,I,3,,MAPbI,MAPb1.0I3,,False,False,,,,1.6,False,Composition,,2,Spin-coating >> CBD,Liquid >> Liquid,Dry air >> Dry air,,,,DMF >> IPA,1 >> 1,Unknown,Unknown,,Unknown,Unknown,,Unknown,Unknown,Unknown,Unknown,False,Unknown,,Unknown,,,70,30,Unknown,,,False,,Unknown,Unknown,Unknown,Washed with IPA,,Unknown,Unknown,,,Spiro-MeOTAD,,FK209; Li-TFSI; TBP,,Doctor blading,Unknown,Unknown,,,,Unknown,,Unknown,Unknown,,Unknown,Unknown,,Unknown,Unknown,Unknown,Unknown,Unknown,Unknown,Unknown,Unknown,Unknown,,,Au,100,,,Evaporation,Unknown,Unknown,,,,Unknown,,Unknown,Unknown,,Unknown,Unknown,,Unknown,Unknown,Unknown,Unknown,Unknown,Unknown,Unknown,Unknown,Unknown,,,False,,Unknown,,,,Unknown,Unknown,Unknown,,,,Unknown,,Unknown,Unknown,,Unknown,Unknown,,Unknown,Unknown,Unknown,Unknown,Unknown,Unknown,Unknown,Unknown,Unknown,,,False,,Unknown,,,,Unknown,Unknown,Unknown,,,,Unknown,,Unknown,Unknown,,Unknown,Unknown,,Unknown,Unknown,Unknown,Unknown,Unknown,Unknown,Unknown,Unknown,Unknown,,,True,Kapton | Ligh-curated glue | SLG,Light-curated glue,Air,,,True,1,False,,Unknown,Unknown,,Air,,,,,,100.0,,nan; nan,,False,,20.0,,,,,,,,1.09,17.916,0.594,11.6,,,,,,,,,,,,,,1.09,17.916,0.594,11.6,Reversed,Reversed,Reversed,Reversed,,False,,,,,,,,False,,,,True,ISOS-D-1,1,Dark,,,0.0,,nan; nan,,,Unknown,False,Open circuit,nan; nan,,,25.0; 25.0,Unknown,,Ambient,,,nan; nan,,1600.0,False,Unknown,100.0,False,80.0,,,1600.0,,,,98.0,,0,,,,,False,,1,,,nan; nan,,,,0,,0000:00:00:00:00,0000:00:00:00:00,,,nan; nan,,,nan; nan,,False,,,False,,,,,,,,,,,False,,False,,False,,Kapton | Ligh-curated glue | SLG Light-curated glue,1600.0,3.2041199826559246,Glass + UV glue
40910,40910,Ulrich Paetzold,False,10.1021/acsenergylett.6b00672,Agresti et al.,27/12/2016,ACS Energy Letters,True,Historic dataset on 2020 11 22_v7.xlsx,,PSM-B,SLG | FTO | TiO2-c | TiO2-mp | Graphen Oxide | Perovskite | Spiro-MeOTAD | Au,,6.32,0,nip,False,,False,,nan; nan,,True,8,100.0,,True,SLG | FTO,,,,,Unknown,,,,TiO2-c | TiO2-mp | Graphene oxide,,Graphene,,Spray-pyrolys | Spin-coating | Spin-coating,Unknown,Unknown,,,,Unknown,,Unknown,Unknown,,Unknown,Unknown,,Unknown,Unknown,Unknown,Unknown,Unknown,Unknown,Unknown,,Unknown,,,False,False,False,False,True,False,3,True,False,MA,1,Pb,1,I,3,,MAPbI,MAPb1.0I3,,False,False,,,,1.6,False,Composition,,2,Spin-coating >> CBD,Liquid >> Liquid,Dry air >> Dry air,,,,DMF >> IPA,1 >> 1,Unknown,Unknown,,Unknown,Unknown,,Unknown,Unknown,Unknown,Unknown,False,Unknown,,Unknown,,,70,30,Unknown,,,False,,Unknown,Unknown,Unknown,Washed with IPA,,Unknown,Unknown,,,Spiro-MeOTAD,,FK209; Li-TFSI; TBP,,Doctor blading,Unknown,Unknown,,,,Unknown,,Unknown,Unknown,,Unknown,Unknown,,Unknown,Unknown,Unknown,Unknown,Unknown,Unknown,Unknown,Unknown,Unknown,,,Au,100,,,Evaporation,Unknown,Unknown,,,,Unknown,,Unknown,Unknown,,Unknown,Unknown,,Unknown,Unknown,Unknown,Unknown,Unknown,Unknown,Unknown,Unknown,Unknown,,,False,,Unknown,,,,Unknown,Unknown,Unknown,,,,Unknown,,Unknown,Unknown,,Unknown,Unknown,,Unknown,Unknown,Unknown,Unknown,Unknown,Unknown,Unknown,Unknown,Unknown,,,False,,Unknown,,,,Unknown,Unknown,Unknown,,,,Unknown,,Unknown,Unknown,,Unknown,Unknown,,Unknown,Unknown,Unknown,Unknown,Unknown,Unknown,Unknown,Unknown,Unknown,,,True,Kapton | Ligh-curated glue | SLG,Light-curated glue,Air,,,True,1,False,,Unknown,Unknown,,Air,,,,,,100.0,,nan; nan,,False,,20.0,,,,,,,,1.029,18.538,0.624,11.9,,,,,,,,,,,,,,1.029,18.538,0.624,11.9,Reversed,Reversed,Reversed,Reversed,,False,,,,,,,,False,,,,True,ISOS-D-1,1,Dark,,,0.0,,nan; nan,,,Unknown,False,Open circuit,nan; nan,,,25.0; 25.0,Unknown,,Ambient,,,nan; nan,,1600.0,False,Unknown,100.0,False,74.0,,,1200.0,,,,85.0,,0,,,,,False,,1,,,nan; nan,,,,0,,0000:00:00:00:00,0000:00:00:00:00,,,nan; nan,,,nan; nan,,False,,,False,,,,,,,,,,,False,,False,,False,,Kapton | Ligh-curated glue | SLG Light-curated glue,1200.0,3.0791812460476247,Glass + UV glue
40911,40911,Ulrich Paetzold,False,10.1021/acsenergylett.6b00672,Agresti et al.,27/12/2016,ACS Energy Letters,True,Historic dataset on 2020 11 22_v7.xlsx,,PSM-C,SLG | FTO | TiO2-c | TiO2-mp | Perovskite | Spiro-MeOTAD | Au,,6.32,0,nip,False,,False,,nan; nan,,True,8,100.0,,True,SLG | FTO,,,,,Unknown,,,,TiO2-c | TiO2-mp,,,,Spray-pyrolys | Spin-coating,Unknown,Unknown,,,,Unknown,,Unknown,Unknown,,Unknown,Unknown,,Unknown,Unknown,Unknown,Unknown,Unknown,Unknown,Unknown,,Unknown,,,False,False,False,False,True,False,3,True,False,MA,1,Pb,1,I,3,,MAPbI,MAPb1.0I3,,False,False,,,,1.6,False,Composition,,2,Spin-coating >> CBD,Liquid >> Liquid,Dry air >> Dry air,,,,DMF >> IPA,1 >> 1,Unknown,Unknown,,Unknown,Unknown,,Unknown,Unknown,Unknown,Unknown,False,Unknown,,Unknown,,,70,30,Unknown,,,False,,Unknown,Unknown,Unknown,Washed with IPA,,Unknown,Unknown,,,Spiro-MeOTAD,,FK209; Li-TFSI; TBP,,Doctor blading,Unknown,Unknown,,,,Unknown,,Unknown,Unknown,,Unknown,Unknown,,Unknown,Unknown,Unknown,Unknown,Unknown,Unknown,Unknown,Unknown,Unknown,,,Au,100,,,Evaporation,Unknown,Unknown,,,,Unknown,,Unknown,Unknown,,Unknown,Unknown,,Unknown,Unknown,Unknown,Unknown,Unknown,Unknown,Unknown,Unknown,Unknown,,,False,,Unknown,,,,Unknown,Unknown,Unknown,,,,Unknown,,Unknown,Unknown,,Unknown,Unknown,,Unknown,Unknown,Unknown,Unknown,Unknown,Unknown,Unknown,Unknown,Unknown,,,False,,Unknown,,,,Unknown,Unknown,Unknown,,,,Unknown,,Unknown,Unknown,,Unknown,Unknown,,Unknown,Unknown,Unknown,Unknown,Unknown,Unknown,Unknown,Unknown,Unknown,,,True,Kapton | Ligh-curated glue | SLG,Light-curated glue,Air,,,True,1,False,,Unknown,Unknown,,Air,,,,,,100.0,,nan; nan,,False,,20.0,,,,,,,,1.058,19.251,0.614,12.5,,,,,,,,,,,,,,1.058,19.251,0.614,12.5,Reversed,Reversed,Reversed,Reversed,,False,,,,,,,,False,,,,True,ISOS-D-1,1,Dark,,,0.0,,nan; nan,,,Unknown,False,Open circuit,nan; nan,,,25.0; 25.0,Unknown,,Ambient,,,nan; nan,,1600.0,False,Unknown,100.0,False,91.0,,,,,,,98.0,,0,,,,,False,,1,,,nan; nan,,,,0,,0000:00:00:00:00,0000:00:00:00:00,,,nan; nan,,,nan; nan,,False,,,False,,,,,,,,,,,False,,False,,False,,Kapton | Ligh-curated glue | SLG Light-curated glue,3785.6760666389505,3.5781434494349607,Glass + UV glue
40912,40912,Ulrich Paetzold,False,10.1021/acsenergylett.6b00672,Agresti et al.,27/12/2016,ACS Energy Letters,True,Historic dataset on 2020 11 22_v7.xlsx,,PSM-D,SLG | FTO | TiO2-c | TiO2-mp | Graphen Oxide | Perovskite | Spiro-MeOTAD | Au,,6.32,0,nip,False,,False,,nan; nan,,True,8,100.0,,True,SLG | FTO,,,,,Unknown,,,,TiO2-c | TiO2-mp | Graphene oxide,,Graphene,,Spray-pyrolys | Spin-coating | Spin-coating,Unknown,Unknown,,,,Unknown,,Unknown,Unknown,,Unknown,Unknown,,Unknown,Unknown,Unknown,Unknown,Unknown,Unknown,Unknown,,Unknown,,,False,False,False,False,True,False,3,True,False,MA,1,Pb,1,I,3,,MAPbI,MAPb1.0I3,,False,False,,,,1.6,False,Composition,,2,Spin-coating >> CBD,Liquid >> Liquid,Dry air >> Dry air,,,,DMF >> IPA,1 >> 1,Unknown,Unknown,,Unknown,Unknown,,Unknown,Unknown,Unknown,Unknown,False,Unknown,,Unknown,,,70,30,Unknown,,,False,,Unknown,Unknown,Unknown,Washed with IPA,,Unknown,Unknown,,,Spiro-MeOTAD,,FK209; Li-TFSI; TBP,,Doctor blading,Unknown,Unknown,,,,Unknown,,Unknown,Unknown,,Unknown,Unknown,,Unknown,Unknown,Unknown,Unknown,Unknown,Unknown,Unknown,Unknown,Unknown,,,Au,100,,,Evaporation,Unknown,Unknown,,,,Unknown,,Unknown,Unknown,,Unknown,Unknown,,Unknown,Unknown,Unknown,Unknown,Unknown,Unknown,Unknown,Unknown,Unknown,,,False,,Unknown,,,,Unknown,Unknown,Unknown,,,,Unknown,,Unknown,Unknown,,Unknown,Unknown,,Unknown,Unknown,Unknown,Unknown,Unknown,Unknown,Unknown,Unknown,Unknown,,,False,,Unknown,,,,Unknown,Unknown,Unknown,,,,Unknown,,Unknown,Unknown,,Unknown,Unknown,,Unknown,Unknown,Unknown,Unknown,Unknown,Unknown,Unknown,Unknown,Unknown,,,True,Kapton | Ligh-curated glue | SLG,Light-curated glue,Air,,,True,1,False,,Unknown,Unknown,,Air,,,,,,100.0,,nan; nan,,False,,20.0,,,,,,,,1.071,18.207,0.646,12.6,,,,,,,,,,,,,,1.071,18.207,0.646,12.6,Reversed,Reversed,Reversed,Reversed,,False,,,,,,,,False,,,,True,ISOS-D-1,1,Dark,,,0.0,,nan; nan,,,Unknown,False,Open circuit,nan; nan,,,25.0; 25.0,Unknown,,Ambient,,,nan; nan,,1600.0,False,Unknown,100.0,False,82.0,,,,,,,98.0,,0,,,,,False,,1,,,nan; nan,,,,0,,0000:00:00:00:00,0000:00:00:00:00,,,nan; nan,,,nan; nan,,False,,,False,,,,,,,,,,,False,,False,,False,,Kapton | Ligh-curated glue | SLG Light-curated glue,1799.082858456887,3.2550511656479033,Glass + UV glue
42384,42384,Rafael Betancur,False,10.1039/c9ta13528f,Kumar et al.,43847,Journal of Materials Chemistry A,True,Historic dataset on 2020 11 22_v7.xlsx,Large area,NiO-8,SLG | ITO | NiO-c | Perovskite | PCBM-60 | ZnO | Ag,,0.07,0,pin,False,,False,,nan; nan,,False,0,,,False,SLG | ITO,,6.25,,,Unknown,,,,PCBM-60 | ZnO-np,,,,Spin-coating | Spin-coating,Liquid | Liquid,N2 | N2,,,,Unknown,,Unknown,Unknown,,Unknown,Unknown,,Unknown,Unknown,Unknown,Unknown,80,10,Unknown,,Unknown,,,False,False,False,False,True,False,3.0,True,False,FA; MA,0.85; 0.15,Pb,1,Br; I,0.45; 2.55,,FAMAPbBrI,FA0.85MA0.15PbBr0.45I2.55,,False,False,Undoped,,,,False,,,1,Spin-coating,Liquid,N2,,,,DMF; DMSO,4; 1,Unknown,Unknown,,Unknown,Unknown,,Unknown,Unknown,Unknown,Unknown,True,Ethyl acetate,,100,Hex,,150,20,Air,,,False,,Unknown,Unknown,Unknown,,,Unknown,Unknown,,,NiO-c,,,,Spray-coating,Liquid,Unknown,,,,Ethanol; Water,,Unknown,Unknown,,Unknown,Unknown,15 mM,Unknown,Unknown,Unknown,Unknown,450,30,Unknown,Unknown,Unknown,,,Ag,100,,,Evaporation,Gas,Vacuum,,,,Unknown,,Unknown,Unknown,,Unknown,Unknown,,Unknown,Unknown,Unknown,Unknown,Unknown,Unknown,Unknown,Unknown,Unknown,,,False,,Unknown,,,,Unknown,Unknown,Unknown,,,,Unknown,,Unknown,Unknown,,Unknown,Unknown,,Unknown,Unknown,Unknown,Unknown,Unknown,Unknown,Unknown,Unknown,Unknown,,,False,,Unknown,,,,Unknown,Unknown,Unknown,,,,Unknown,,Unknown,Unknown,,Unknown,Unknown,,Unknown,Unknown,Unknown,Unknown,Unknown,Unknown,Unknown,Unknown,Unknown,,,True,SLG,UV-glue,Unknown,,,True,10,False,,Unknown,Unknown,,Unknown,,,,,,100.0,,nan; nan,,True,0.07,,,,,,,,,1.06,22.92,0.703,17.02,,,,,,,,,,,,,,1.06,22.92,0.703,17.02,Reversed,Reversed,Reversed,Reversed,,False,,,,,,,,True,,22.05,,True,ISOS-D-1,1,Dark,,,0.0,,nan; nan,,,Unknown,False,Open circuit,nan; nan,,,85; 85,Unknown,,Air,,,85; 85,85.0,200.0,False,Unknown,,False,82.0,1000.0,,140.0,,,,,,0,,,,,False,,1,,,nan; nan,,,,0,,0000:00:00:00:00,0000:00:00:00:00,,,nan; nan,,,nan; nan,,False,,,False,,,,,,,,,,,False,,False,,False,,SLG UV-glue,140.0,2.146128035678238,Glass + UV glue
1745,1745,Andrea Crovetto,False,10.1039/c7ee03513f,Cho et al.,08/02/2018,Energy & Environmental Science,True,Historic dataset on 2020 11 22_v7.xlsx,,,SLG | FTO | TiO2-c | TiO2-mp | Perovskite | Spiro-MeOTAD | Au,,0.16,0,nip,False,,False,,nan; nan,,False,0,,,False,SLG | FTO,,,,,Unknown,,,,TiO2-c | TiO2-mp,,Unknown | Li-TSFI,,Spray-pyrolys | Spin-coating,Unknown,Unknown,,,,Unknown,,Unknown,Unknown,,Unknown,Unknown,,Unknown,Unknown,Unknown,Unknown,Unknown,Unknown,Unknown,,Unknown,,,False,False,False,False,True,True,3.0 | 2.0,True,False,Cs; FA; MA | (EPA),0.1; 0.76; 0.14 | 2,Pb | Pb,1 | 1,Br; I | I,0.51; 2.49 | 4,PbI2,CsFAMAPbBrI | (EPA)PbI,Cs0.1FA0.76MA0.14PbBr0.51I2.49 | (EPA)2PbI4,,False,False,,,500,1.61,False,,775.0,1,Spin-coating,Liquid,N2,,,,DMF; DMSO,4; 1,Unknown,Unknown,,Unknown,Unknown,,Unknown,Unknown,Unknown,Unknown,True,Trifluorotoluene,,Unknown,,,100,60,Unknown,,,False,,Unknown,Unknown,Unknown,,,Unknown,Unknown,,,Spiro-MeOTAD,,Li-TFSI; TBP,,Spin-coating,Unknown,Unknown,,,,Unknown,,Unknown,Unknown,,Unknown,Unknown,,Unknown,Unknown,Unknown,Unknown,Unknown,Unknown,Unknown,Unknown,Unknown,,,Au,70,,,Evaporation,Unknown,Unknown,,,,Unknown,,Unknown,Unknown,,Unknown,Unknown,,Unknown,Unknown,Unknown,Unknown,Unknown,Unknown,Unknown,Unknown,Unknown,,,False,,Unknown,,,,Unknown,Unknown,Unknown,,,,Unknown,,Unknown,Unknown,,Unknown,Unknown,,Unknown,Unknown,Unknown,Unknown,Unknown,Unknown,Unknown,Unknown,Unknown,,,False,,Unknown,,,,Unknown,Unknown,Unknown,,,,Unknown,,Unknown,Unknown,,Unknown,Unknown,,Unknown,Unknown,Unknown,Unknown,Unknown,Unknown,Unknown,Unknown,Unknown,,,True,SLG,Surlyn,Air,,,False,1,False,,Unknown,Unknown,,Air,,,,,,100.0,AM 1.5,nan; nan,,False,,25.0,,,,,,,,,,,,,,,,,,,,,,,,,,,,,,,,,,False,,,,,,,,False,,,,True,ISOS-L-1,1,White LED,,,100.0,,nan; nan,,,Unknown,False,Open circuit,nan; nan,,,50.0; 50.0,Unknown,,Air,,,nan; nan,45.0,800.0,False,Unknown,20.0,False,82.0,,,,,,,,,0,,,,,False,,1,,,nan; nan,,,,0,,0000:00:00:00:00,0000:00:00:00:00,,,nan; nan,,,nan; nan,,False,,,False,,,,,,,,,,,False,,False,,False,,SLG Surlyn,899.5414292284435,2.954021169983922,Glass + polymer
1750,1750,Andrea Crovetto,False,10.1039/c7ee03513f,Cho et al.,08/02/2018,Energy & Environmental Science,True,Historic dataset on 2020 11 22_v7.xlsx,,,SLG | FTO | TiO2-c | TiO2-mp | Perovskite | Spiro-MeOTAD | Au,,0.16,0,nip,False,,False,,nan; nan,,False,0,,,False,SLG | FTO,,,,,Unknown,,,,TiO2-c | TiO2-mp,,Unknown | Li-TSFI,,Spray-pyrolys | Spin-coating,Unknown,Unknown,,,,Unknown,,Unknown,Unknown,,Unknown,Unknown,,Unknown,Unknown,Unknown,Unknown,Unknown,Unknown,Unknown,,Unknown,,,False,False,False,False,True,False,3,True,False,Cs; FA; MA,0.1; 0.76; 0.14,Pb,1,Br; I,0.51; 2.49,PbI2,CsFAMAPbBrI,Cs0.1FA0.76MA0.14PbBr0.51I2.49,,False,False,,,500,1.61,False,,775.0,1,Spin-coating,Liquid,N2,,,,DMF; DMSO,4; 1,Unknown,Unknown,,Unknown,Unknown,,Unknown,Unknown,Unknown,Unknown,True,Trifluorotoluene,,Unknown,,,100,60,Unknown,,,False,,Unknown,Unknown,Unknown,,,Unknown,Unknown,,,Spiro-MeOTAD,,Li-TFSI; TBP,,Spin-coating,Unknown,Unknown,,,,Unknown,,Unknown,Unknown,,Unknown,Unknown,,Unknown,Unknown,Unknown,Unknown,Unknown,Unknown,Unknown,Unknown,Unknown,,,Au,70,,,Evaporation,Unknown,Unknown,,,,Unknown,,Unknown,Unknown,,Unknown,Unknown,,Unknown,Unknown,Unknown,Unknown,Unknown,Unknown,Unknown,Unknown,Unknown,,,False,,Unknown,,,,Unknown,Unknown,Unknown,,,,Unknown,,Unknown,Unknown,,Unknown,Unknown,,Unknown,Unknown,Unknown,Unknown,Unknown,Unknown,Unknown,Unknown,Unknown,,,False,,Unknown,,,,Unknown,Unknown,Unknown,,,,Unknown,,Unknown,Unknown,,Unknown,Unknown,,Unknown,Unknown,Unknown,Unknown,Unknown,Unknown,Unknown,Unknown,Unknown,,,True,SLG,Surlyn,Air,,,False,1,False,,Unknown,Unknown,,Air,,,,,,100.0,AM 1.5,nan; nan,,False,,25.0,,,,,,,,,,,,,,,,,,,,,,,,,,,,,,,,,,False,,,,,,,,False,,,,True,ISOS-L-1,1,White LED,,,100.0,,nan; nan,,,Unknown,False,Open circuit,nan; nan,,,50.0; 50.0,Unknown,,Air,,,nan; nan,45.0,800.0,False,Unknown,20.0,False,0.001,,,1.0,100.0,,,,,0,,,,,False,,1,,,nan; nan,,,,0,,0000:00:00:00:00,0000:00:00:00:00,,,nan; nan,,,nan; nan,,False,,,False,,,,,,,,,,,False,,False,,False,,SLG Surlyn,1.0,0.0,Glass + polymer
