Repository: MiriEsh/Perovskite-encapsulation-comparison

The Perovskite encapsulation comparison python code takes the data downloaded from the Material Zone Perovskite Project and compares the stability of different encapsulations.

No pip install is needed - in order to get the out-put files all you need to do is run the code.
There are 2 input csv files needed to run this code: 'Perovsite database query.csv' (contains the data as downloaded from the Material Zone project) and 'Manual additions.csv' (contains corrections\additions to any of the lines in the Material Zone project).  
The output files are:
'Experiments_with_T80_greater_than_100.csv', 
'Experiments_with_T80_for_supp.csv', 
'Experiments_with_Encap_and_stability.csv',

File: outputs/Experiments_with_Encap_and_stability.csv (part 10 of 15)
1751,1751,Andrea Crovetto,False,10.1039/c7ee03513f,Cho et al.,08/02/2018,Energy & Environmental Science,True,Historic dataset on 2020 11 22_v7.xlsx,,,SLG | FTO | TiO2-c | TiO2-mp | Perovskite | Spiro-MeOTAD | Au,,0.16,0,nip,False,,False,,nan; nan,,False,0,,,False,SLG | FTO,,,,,Unknown,,,,TiO2-c | TiO2-mp,,Unknown | Li-TSFI,,Spray-pyrolys | Spin-coating,Unknown,Unknown,,,,Unknown,,Unknown,Unknown,,Unknown,Unknown,,Unknown,Unknown,Unknown,Unknown,Unknown,Unknown,Unknown,,Unknown,,,False,False,False,False,True,False,3,True,False,Cs; FA; MA,0.1; 0.76; 0.14,Pb,1,Br; I,0.51; 2.49,PbI2,CsFAMAPbBrI,Cs0.1FA0.76MA0.14PbBr0.51I2.49,,False,False,,,500,1.61,False,,775.0,1,Spin-coating,Liquid,N2,,,,DMF; DMSO,4; 1,Unknown,Unknown,,Unknown,Unknown,,Unknown,Unknown,Unknown,Unknown,True,Trifluorotoluene,,Unknown,,,100,60,Unknown,,,False,,Unknown,Unknown,Unknown,,,Unknown,Unknown,,,Spiro-MeOTAD,,Li-TFSI; TBP,,Spin-coating,Unknown,Unknown,,,,Unknown,,Unknown,Unknown,,Unknown,Unknown,,Unknown,Unknown,Unknown,Unknown,Unknown,Unknown,Unknown,Unknown,Unknown,,,Au,70,,,Evaporation,Unknown,Unknown,,,,Unknown,,Unknown,Unknown,,Unknown,Unknown,,Unknown,Unknown,Unknown,Unknown,Unknown,Unknown,Unknown,Unknown,Unknown,,,False,,Unknown,,,,Unknown,Unknown,Unknown,,,,Unknown,,Unknown,Unknown,,Unknown,Unknown,,Unknown,Unknown,Unknown,Unknown,Unknown,Unknown,Unknown,Unknown,Unknown,,,False,,Unknown,,,,Unknown,Unknown,Unknown,,,,Unknown,,Unknown,Unknown,,Unknown,Unknown,,Unknown,Unknown,Unknown,Unknown,Unknown,Unknown,Unknown,Unknown,Unknown,,,True,SLG,Surlyn,Air,,,False,1,False,,Unknown,Unknown,,Air,,,,,,100.0,AM 1.5,nan; nan,,False,,25.0,,,,,,,,,,,,,,,,,,,,,,,,,,,,,,,,,,False,,,,,,,,False,,,,True,ISOS-D-1,1,Dark,,,0.0,,nan; nan,,,Unknown,False,Open circuit,nan; nan,,,50.0; 50.0,Unknown,,Air,,,nan; nan,45.0,1440.0,False,Unknown,18.0,False,94.0,,,,,,,97.0,,0,,,,,False,,1,,,nan; nan,,,,0,,0000:00:00:00:00,0000:00:00:00:00,,,nan; nan,,,nan; nan,,False,,,False,,,,,,,,,,,False,,False,,False,,SLG Surlyn,5193.125128628957,3.7154287870700005,Glass + polymer
2064,2064,Andrea Crovetto,False,10.1016/j.matlet.2019.04.082,Ramasamy et al.,20/04/2019,Materials Letters,True,Historic dataset on 2020 11 22_v7.xlsx,,,SLG | FTO | TiO2-c | TiO2-mp | Perovskite | Au,,0.16,0,nip,False,,False,,nan; nan,,False,0,,,False,SLG | FTO,,,,,Unknown,,,,TiO2-c | TiO2-mp,,Unknown,,Spin-coating | Spin-coating,Unknown,Unknown,,,,Unknown,,Unknown,Unknown,,Unknown,Unknown,,Unknown,Unknown,Unknown,Unknown,Unknown,Unknown,Unknown,,Unknown,,,False,False,False,False,True,False,3,True,False,MA,1,Pb,1,I,3,,MAPbI,MAPbI3,,False,False,,,,1.6,False,Composition,,2,Spin-coating >> Gas reaction,Liquid >> Gas,Unknown >> MAI; Vacuum,,,,DMF >> none,1 >> 1,Unknown,Unknown,,Unknown,Unknown,,Unknown,Unknown,Unknown,Unknown,False,Unknown,,Unknown,,,80.0 >> Unknown,10.0 >> Unknown,Unknown,,,False,,Unknown,Unknown,Unknown,,,Unknown,Unknown,,,none,,,,Unknown,Unknown,Unknown,,,,Unknown,,Unknown,Unknown,,Unknown,Unknown,,Unknown,Unknown,Unknown,Unknown,Unknown,Unknown,Unknown,Unknown,Unknown,,,Au,80,,,Evaporation,Unknown,Unknown,,,,Unknown,,Unknown,Unknown,,Unknown,Unknown,,Unknown,Unknown,Unknown,Unknown,Unknown,Unknown,Unknown,Unknown,Unknown,,,False,,Unknown,,,,Unknown,Unknown,Unknown,,,,Unknown,,Unknown,Unknown,,Unknown,Unknown,,Unknown,Unknown,Unknown,Unknown,Unknown,Unknown,Unknown,Unknown,Unknown,,,False,,Unknown,,,,Unknown,Unknown,Unknown,,,,Unknown,,Unknown,Unknown,,Unknown,Unknown,,Unknown,Unknown,Unknown,Unknown,Unknown,Unknown,Unknown,Unknown,Unknown,,,True,SLG,Surlyn,Unknown,,,True,1,False,,Unknown,Unknown,,Air,,,,,,100.0,AM 1.5,nan; nan,,False,,,,,,,,,,0.77,11.55,0.56,4.98,,,,,,,,,,,,,,0.77,11.55,0.56,4.98,Reversed,Reversed,Reversed,Reversed,,False,,,,,,,,False,,,,True,ISOS-D-1,1,Dark,,,0.0,,nan; nan,,,Unknown,False,Open circuit,nan; nan,,,30.0; 30.0,Unknown,,Air,,,nan; nan,50.0,1680.0,False,Unknown,,False,85.0,,,,,,,90.0,,0,,,,,False,,1,,,nan; nan,,,,0,,0000:00:00:00:00,0000:00:00:00:00,,,nan; nan,,,nan; nan,,False,,,False,,,,,,,,,,,False,,False,,False,,SLG Surlyn,2306.692318035511,3.3629896692975,Glass + polymer
2648,2648,Antonio Ricciardulli,False,10.1002/adma.201604186,Wang et al.,01/12/2016,Advanced Materials,True,Historic dataset on 2020 11 22_v7.xlsx,,,SLG | FTO | SnO2-np | C60 | Perovskite | Spiro-MeOTAD | Au,,0.0919,0,nip,False,,False,,nan; nan,,False,0,,,False,SLG | FTO,,,,,Unknown,,,,SnO2-np | C60,,Unknown | N-DPBI,nan | 1 %,Spin-coating | Spin-coating,Unknown,Unknown,,,,Unknown,,Unknown,Unknown,,Unknown,Unknown,,Unknown,Unknown,Unknown,Unknown,Unknown,Unknown,Unknown,,Unknown,,,False,False,False,False,True,False,3,True,False,Cs; FA,0.17; 0.83,Pb,1,Br; I,1.2; 1.8,,CsFAPbBrI,Cs0.17FA0.83PbBr1.2I1.8,,False,False,,,,,False,,,1,Spin-coating,Liquid,Dry air,,,,DMF,1,Unknown,Unknown,,Unknown,Unknown,,Unknown,Unknown,Unknown,Unknown,False,Unknown,,Unknown,,,70,1,Unknown,,,False,,Unknown,Unknown,Unknown,,,Unknown,Unknown,,,Spiro-MeOTAD,,Li-TFSI; TBP,,Spin-coating,Unknown,Unknown,,,,Unknown,,Unknown,Unknown,,Unknown,Unknown,,Unknown,Unknown,Unknown,Unknown,Unknown,Unknown,Unknown,Unknown,Unknown,,,Au,80,,,Evaporation,Unknown,Unknown,,,,Unknown,,Unknown,Unknown,,Unknown,Unknown,,Unknown,Unknown,Unknown,Unknown,Unknown,Unknown,Unknown,Unknown,Unknown,,,False,,Unknown,,,,Unknown,Unknown,Unknown,,,,Unknown,,Unknown,Unknown,,Unknown,Unknown,,Unknown,Unknown,Unknown,Unknown,Unknown,Unknown,Unknown,Unknown,Unknown,,,False,,Unknown,,,,Unknown,Unknown,Unknown,,,,Unknown,,Unknown,Unknown,,Unknown,Unknown,,Unknown,Unknown,Unknown,Unknown,Unknown,Unknown,Unknown,Unknown,Unknown,,,True,Hot melt polymer foil (Oxford PV) | Cover glass-QDs,Unknown,N2,,,True,1,False,,Unknown,Unknown,,Air,,,,,,100.0,AM 1.5,nan; nan,,False,,,,,,,,,,1.2,18.7,0.71,16.7,,,,,,,,,,,,,,1.2,18.7,0.71,16.7,Reversed,Reversed,Reversed,Reversed,,False,,,,,,,,False,,,,True,ISOS-L-1,1,Xenon,,,100.0,AM 1.5,nan; nan,,,Unknown,False,Open circuit,nan; nan,,,53.0; 53.0,Unknown,,Air,,,nan; nan,55.0,2000.0,False,Unknown,16.7,False,68.0,,,3423.0,258.0,,,,,0,,,,,False,,1,,,nan; nan,,,,0,,0000:00:00:00:00,0000:00:00:00:00,,,nan; nan,,,nan; nan,,False,,,False,,,,,,,,,,,False,,False,,False,,Hot melt polymer foil (Oxford PV) | Cover glass-QDs Unknown,3423.0,3.534406899137877,Glass + polymer
2649,2649,Antonio Ricciardulli,False,10.1002/adma.201604186,Wang et al.,01/12/2016,Advanced Materials,True,Historic dataset on 2020 11 22_v7.xlsx,,,SLG | FTO | SnO2-np | C60 | Perovskite | Spiro-MeOTAD | Au,,0.0919,0,nip,False,,False,,nan; nan,,False,0,,,False,SLG | FTO,,,,,Unknown,,,,SnO2-np | C60,,Unknown,,Spin-coating | Spin-coating,Unknown,Unknown,,,,Unknown,,Unknown,Unknown,,Unknown,Unknown,,Unknown,Unknown,Unknown,Unknown,Unknown,Unknown,Unknown,,Unknown,,,False,False,False,False,True,False,3,True,False,Cs; FA,0.17; 0.83,Pb,1,Br; I,1.2; 1.8,,CsFAPbBrI,Cs0.17FA0.83PbBr1.2I1.8,,False,False,,,,,False,,,1,Spin-coating,Liquid,Dry air,,,,DMF,1,Unknown,Unknown,,Unknown,Unknown,,Unknown,Unknown,Unknown,Unknown,False,Unknown,,Unknown,,,70,1,Unknown,,,False,,Unknown,Unknown,Unknown,,,Unknown,Unknown,,,Spiro-MeOTAD,,Li-TFSI; TBP,,Spin-coating,Unknown,Unknown,,,,Unknown,,Unknown,Unknown,,Unknown,Unknown,,Unknown,Unknown,Unknown,Unknown,Unknown,Unknown,Unknown,Unknown,Unknown,,,Au,80,,,Evaporation,Unknown,Unknown,,,,Unknown,,Unknown,Unknown,,Unknown,Unknown,,Unknown,Unknown,Unknown,Unknown,Unknown,Unknown,Unknown,Unknown,Unknown,,,False,,Unknown,,,,Unknown,Unknown,Unknown,,,,Unknown,,Unknown,Unknown,,Unknown,Unknown,,Unknown,Unknown,Unknown,Unknown,Unknown,Unknown,Unknown,Unknown,Unknown,,,False,,Unknown,,,,Unknown,Unknown,Unknown,,,,Unknown,,Unknown,Unknown,,Unknown,Unknown,,Unknown,Unknown,Unknown,Unknown,Unknown,Unknown,Unknown,Unknown,Unknown,,,True,Hot melt polymer foil (Oxford PV) | Cover glass-QDs,Unknown,N2,,,True,1,False,,Unknown,Unknown,,Air,,,,,,100.0,AM 1.5,nan; nan,,False,,,,,,,,,,1.05,20.2,0.63,13.4,,,,,,,,,,,,,,1.05,20.2,0.63,13.4,Reversed,Reversed,Reversed,Reversed,,False,,,,,,,,False,,,,True,ISOS-L-1,1,Xenon,,,100.0,AM 1.5,nan; nan,,,Unknown,False,Open circuit,nan; nan,,,53.0; 53.0,Unknown,,Air,,,nan; nan,55.0,2000.0,False,Unknown,13.4,False,70.0,,,1775.0,258.0,,,,,0,,,,,False,,1,,,nan; nan,,,,0,,0000:00:00:00:00,0000:00:00:00:00,,,nan; nan,,,nan; nan,,False,,,False,,,,,,,,,,,False,,False,,False,,Hot melt polymer foil (Oxford PV) | Cover glass-QDs Unknown,1775.0,3.249198357391113,Glass + polymer
3611,3611,Ashis Kulkarni,False,10.1039/c7ta08947c,Zhou et al.,43110,Journal of Materials Chemistry A,True,Historic dataset on 2020 11 22_v7.xlsx,,,SLG | ITO | PEDOT:PSS | Perovskite | PCBM-60 | C60 | BCP | Ag,,0.08,0,pin,False,,False,,nan; nan,,False,0,,,False,SLG | ITO,,,,,Unknown,,,,PCBM-60 | BCP,,Unknown,,Spin-coating | Spin-coating,Unknown,Unknown,,,,Unknown,,Unknown,Unknown,,Unknown,Unknown,,Unknown,Unknown,Unknown,Unknown,Unknown,Unknown,Unknown,,Unknown,,,False,False,False,False,True,False,3.0,True,False,MA,1,Pb,1,I,3,,MAPbI,MAPbI3,,False,False,,,,1.6,False,Composition,,1,Spin-coating,Liquid,N2,,,,DMF,1,Unknown,Unknown,,Unknown,Unknown,,Unknown,Unknown,Unknown,Unknown,False,Unknown,,Unknown,,,90,10,Unknown,,,False,,Unknown,Unknown,Unknown,,,Unknown,Unknown,,,PEDOT:PSS,,,,Spin-coating,Unknown,Unknown,,,,Unknown,,Unknown,Unknown,,Unknown,Unknown,,Unknown,Unknown,Unknown,Unknown,Unknown,Unknown,Unknown,Unknown,Unknown,,,Ag,100,,,Evaporation,Unknown,Unknown,,,,Unknown,,Unknown,Unknown,,Unknown,Unknown,,Unknown,Unknown,Unknown,Unknown,Unknown,Unknown,Unknown,Unknown,Unknown,,,False,,Unknown,,,,Unknown,Unknown,Unknown,,,,Unknown,,Unknown,Unknown,,Unknown,Unknown,,Unknown,Unknown,Unknown,Unknown,Unknown,Unknown,Unknown,Unknown,Unknown,,,False,,Unknown,,,,Unknown,Unknown,Unknown,,,,Unknown,,Unknown,Unknown,,Unknown,Unknown,,Unknown,Unknown,Unknown,Unknown,Unknown,Unknown,Unknown,Unknown,Unknown,,,True,Glass,heat-melt polymer foil,Unknown,,,True,1,False,,Unknown,Unknown,,Ambient,,,,,,100.0,AM 1.5,nan; nan,,False,,50.0,,,,,,,,1.02,24.95,0.75,19.08,,,,,1.02,25.0,0.75,19.12,,,,,,1.02,24.95,0.75,18.89,Reversed,Reversed,Reversed,Stabilised,0.004104645,True,,,,18.89,,,,True,,23.8,,True,ISOS-D-1,1,Dark,,,0.0,,nan; nan,,,Unknown,False,Open circuit,nan; nan,,,25.0; 25.0,Unknown,,Air,,,nan; nan,30.0,1440.0,False,Unknown,19.0,False,95.0,,,,,,,,,0,,,,,False,,1,,,nan; nan,,,,0,,0000:00:00:00:00,0000:00:00:00:00,,,nan; nan,,,nan; nan,,False,,,False,,,,,,,,,,,False,,False,,False,,Glass heat-melt polymer foil,6264.497488982718,3.796886239493822,Glass + polymer
7680,7680,Diego DiGirolamo,False,10.1038/nenergy.2017.135,Wang et al.,14/08/2017,Nature Energy,True,Historic dataset on 2020 11 22_v7.xlsx,,,SLG | FTO | SnO2-c | C60 | Perovskite | Spiro-MeOTAD | Au,,0.0919,0,nip,False,,False,,nan; nan,,False,0,,,False,SLG | FTO,,,,,Unknown,,,,SnO2-c | C60,,Unknown | N-DBPI,,Spin-coating | Spin-coating,Unknown,Unknown,,,,Unknown,,Unknown,Unknown,,Unknown,Unknown,,Unknown,Unknown,Unknown,Unknown,Unknown,Unknown,Unknown,,Unknown,,,False,False,False,False,True,False,3,True,False,Cs; FA,0.17; 0.83,Pb,1,Br; I,1.2; 1.8,,CsFAPbBrI,Cs0.17FA0.83PbBr1.2I1.8,,False,False,HBr; HI,,550,1.72,False,,730.0,1,Spin-coating,Liquid,N2,,,,DMF,1,Unknown,Unknown,,Unknown,Unknown,,Unknown,Unknown,Unknown,Unknown,False,Unknown,,Unknown,,,70; 175,1.0; 80.0,Air,,,False,,Unknown,Unknown,Unknown,,,Unknown,Unknown,,,Spiro-MeOTAD,,Li-TFSI; TBP,,Spin-coating,Unknown,Unknown,,,,Unknown,,Unknown,Unknown,,Unknown,Unknown,,Unknown,Unknown,Unknown,Unknown,Unknown,Unknown,Unknown,Unknown,Unknown,,,Au,80,,,Evaporation,Unknown,Unknown,,,,Unknown,,Unknown,Unknown,,Unknown,Unknown,,Unknown,Unknown,Unknown,Unknown,Unknown,Unknown,Unknown,Unknown,Unknown,,,False,,Unknown,,,,Unknown,Unknown,Unknown,,,,Unknown,,Unknown,Unknown,,Unknown,Unknown,,Unknown,Unknown,Unknown,Unknown,Unknown,Unknown,Unknown,Unknown,Unknown,,,False,,Unknown,,,,Unknown,Unknown,Unknown,,,,Unknown,,Unknown,Unknown,,Unknown,Unknown,,Unknown,Unknown,Unknown,Unknown,Unknown,Unknown,Unknown,Unknown,Unknown,,,True,Hot melt polymer foil (Oxford PV) | Cover glass-QDs,Unknown,N2,,,False,2,False,,Unknown,Unknown,,Unknown,,,,,,100.0,AM 1.5,nan; nan,,False,,380.0,,,,Potential biasing,10.0,1.4,,,,,,,,,,,,,,,,,,,,,,,,,,,,False,,,,,,,,False,,,,True,ISOS-L-2,1,Xenon,,,76.0,,nan; nan,,,Unknown,False,Open circuit,nan; nan,,,60.0; 60.0,Unknown,,Air,,,nan; nan,45.0,2400.0,False,Unknown,,True,61.0,,,420.0,,,,64.0,,0,,,,,False,,1,,,nan; nan,,,,0,,0000:00:00:00:00,0000:00:00:00:00,,,nan; nan,,,nan; nan,,False,,,False,,,,,,,,,,,False,,False,,False,,Hot melt polymer foil (Oxford PV) | Cover glass-QDs Unknown,6507.103784113327,3.813387733506298,Glass + polymer
7681,7681,Diego DiGirolamo,False,10.1038/nenergy.2017.135,Wang et al.,14/08/2017,Nature Energy,True,Historic dataset on 2020 11 22_v7.xlsx,,,SLG | FTO | SnO2-c | C60 | Perovskite | Spiro-MeOTAD | Au,,0.0919,0,nip,False,,False,,nan; nan,,False,0,,,False,SLG | FTO,,,,,Unknown,,,,SnO2-c | C60,,Unknown | N-DBPI,,Spin-coating | Spin-coating,Unknown,Unknown,,,,Unknown,,Unknown,Unknown,,Unknown,Unknown,,Unknown,Unknown,Unknown,Unknown,Unknown,Unknown,Unknown,,Unknown,,,False,False,False,False,True,False,3,True,False,Cs; FA,0.17; 0.83,Pb,1,Br; I,1.2; 1.8,,CsFAPbBrI,Cs0.17FA0.83PbBr1.2I1.8,,False,False,BA; HI; HBr,0.09; nan; nan,550,1.72,False,,720.0,1,Spin-coating,Liquid,N2,,,,DMF,1,Unknown,Unknown,,Unknown,Unknown,,Unknown,Unknown,Unknown,Unknown,False,Unknown,,Unknown,,,70; 175,1.0; 80.0,Air,,,False,,Unknown,Unknown,Unknown,,,Unknown,Unknown,,,Spiro-MeOTAD,,Li-TFSI; TBP,,Spin-coating,Unknown,Unknown,,,,Unknown,,Unknown,Unknown,,Unknown,Unknown,,Unknown,Unknown,Unknown,Unknown,Unknown,Unknown,Unknown,Unknown,Unknown,,,Au,80,,,Evaporation,Unknown,Unknown,,,,Unknown,,Unknown,Unknown,,Unknown,Unknown,,Unknown,Unknown,Unknown,Unknown,Unknown,Unknown,Unknown,Unknown,Unknown,,,False,,Unknown,,,,Unknown,Unknown,Unknown,,,,Unknown,,Unknown,Unknown,,Unknown,Unknown,,Unknown,Unknown,Unknown,Unknown,Unknown,Unknown,Unknown,Unknown,Unknown,,,False,,Unknown,,,,Unknown,Unknown,Unknown,,,,Unknown,,Unknown,Unknown,,Unknown,Unknown,,Unknown,Unknown,Unknown,Unknown,Unknown,Unknown,Unknown,Unknown,Unknown,,,True,Hot melt polymer foil (Oxford PV) | Cover glass-QDs,Unknown,N2,,,False,2,False,,Unknown,Unknown,,Unknown,,,,,,100.0,AM 1.5,nan; nan,,False,,380.0,,,,Potential biasing,10.0,1.4,,,,,,,,,,,,,,,,,,,,,,,,,,,,False,,,,,,,,False,,,,True,ISOS-L-2,1,Xenon,,,76.0,,nan; nan,,,Unknown,False,Open circuit,nan; nan,,,60.0; 60.0,Unknown,,Air,,,nan; nan,45.0,2400.0,False,Unknown,,True,69.0,,,100.0,,,,80.0,,0,,,,,False,,1,,,nan; nan,,,,0,,0000:00:00:00:00,0000:00:00:00:00,,,nan; nan,,,nan; nan,,False,,,False,,,,,,,,,,,False,,False,,False,,Hot melt polymer foil (Oxford PV) | Cover glass-QDs Unknown,2111.957119548709,3.3246850961854344,Glass + polymer
16000,16000,Isaac Gould,False,10.1039/c9ta00669a,Zimmermann et al.,06/03/2019,Journal of Materials Chemistry A,True,Historic dataset on 2020 11 22_v7.xlsx,,4%CUSCN,SLG | FTO | TiO2-c | TiO2-mp | ZrO2-mp | Perovskite | Carbon,,0.16,0,nip,False,,False,,nan; nan,,False,0,,,False,SLG | FTO,,,,,Unknown,,,,TiO2-c | TiO2-mp | ZrO2-mp,nan | nan | 1500.0,Unknown,,Unknown | Screen printing | Screen printing,Unknown,Unknown,,,,Unknown,,Unknown,Unknown,,Unknown,Unknown,,Unknown,Unknown,Unknown,Unknown,Unknown,Unknown,Unknown,,Unknown,,,False,False,False,False,True,False,3,True,False,MA,1,Pb,1,I,3,,MAPbI,MAPbI3,,False,False,5-AVAI; CuSCN,nan; 4 mol%,,1.6,False,Composition,,1,Drop-infiltration,Liquid,Unknown,,,,GBL,1,Unknown,Unknown,,Unknown,Unknown,,Unknown,Unknown,Unknown,Unknown,False,Unknown,,Unknown,,,50,60,Unknown,,,False,,Unknown,Unknown,Unknown,,,120,Air,75.0,,none,,,,Unknown,Unknown,Unknown,,,,Unknown,,Unknown,Unknown,,Unknown,Unknown,,Unknown,Unknown,Unknown,Unknown,Unknown,Unknown,Unknown,Unknown,Unknown,,,Carbon,20000,,,Screen printing,Unknown,Unknown,,,,Unknown,,Unknown,Unknown,,Unknown,Unknown,,Unknown,Unknown,Unknown,Unknown,Unknown,Unknown,Unknown,Unknown,Unknown,,,False,,Unknown,,,,Unknown,Unknown,Unknown,,,,Unknown,,Unknown,Unknown,,Unknown,Unknown,,Unknown,Unknown,Unknown,Unknown,Unknown,Unknown,Unknown,Unknown,Unknown,,,False,,Unknown,,,,Unknown,Unknown,Unknown,,,,Unknown,,Unknown,Unknown,,Unknown,Unknown,,Unknown,Unknown,Unknown,Unknown,Unknown,Unknown,Unknown,Unknown,Unknown,,,True,SLG,Surlyn,Unknown,,,False,4,False,,Unknown,Unknown,,Unknown,,,,,,100.0,AM 1.5,nan; nan,,False,,,,,,,,,,,,,,,,,,,,,,,,,,,,,,,,,,,,False,,,,,,,,False,,,,True,ISOS-L-1I,1,Light,,,100.0,,nan; nan,,,Unknown,False,Open circuit,nan; nan,,,25.0; 25.0,Unknown,,Unknown,,,nan; nan,,1000.0,False,Unknown,,False,90.0,,,,,,,90.0,,0,,,,,False,,1,,,nan; nan,,,,0,,0000:00:00:00:00,0000:00:00:00:00,,,nan; nan,,,nan; nan,,False,,,False,,,,,,,,,,,False,,False,,False,,SLG Surlyn,2117.904889901081,3.3259064530714695,Glass + polymer
16001,16001,Isaac Gould,False,10.1039/c9ta00669a,Zimmermann et al.,06/03/2019,Journal of Materials Chemistry A,True,Historic dataset on 2020 11 22_v7.xlsx,,ref,SLG | FTO | TiO2-c | TiO2-mp | ZrO2-mp | Perovskite | Carbon,,0.16,0,nip,False,,False,,nan; nan,,False,0,,,False,SLG | FTO,,,,,Unknown,,,,TiO2-c | TiO2-mp | ZrO2-mp,nan | nan | 1500.0,Unknown,,Unknown | Screen printing | Screen printing,Unknown,Unknown,,,,Unknown,,Unknown,Unknown,,Unknown,Unknown,,Unknown,Unknown,Unknown,Unknown,Unknown,Unknown,Unknown,,Unknown,,,False,False,False,False,True,False,3,True,False,MA,1,Pb,1,I,3,,MAPbI,MAPbI3,,False,False,5-AVAI,,,1.6,False,Composition,,1,Drop-infiltration,Liquid,Unknown,,,,GBL,1,Unknown,Unknown,,Unknown,Unknown,,Unknown,Unknown,Unknown,Unknown,False,Unknown,,Unknown,,,50,60,Unknown,,,False,,Unknown,Unknown,Unknown,,,120,Air,75.0,,none,,,,Unknown,Unknown,Unknown,,,,Unknown,,Unknown,Unknown,,Unknown,Unknown,,Unknown,Unknown,Unknown,Unknown,Unknown,Unknown,Unknown,Unknown,Unknown,,,Carbon,20000,,,Screen printing,Unknown,Unknown,,,,Unknown,,Unknown,Unknown,,Unknown,Unknown,,Unknown,Unknown,Unknown,Unknown,Unknown,Unknown,Unknown,Unknown,Unknown,,,False,,Unknown,,,,Unknown,Unknown,Unknown,,,,Unknown,,Unknown,Unknown,,Unknown,Unknown,,Unknown,Unknown,Unknown,Unknown,Unknown,Unknown,Unknown,Unknown,Unknown,,,False,,Unknown,,,,Unknown,Unknown,Unknown,,,,Unknown,,Unknown,Unknown,,Unknown,Unknown,,Unknown,Unknown,Unknown,Unknown,Unknown,Unknown,Unknown,Unknown,Unknown,,,True,SLG,Surlyn,Unknown,,,False,4,False,,Unknown,Unknown,,Unknown,,,,,,100.0,AM 1.5,nan; nan,,False,,,,,,,,,,,,,,,,,,,,,,,,,,,,,,,,,,,,False,,,,,,,,False,,,,True,ISOS-L-1I,1,Light,,,100.0,,nan; nan,,,Unknown,False,Open circuit,nan; nan,,,25.0; 25.0,Unknown,,Unknown,,,nan; nan,,1000.0,False,Unknown,,False,90.0,,,,,,,90.0,,0,,,,,False,,1,,,nan; nan,,,,0,,0000:00:00:00:00,0000:00:00:00:00,,,nan; nan,,,nan; nan,,False,,,False,,,,,,,,,,,False,,False,,False,,SLG Surlyn,2117.904889901081,3.3259064530714695,Glass + polymer
18433,18433,T. Jesper Jacobsson,False,10.1038/nature12340,Burschka et al.,41464,Nature,True,Historic dataset on 2020 11 22_v7.xlsx,,,SLG | FTO | TiO2-c | TiO2-mp | Perovskite | Spiro-MeOTAD | Au,,0.285,0,nip,False,,False,,nan; nan,,False,0,,,False,SLG | FTO,,,,,Unknown,,,,TiO2-c | TiO2-mp,nan | 350.0,Unknown,,Spray-pyrolys | Spin-coating,Unknown,Unknown,,,,Unknown,,Unknown,Unknown,,Unknown,Unknown,,Unknown,Unknown,Unknown,Unknown,Unknown,Unknown,Unknown,,Unknown,,,False,False,False,False,True,False,3.0,True,False,MA,1,Pb,1,I,3,,MAPbI,MAPbI3,,False,False,,,,1.6,False,Composition,,2,Spin-coating >> CBD,Liquid >> Liquid,Unknown,,,,DMF >> IPA,1 >> 1,Unknown,Unknown,,Unknown,Unknown,,Unknown,Unknown,Unknown,Unknown,False,Unknown,,Unknown,,,Unknown,Unknown,Unknown,,,False,,Unknown,Unknown,Unknown,,,Unknown,Unknown,,,Spiro-MeOTAD,100,FK209; Li-TFSI; TBP,,Spin-coating,Unknown,Unknown,,,,Unknown,,Unknown,Unknown,,Unknown,Unknown,,Unknown,Unknown,Unknown,Unknown,Unknown,Unknown,Unknown,Unknown,Unknown,,,Au,80,,,Evaporation,Unknown,Unknown,,,,Unknown,,Unknown,Unknown,,Unknown,Unknown,,Unknown,Unknown,Unknown,Unknown,Unknown,Unknown,Unknown,Unknown,Unknown,,,False,,Unknown,,,,Unknown,Unknown,Unknown,,,,Unknown,,Unknown,Unknown,,Unknown,Unknown,,Unknown,Unknown,Unknown,Unknown,Unknown,Unknown,Unknown,Unknown,Unknown,,,False,,Unknown,,,,Unknown,Unknown,Unknown,,,,Unknown,,Unknown,Unknown,,Unknown,Unknown,,Unknown,Unknown,Unknown,Unknown,Unknown,Unknown,Unknown,Unknown,Unknown,,,True,Glass,hot-melting polymer,Ar,,,True,1,False,,Unknown,Unknown,,Air,,,,,,95.6,AM 1.5,nan; nan,,False,,,,,,,,,,0.95,14.0,0.65,9.0,,,,,,,,,,,,,,0.95,14.0,0.65,9.0,Reversed,Reversed,Reversed,Reversed,,False,,,,,,,,False,,,,True,ISOS-L-1,1,White LED,,,100.0,,nan; nan,,,Unknown,False,MPPT,nan; nan,,,45.0; 45.0,Unknown,,Air,,,nan; nan,,500.0,False,Unknown,9.0,False,80.0,,,500.0,,,,,,0,,,,,False,,1,,,nan; nan,,,,0,,0000:00:00:00:00,0000:00:00:00:00,,,nan; nan,,,nan; nan,,False,,,False,,,,,,,,,,,False,,False,,False,,Glass hot-melting polymer,500.0,2.6989700043360187,Glass + polymer
21674,21674,Junxin Wang,False,10.1002/adma.201604695,Zhang et al.,42762,Advanced Materials,True,Historic dataset on 2020 11 22_v7.xlsx,,,SLG | FTO | NiO-np | Perovskite | C60 | bis-C60 | Ag,,0.06,0,pin,False,,False,,nan; nan,,False,0,,,False,SLG | ITO,,,,,Unknown,,,,C60 | bis-C60,,Unknown,,Spin-coating | Spin-coating,Unknown,Unknown,,,,Unknown,,Unknown,Unknown,,Unknown,Unknown,,Unknown,Unknown,Unknown,Unknown,Unknown,Unknown,Unknown,,Unknown,,,False,False,False,False,True,False,3.0,True,False,MA,1,Pb,1,I,3,,MAPbI,MAPbI3,,False,False,Cl,,330.0,1.6,False,Composition,,3,Spin-coating >> CBD >> Recrystallization,Liquid >> Liquid >> Gas,Air >> Air >> Pyridine,,,,DMF >> IPA >> none,1 >> 1 >> 1,Unknown,Unknown,,Unknown,Unknown,,Unknown,Unknown,Unknown,Unknown,False,Unknown,,Unknown,,,Unknown,Unknown,Unknown,,,False,,Unknown,Unknown,Unknown,,,Unknown,Unknown,,,NiO-np,,,,Spin-coating,Unknown,Unknown,,,,Unknown,,Unknown,Unknown,,Unknown,Unknown,,Unknown,Unknown,Unknown,Unknown,Unknown,Unknown,Unknown,Unknown,Unknown,,,Ag,120,,,Evaporation,Unknown,Unknown,,,,Unknown,,Unknown,Unknown,,Unknown,Unknown,,Unknown,Unknown,Unknown,Unknown,Unknown,Unknown,Unknown,Unknown,Unknown,,,False,,Unknown,,,,Unknown,Unknown,Unknown,,,,Unknown,,Unknown,Unknown,,Unknown,Unknown,,Unknown,Unknown,Unknown,Unknown,Unknown,Unknown,Unknown,Unknown,Unknown,,,False,,Unknown,,,,Unknown,Unknown,Unknown,,,,Unknown,,Unknown,Unknown,,Unknown,Unknown,,Unknown,Unknown,Unknown,Unknown,Unknown,Unknown,Unknown,Unknown,Unknown,,,True,SLG,Polymer PDMS glue,Unknown,,,True,1,False,,Unknown,Unknown,,Air,,,,,,100.0,AM 1.5,nan; nan,,False,,100.0,,,,,,,,1.05,22.6,0.721,17.1,,,,,,,,,,,,,,1.05,22.6,0.721,17.07,Reversed,Reversed,Reversed,Stabilised,,True,,,,17.07,,,,False,,,,True,ISOS-D-1,1,Dark,,,0.0,,nan; nan,,,Unknown,False,Open circuit,nan; nan,,,25.0; 25.0,Unknown,,Air,,,nan; nan,45.0,1000.0,False,Unknown,,False,95.0,,,,,,,95.0,,0,,,,,False,,1,,,nan; nan,,,,0,,0000:00:00:00:00,0000:00:00:00:00,,,nan; nan,,,nan; nan,,False,,,False,,,,,,,,,,,False,,False,,False,,SLG Polymer PDMS glue,4350.345478460221,3.638523747398572,Glass + polymer
25113,25113,Mark Khenkin,False,10.1039/c9ta00239a,Qiu et al.,19/02/2019,Journal of Materials Chemistry A,True,Historic dataset on 2020 11 22_v7.xlsx,,module average,SLG | FTO | SnO2-c | C60 | Perovskite | Spiro-MeOTAD | Au,,5.909,0,nip,False,,False,,nan; nan,,True,14,91.8,,True,SLG | FTO,,,,,Unknown,,,,SnO2-c | C60,17.0 | 5.0,Unknown,,Sputtering | Sputtering,Unknown,Unknown,,,,Unknown,,Unknown,Unknown,,Unknown,Unknown,,Unknown,Unknown,Unknown,Unknown,Unknown,Unknown,Unknown,,Unknown,,,False,False,False,False,True,False,3,True,False,Cs; FA,0.1; 0.9,Pb,1,Br; I,0.1; 2.9,,CsFAPbBrI,Cs0.1FA0.9PbBr0.1I2.9,,False,False,,,400,,False,,,3,Co-evaporation >> Gas reaction >> Spin-coating,Gas >> Gas >> Liquid,Vacuum >> Vacuum >> IPA,,,,none,1,Unknown,Unknown,,Unknown,Unknown,,Unknown,Unknown,Unknown,Unknown,False,Unknown,,Unknown,,,Unknown >> Unknown >> 100,Unknown >> Unknown >> 20.0,Unknown,,,False,,Unknown,Unknown,Unknown,,,Unknown,Unknown,,,Spiro-MeOTAD,,Li-TFSI; TBP,,Spin-coating,Unknown,Unknown,,,,Unknown,,Unknown,Unknown,,Unknown,Unknown,,Unknown,Unknown,Unknown,Unknown,Unknown,Unknown,Unknown,Unknown,Unknown,,,Au,120,,,Evaporation,Unknown,Unknown,,,,Unknown,,Unknown,Unknown,,Unknown,Unknown,,Unknown,Unknown,Unknown,Unknown,Unknown,Unknown,Unknown,Unknown,Unknown,,,False,,Unknown,,,,Unknown,Unknown,Unknown,,,,Unknown,,Unknown,Unknown,,Unknown,Unknown,,Unknown,Unknown,Unknown,Unknown,Unknown,Unknown,Unknown,Unknown,Unknown,,,False,,Unknown,,,,Unknown,Unknown,Unknown,,,,Unknown,,Unknown,Unknown,,Unknown,Unknown,,Unknown,Unknown,Unknown,Unknown,Unknown,Unknown,Unknown,Unknown,Unknown,,,True,Parylene | SLG,Unknown,Unknown,,,True,10,False,,Unknown,Unknown,,Unknown,,,,,,100.0,AM 1.5,nan; nan,,False,,,,,,,,,,0.929,16.38,0.55,8.3,,,,,,,,,,,,,,0.929,16.38,0.55,8.3,Reversed,Reversed,Reversed,Reversed,,False,,,,,,,,False,,,,True,ISOS-L-1I,1,Light,,,100.0,,nan; nan,,,Unknown,False,MPPT,nan; nan,,,25.0; 25.0,Unknown,,Unknown,,,nan; nan,,250.0,False,Unknown,,True,80.0,,,250.0,500.0,,,,,0,,,,,False,,1,,,nan; nan,,,,0,,0000:00:00:00:00,0000:00:00:00:00,,,nan; nan,,,nan; nan,,False,,,False,,,,,,,,,,,False,,False,,False,,Parylene | SLG Unknown,500.0,2.6989700043360187,Glass + polymer
25542,25542,Max Grischek,False,10.1038/s41598-017-04690-w,Kim et al.,29/06/2017,Scientific Reports,True,Historic dataset on 2020 11 22_v7.xlsx,,,SLG | FTO | TiO2-c | TiO2-mp | Perovskite | Spiro-MeOTAD | Au,,0.075,0,nip,False,,False,,nan; nan,,False,0,,,False,SLG | FTO,,,,,Unknown,,,,TiO2-c | TiO2-mp,,Unknown | Terpineol,,Spin-coating | Spin-coating,Unknown,Unknown,,,,Unknown,,Unknown,Unknown,,Unknown,Unknown,,Unknown,Unknown,Unknown,Unknown,Unknown,Unknown,Unknown,,Unknown,,,False,False,False,False,True,False,3,True,False,MA,1,Pb,1,I,3,,MAPbI,MAPbI3,,False,False,,,,1.6,False,Composition,,1,Spin-coating,Liquid,Unknown,,,,DMF; DMSO,9; 1,Unknown,Unknown,,Unknown,Unknown,,Unknown,Unknown,Unknown,Unknown,False,Unknown,,Unknown,,,65; 100,1.0; 5.0,Unknown,,,False,,Unknown,Unknown,Unknown,,,Unknown,Unknown,,,Spiro-MeOTAD,,Li-TFSI; TBP,,Spin-coating,Unknown,Unknown,,,,Unknown,,Unknown,Unknown,,Unknown,Unknown,,Unknown,Unknown,Unknown,Unknown,Unknown,Unknown,Unknown,Unknown,Unknown,,,Au,100,,,Evaporation,Unknown,Unknown,,,,Unknown,,Unknown,Unknown,,Unknown,Unknown,,Unknown,Unknown,Unknown,Unknown,Unknown,Unknown,Unknown,Unknown,Unknown,,,False,,Unknown,,,,Unknown,Unknown,Unknown,,,,Unknown,,Unknown,Unknown,,Unknown,Unknown,,Unknown,Unknown,Unknown,Unknown,Unknown,Unknown,Unknown,Unknown,Unknown,,,False,,Unknown,,,,Unknown,Unknown,Unknown,,,,Unknown,,Unknown,Unknown,,Unknown,Unknown,,Unknown,Unknown,Unknown,Unknown,Unknown,Unknown,Unknown,Unknown,Unknown,,,True,Cover glass-QDs,NOA 88,N2,,,True,1,False,,Unknown,Unknown,,Unknown,,,,,,100.0,AM 1.5,nan; nan,,False,,26.0,,,,,,,,1.02,22.33,0.68,15.45,,,,,,,,,,,,,,1.02,22.33,0.68,15.45,Reversed,Reversed,Reversed,Reversed,,False,,,,,,,,False,,,,True,ISOS‐D‐3,1,Dark,,,0.0,,nan; nan,,,Unknown,False,Open circuit,nan; nan,,,85.0; 85.0,Unknown,,Air,,,nan; nan,85.0,48.0,False,Unknown,,False,14.0,,,,,,,,,0,,,,,False,,1,,,nan; nan,,,,0,,0000:00:00:00:00,0000:00:00:00:00,,,nan; nan,,,nan; nan,,False,,,False,,,,,,,,,,,False,,False,,False,,Cover glass-QDs NOA 88,5.447749567561429,0.7362171348948172,Glass + polymer
25543,25543,Max Grischek,False,10.1038/s41598-017-04690-w,Kim et al.,29/06/2017,Scientific Reports,True,Historic dataset on 2020 11 22_v7.xlsx,,,SLG | FTO | TiO2-c | TiO2-mp | Perovskite | Spiro-MeOTAD | Au,,0.075,0,nip,False,,False,,nan; nan,,False,0,,,False,SLG | FTO,,,,,Unknown,,,,TiO2-c | TiO2-mp,,Unknown | Terpineol,,Spin-coating | Spin-coating,Unknown,Unknown,,,,Unknown,,Unknown,Unknown,,Unknown,Unknown,,Unknown,Unknown,Unknown,Unknown,Unknown,Unknown,Unknown,,Unknown,,,False,False,False,False,True,False,3,True,False,MA,1,Pb,1,I,3,,MAPbI,MAPbI3,,False,False,,,,1.6,False,Composition,,1,Spin-coating,Liquid,Unknown,,,,DMF; DMSO,9; 1,Unknown,Unknown,,Unknown,Unknown,,Unknown,Unknown,Unknown,Unknown,False,Unknown,,Unknown,,,65; 100,1.0; 5.0,Unknown,,,False,,Unknown,Unknown,Unknown,,,Unknown,Unknown,,,Spiro-MeOTAD,,Li-TFSI; TBP,,Spin-coating,Unknown,Unknown,,,,Unknown,,Unknown,Unknown,,Unknown,Unknown,,Unknown,Unknown,Unknown,Unknown,Unknown,Unknown,Unknown,Unknown,Unknown,,,Au,100,,,Evaporation,Unknown,Unknown,,,,Unknown,,Unknown,Unknown,,Unknown,Unknown,,Unknown,Unknown,Unknown,Unknown,Unknown,Unknown,Unknown,Unknown,Unknown,,,False,,Unknown,,,,Unknown,Unknown,Unknown,,,,Unknown,,Unknown,Unknown,,Unknown,Unknown,,Unknown,Unknown,Unknown,Unknown,Unknown,Unknown,Unknown,Unknown,Unknown,,,False,,Unknown,,,,Unknown,Unknown,Unknown,,,,Unknown,,Unknown,Unknown,,Unknown,Unknown,,Unknown,Unknown,Unknown,Unknown,Unknown,Unknown,Unknown,Unknown,Unknown,,,True,Cover glass-QDs,NOA 89,N2,,,True,1,False,,Unknown,Unknown,,Unknown,,,,,,100.0,AM 1.5,nan; nan,,False,,26.0,,,,,,,,1.02,22.33,0.68,15.45,,,,,,,,,,,,,,1.02,22.33,0.68,15.45,Reversed,Reversed,Reversed,Reversed,,False,,,,,,,,False,,,,True,ISOS-D-1,1,Dark,,,0.0,,nan; nan,,,Unknown,False,Open circuit,nan; nan,,,25.0; 25.0,Unknown,,Air,,,nan; nan,85.0,160.0,False,Unknown,,False,99.0,,,,,,,,,0,,,,,False,,1,,,nan; nan,,,,0,,0000:00:00:00:00,0000:00:00:00:00,,,nan; nan,,,nan; nan,,False,,,False,,,,,,,,,,,False,,False,,False,,Cover glass-QDs NOA 89,3552.415434737432,3.5505237483408094,Glass + polymer
25569,25569,Max Grischek,False,10.1039/c7nr00784a,Cacovich et al.,42816,Nanoscale,True,Historic dataset on 2020 11 22_v7.xlsx,,,SLG | FTO | TiO2-c | TiO2-mp | Perovskite | Spiro-MeOTAD | Au,,1.05,0,nip,False,,False,,nan; nan,,False,0,,,False,SLG | FTO,,,,,Unknown,,,,TiO2-c | TiO2-mp,50.0 | nan,Unknown,,Spray-pyrolys | Spin-coating,Unknown,Unknown,,,,Unknown,,Unknown,Unknown,,Unknown,Unknown,,Unknown,Unknown,Unknown,Unknown,Unknown,Unknown,Unknown,,Unknown,,,False,False,False,False,True,False,3.0,True,False,MA,1,Pb,1,I,3,,MAPbI,MAPbI3,,False,False,,,,1.6,False,Composition,,1,Spin-coating,Liquid,Unknown,,,,DMSO,1,Unknown,Unknown,,Unknown,Unknown,,Unknown,Unknown,Unknown,Unknown,True,Toluene,,Unknown,,,100,40,Unknown,,,False,,Unknown,Unknown,Unknown,,,Unknown,Unknown,,,Spiro-MeOTAD,,FK102,,Spin-coating,Unknown,Unknown,,,,Unknown,,Unknown,Unknown,,Unknown,Unknown,,Unknown,Unknown,Unknown,Unknown,Unknown,Unknown,Unknown,Unknown,Unknown,,,Au,80,,,Evaporation,Unknown,Unknown,,,,Unknown,,Unknown,Unknown,,Unknown,Unknown,,Unknown,Unknown,Unknown,Unknown,Unknown,Unknown,Unknown,Unknown,Unknown,,,False,,Unknown,,,,Unknown,Unknown,Unknown,,,,Unknown,,Unknown,Unknown,,Unknown,Unknown,,Unknown,Unknown,Unknown,Unknown,Unknown,Unknown,Unknown,Unknown,Unknown,,,False,,Unknown,,,,Unknown,Unknown,Unknown,,,,Unknown,,Unknown,Unknown,,Unknown,Unknown,,Unknown,Unknown,Unknown,Unknown,Unknown,Unknown,Unknown,Unknown,Unknown,,,True,Kapton tape | Glue|SLG,Threebond glue,Air,,,True,1,False,,Unknown,Unknown,,Unknown,,,,,,100.0,AM 1.5,nan; nan,,False,,,,,,,,,,1.0,20.0,0.84,15.89,,,,,,,,,,,,,,1.0,20.0,0.84,15.89,Reversed,Reversed,Reversed,Reversed,,False,,,,,,,,False,,,,True,ISOS-L-1I,1,White LED,,,100.0,,nan; nan,,,Unknown,False,MPPT,nan; nan,,,25.0; 25.0,Unknown,,Unknown,,,nan; nan,,200.0,False,Unknown,15.89,False,2.3,,,5.0,,,,,,0,,,,,False,,1,,,nan; nan,,,,0,,0000:00:00:00:00,0000:00:00:00:00,,,nan; nan,,,nan; nan,,False,,,False,,,,,,,,,,,False,,False,,False,,Kapton tape | Glue|SLG Threebond glue,5.0,0.6989700043360189,Glass + polymer
27353,27353,Miguel Anaya,False,10.1016/j.nanoen.2016.02.027,Palma et al.,22/02/2016,Nano Energy,True,Historic dataset on 2020 11 22_v7.xlsx,,Spiro-OMeTAD,SLG | FTO | TiO2-c | TiO2-mp | Perovskite | Spiro-MeOTAD | Au,,0.1,0,nip,False,,False,,nan; nan,,False,0,,,False,SLG | FTO,,,,,Unknown,,,,TiO2-c | TiO2-mp,100.0 | 300.0,Unknown,,Spray-pyrolys | Spin-coating,Unknown,Unknown,,,,Unknown,,Unknown,Unknown,,Unknown,Unknown,,Unknown,Unknown,Unknown,Unknown,Unknown,Unknown,Unknown,,Unknown,,,False,False,False,False,True,False,3,True,False,MA,1,Pb,1,I,3,,MAPbI,MAPbI3,,False,False,,,,1.5,False,,,2,Spin-coating >> CBD,Liquid >> Liquid,Unknown,,,,DMF >> IPA,1 >> 1,Unknown,Unknown,,Unknown,Unknown,,Unknown,Unknown,Unknown,Unknown,False,Unknown,,Unknown,,,70.0 >> 100.0,20.0 >> 30.0,Unknown,,,False,,Unknown,Unknown,Unknown,,,Unknown,Unknown,,,Spiro-MeOTAD,,,,Spin-coating,Unknown,Unknown,,,,Unknown,,Unknown,Unknown,,Unknown,Unknown,,Unknown,Unknown,Unknown,Unknown,Unknown,Unknown,Unknown,Unknown,Unknown,,,Au,100,,,Evaporation,Unknown,Unknown,,,,Unknown,,Unknown,Unknown,,Unknown,Unknown,,Unknown,Unknown,Unknown,Unknown,Unknown,Unknown,Unknown,Unknown,Unknown,,,False,,Unknown,,,,Unknown,Unknown,Unknown,,,,Unknown,,Unknown,Unknown,,Unknown,Unknown,,Unknown,Unknown,Unknown,Unknown,Unknown,Unknown,Unknown,Unknown,Unknown,,,False,,Unknown,,,,Unknown,Unknown,Unknown,,,,Unknown,,Unknown,Unknown,,Unknown,Unknown,,Unknown,Unknown,Unknown,Unknown,Unknown,Unknown,Unknown,Unknown,Unknown,,,True,SLG,Thermoplastic,Unknown,,,True,1,False,,Unknown,Unknown,,Air,,,,,,100.0,AM 1.5,nan; nan,,False,,,,,,,,,,1.02,15.7,0.688,11.06,,,,,,,,,,,,,,1.02,15.7,0.688,11.06,Reversed,Reversed,Reversed,Reversed,,False,,,,,,,,False,,,,True,ISOS-D-1,1,Dark,,,0.0,,nan; nan,,,Unknown,False,Open circuit,nan; nan,,,25.0; 25.0,Unknown,,Ambient,,,nan; nan,,1980.0,False,Unknown,,False,60.0,,,,,,,,,0,,,,,False,,1,,,nan; nan,,,,0,,0000:00:00:00:00,0000:00:00:00:00,,,nan; nan,,,nan; nan,,False,,,False,,,,,,,,,,,False,,False,,False,,SLG Thermoplastic,864.9218266398769,2.936976856836915,Glass + polymer
27354,27354,Miguel Anaya,False,10.1016/j.nanoen.2016.02.027,Palma et al.,22/02/2016,Nano Energy,True,Historic dataset on 2020 11 22_v7.xlsx,,Spiro-OMeTAD,SLG | FTO | TiO2-c | TiO2-mp | Perovskite | Spiro-MeOTAD | Au,,0.1,0,nip,False,,False,,nan; nan,,False,0,,,False,SLG | FTO,,,,,Unknown,,,,TiO2-c | TiO2-mp,100.0 | 300.0,Unknown,,Spray-pyrolys | Spin-coating,Unknown,Unknown,,,,Unknown,,Unknown,Unknown,,Unknown,Unknown,,Unknown,Unknown,Unknown,Unknown,Unknown,Unknown,Unknown,,Unknown,,,False,False,False,False,True,False,3,True,False,MA,1,Pb,1,I,3,,MAPbI,MAPbI3,,False,False,,,,1.5,False,,,2,Spin-coating >> CBD,Liquid >> Liquid,Unknown,,,,DMF >> IPA,1 >> 1,Unknown,Unknown,,Unknown,Unknown,,Unknown,Unknown,Unknown,Unknown,False,Unknown,,Unknown,,,70.0 >> 100.0,20.0 >> 30.0,Unknown,,,False,,Unknown,Unknown,Unknown,,,Unknown,Unknown,,,Spiro-MeOTAD,,,,Spin-coating,Unknown,Unknown,,,,Unknown,,Unknown,Unknown,,Unknown,Unknown,,Unknown,Unknown,Unknown,Unknown,Unknown,Unknown,Unknown,Unknown,Unknown,,,Au,100,,,Evaporation,Unknown,Unknown,,,,Unknown,,Unknown,Unknown,,Unknown,Unknown,,Unknown,Unknown,Unknown,Unknown,Unknown,Unknown,Unknown,Unknown,Unknown,,,False,,Unknown,,,,Unknown,Unknown,Unknown,,,,Unknown,,Unknown,Unknown,,Unknown,Unknown,,Unknown,Unknown,Unknown,Unknown,Unknown,Unknown,Unknown,Unknown,Unknown,,,False,,Unknown,,,,Unknown,Unknown,Unknown,,,,Unknown,,Unknown,Unknown,,Unknown,Unknown,,Unknown,Unknown,Unknown,Unknown,Unknown,Unknown,Unknown,Unknown,Unknown,,,True,SLG,Thermoplastic,Unknown,,,True,1,False,,Unknown,Unknown,,Air,,,,,,100.0,AM 1.5,nan; nan,,False,,,,,,,,,,1.02,15.7,0.688,11.06,,,,,,,,,,,,,,1.02,15.7,0.688,11.06,Reversed,Reversed,Reversed,Reversed,,False,,,,,,,,False,,,,True,ISOS-L-2,1,Solar simulator,,,100.0,AM 1.5,nan; nan,,,Unknown,False,Open circuit,nan; nan,,,65.0; 65.0,Unknown,,Ambient,,,nan; nan,,140.0,False,Unknown,,False,10.0,,,,,,,,,0,,,,,False,,1,,,nan; nan,,,,0,,0000:00:00:00:00,0000:00:00:00:00,,,nan; nan,,,nan; nan,,False,,,False,,,,,,,,,,,False,,False,,False,,SLG Thermoplastic,13.567401821127897,1.1324966875430806,Glass + polymer
27356,27356,Miguel Anaya,False,10.1016/j.nanoen.2016.02.027,Palma et al.,22/02/2016,Nano Energy,True,Historic dataset on 2020 11 22_v7.xlsx,,RGO,SLG | FTO | TiO2-c | TiO2-mp | Perovskite | rGO | Au,,0.1,0,nip,False,,False,,nan; nan,,False,0,,,False,SLG | FTO,,,,,Unknown,,,,TiO2-c | TiO2-mp,100.0 | 300.0,Unknown,,Spray-pyrolys | Spin-coating,Unknown,Unknown,,,,Unknown,,Unknown,Unknown,,Unknown,Unknown,,Unknown,Unknown,Unknown,Unknown,Unknown,Unknown,Unknown,,Unknown,,,False,False,False,False,True,False,3,True,False,MA,1,Pb,1,I,3,,MAPbI,MAPbI3,,False,False,,,,1.5,False,,,2,Spin-coating >> CBD,Liquid >> Liquid,Unknown,,,,DMF >> IPA,1 >> 1,Unknown,Unknown,,Unknown,Unknown,,Unknown,Unknown,Unknown,Unknown,False,Unknown,,Unknown,,,70.0 >> 100.0,20.0 >> 30.0,Unknown,,,False,,Unknown,Unknown,Unknown,,,Unknown,Unknown,,,rGO,,,,Spray-coating,Unknown,Unknown,,,,Unknown,,Unknown,Unknown,,Unknown,Unknown,,Unknown,Unknown,Unknown,Unknown,Unknown,Unknown,Unknown,Unknown,Unknown,,,Au,100,,,Evaporation,Unknown,Unknown,,,,Unknown,,Unknown,Unknown,,Unknown,Unknown,,Unknown,Unknown,Unknown,Unknown,Unknown,Unknown,Unknown,Unknown,Unknown,,,False,,Unknown,,,,Unknown,Unknown,Unknown,,,,Unknown,,Unknown,Unknown,,Unknown,Unknown,,Unknown,Unknown,Unknown,Unknown,Unknown,Unknown,Unknown,Unknown,Unknown,,,False,,Unknown,,,,Unknown,Unknown,Unknown,,,,Unknown,,Unknown,Unknown,,Unknown,Unknown,,Unknown,Unknown,Unknown,Unknown,Unknown,Unknown,Unknown,Unknown,Unknown,,,True,SLG,Thermoplastic,Unknown,,,True,1,False,,Unknown,Unknown,,Air,,,,,,100.0,AM 1.5,nan; nan,,False,,,,,,,,,,0.91,8.95,0.598,4.87,,,,,,,,,,,,,,0.91,8.95,0.598,4.87,Reversed,Reversed,Reversed,Reversed,,False,,,,,,,,False,,,,True,ISOS-L-2,1,Solar simulator,,,100.0,AM 1.5,nan; nan,,,Unknown,False,Open circuit,nan; nan,,,65.0; 65.0,Unknown,,Ambient,,,nan; nan,,140.0,False,Unknown,,False,25.0,,,,,,,,,0,,,,,False,,1,,,nan; nan,,,,0,,0000:00:00:00:00,0000:00:00:00:00,,,nan; nan,,,nan; nan,,False,,,False,,,,,,,,,,,False,,False,,False,,SLG Thermoplastic,22.53496664211536,1.3528569195334241,Glass + polymer
29281,29281,Onkar S. Game,False,10.1039/c7ee02185b,Watson et al.,42970,Energy & Environmental Science,True,Historic dataset on 2020 11 22_v7.xlsx,,Planar,SLG | ITO | TiO2-c | C60 | Perovskite | PTAA | Ag,,0.12,0,nip,False,,False,,nan; nan,,False,0,,,False,SLG | ITO,,,,,Unknown,,,,TiO2-c | C60,50.0 | 15.0,Unknown,,Spray-pyrolys | Evaporation,Unknown,Unknown,,,,Unknown,,Unknown,Unknown,,Unknown,Unknown,,Unknown,Unknown,Unknown,Unknown,Unknown,Unknown,Unknown,,Unknown,,,False,False,False,False,True,False,3.0,True,False,MA,1,Pb,1,I,3,,MAPbI,MAPbI3,,False,False,Hypophosphorous acid,1 vol%,,1.55,False,,,1,Spin-coating,Liquid,N2,,,,DMF,1,Unknown,Unknown,,Unknown,Unknown,,Unknown,Unknown,Unknown,Unknown,False,Unknown,,Unknown,,,100,5,Unknown,,,False,,Unknown,Unknown,Unknown,,,Unknown,Unknown,,,PTAA,30,Li-TFSI; TBP,,Spin-coating,Unknown,Unknown,,,,Unknown,,Unknown,Unknown,,Unknown,Unknown,,Unknown,Unknown,Unknown,Unknown,Unknown,Unknown,Unknown,Unknown,Unknown,,,Ag,150,,,Evaporation,Unknown,Unknown,,,,Unknown,,Unknown,Unknown,,Unknown,Unknown,,Unknown,Unknown,Unknown,Unknown,Unknown,Unknown,Unknown,Unknown,Unknown,,,False,,Unknown,,,,Unknown,Unknown,Unknown,,,,Unknown,,Unknown,Unknown,,Unknown,Unknown,,Unknown,Unknown,Unknown,Unknown,Unknown,Unknown,Unknown,Unknown,Unknown,,,False,,Unknown,,,,Unknown,Unknown,Unknown,,,,Unknown,,Unknown,Unknown,,Unknown,Unknown,,Unknown,Unknown,Unknown,Unknown,Unknown,Unknown,Unknown,Unknown,Unknown,,,True,Glass,Ethylene-vinyl acetate,Vacuum,,,True,1,False,,Unknown,Unknown,,Air,,,,,,100.0,AM 1.5,nan; nan,,False,,500.0,,,,,,,,1.0,21.8,0.7,15.2,,,,,,,,,,,,,,1.0,21.8,0.7,14.7,Reversed,Reversed,Reversed,Stabilised,,True,,,,14.7,,,,False,,,,True,ISOS-D-3,1,Dark,,,0.0,,nan; nan,,,Unknown,False,Open circuit,nan; nan,,,85.0; 85.0,Unknown,,Air,,,nan; nan,85.0,1000.0,False,Unknown,15.2,False,47.0,,,,173.0,,,47.0,,0,,,,,False,,1,,,nan; nan,,,,0,,0000:00:00:00:00,0000:00:00:00:00,,,nan; nan,,,nan; nan,,False,,,False,,,,,,,,,,,False,,False,,False,,Glass Ethylene-vinyl acetate,173.0,2.2380461031287955,Glass + polymer
