Repository: MiriEsh/Perovskite-encapsulation-comparison

The Perovskite encapsulation comparison python code takes the data downloaded from the Material Zone Perovskite Project and compares the stability of different encapsulations.

No pip install is needed - in order to get the out-put files all you need to do is run the code.
There are 2 input csv files needed to run this code: 'Perovsite database query.csv' (contains the data as downloaded from the Material Zone project) and 'Manual additions.csv' (contains corrections\additions to any of the lines in the Material Zone project).  
The output files are:
'Experiments_with_T80_greater_than_100.csv', 
'Experiments_with_T80_for_supp.csv', 
'Experiments_with_Encap_and_stability.csv',

File: outputs/Experiments_with_Encap_and_stability.csv (part 11 of 15)
29282,29282,Onkar S. Game,False,10.1039/c7ee02185b,Watson et al.,42970,Energy & Environmental Science,True,Historic dataset on 2020 11 22_v7.xlsx,,50 μm scaffold wall width,SLG | ITO-HMDS Scaffold | TiO2-c | C60 | Perovskite | PTAA | Ag,,0.12,0,nip,False,,False,,nan; nan,,False,0,,,False,SLG | ITO-HMDS Scaffold,,,,,Unknown,,,,TiO2-c | C60,50.0 | 15.0,Unknown,,Spray-pyrolys | Evaporation,Unknown,Unknown,,,,Unknown,,Unknown,Unknown,,Unknown,Unknown,,Unknown,Unknown,Unknown,Unknown,Unknown,Unknown,Unknown,,Unknown,,,False,False,False,False,True,False,3.0,True,False,MA,1,Pb,1,I,3,,MAPbI,MAPbI3,,False,False,Hypophosphorous acid,1 vol%,,1.55,False,,,1,Spin-coating,Liquid,N2,,,,DMF,1,Unknown,Unknown,,Unknown,Unknown,,Unknown,Unknown,Unknown,Unknown,False,Unknown,,Unknown,,,100,5,Unknown,,,False,,Unknown,Unknown,Unknown,,,Unknown,Unknown,,,PTAA,30,Li-TFSI; TBP,,Spin-coating,Unknown,Unknown,,,,Unknown,,Unknown,Unknown,,Unknown,Unknown,,Unknown,Unknown,Unknown,Unknown,Unknown,Unknown,Unknown,Unknown,Unknown,,,Ag,150,,,Evaporation,Unknown,Unknown,,,,Unknown,,Unknown,Unknown,,Unknown,Unknown,,Unknown,Unknown,Unknown,Unknown,Unknown,Unknown,Unknown,Unknown,Unknown,,,False,,Unknown,,,,Unknown,Unknown,Unknown,,,,Unknown,,Unknown,Unknown,,Unknown,Unknown,,Unknown,Unknown,Unknown,Unknown,Unknown,Unknown,Unknown,Unknown,Unknown,,,False,,Unknown,,,,Unknown,Unknown,Unknown,,,,Unknown,,Unknown,Unknown,,Unknown,Unknown,,Unknown,Unknown,Unknown,Unknown,Unknown,Unknown,Unknown,Unknown,Unknown,,,True,Glass,Ethylene-vinyl acetate,Vacuum,,,True,1,False,,Unknown,Unknown,,Air,,,,,,100.0,AM 1.5,nan; nan,,False,,500.0,,,,,,,,1.0,17.6,0.69,12.0,,,,,,,,,,,,,,1.0,17.6,0.69,12.1,Reversed,Reversed,Reversed,Stabilised,,True,,,,12.1,,,,False,,,,True,ISOS-D-3,1,Dark,,,0.0,,nan; nan,,,Unknown,False,Open circuit,nan; nan,,,85.0; 85.0,Unknown,,Air,,,nan; nan,85.0,1000.0,False,Unknown,12.0,False,62.2,,,,173.0,,,62.2,,0,,,,,False,,1,,,nan; nan,,,,0,,0000:00:00:00:00,0000:00:00:00:00,,,nan; nan,,,nan; nan,,False,,,False,,,,,,,,,,,False,,False,,False,,Glass Ethylene-vinyl acetate,173.0,2.2380461031287955,Glass + polymer
37220,37220,Joel A. Smith,False,10.1021/acsnano.5b03265,Fakharuddin et al.,24/07/2015,ACS Nano,True,Historic dataset on 2020 11 22_v7.xlsx,,Clstab,SLG | FTO | TiO2-c | Perovskite | Spiro-MeOTAD | Au,,2.7,0,nip,False,,False,,nan; nan,,True,4,10.8,,True,SLG | FTO,,,,,Unknown,,,,TiO2-c,100,Unknown,,CBD,Unknown,Unknown,,,,Unknown,,Unknown,Unknown,,Unknown,Unknown,,Unknown,Unknown,Unknown,Unknown,Unknown,Unknown,Unknown,,Unknown,,,False,False,False,False,True,False,3,True,False,MA,1,Pb,1,I,3,MA,MAPbI,MAPbI3,,False,False,Cl,,,1.6,False,Composition,,1,Spin-coating,Liquid,Unknown,,,,Unknown,,Unknown,Unknown,,Unknown,Unknown,,Unknown,Unknown,Unknown,Unknown,False,Unknown,,Unknown,,,Unknown,Unknown,Unknown,,,False,,Unknown,Unknown,Unknown,,,Unknown,Unknown,,,Spiro-MeOTAD,,Li-TFSI; TBP,,Spin-coating,Unknown,Unknown,,,,Unknown,,Unknown,Unknown,,Unknown,Unknown,,Unknown,Unknown,Unknown,Unknown,Unknown,Unknown,Unknown,Unknown,Unknown,,,Au,100,,,Evaporation,Unknown,Unknown,,,,Unknown,,Unknown,Unknown,,Unknown,Unknown,,Unknown,Unknown,Unknown,Unknown,Unknown,Unknown,Unknown,Unknown,Unknown,,,False,,Unknown,,,,Unknown,Unknown,Unknown,,,,Unknown,,Unknown,Unknown,,Unknown,Unknown,,Unknown,Unknown,Unknown,Unknown,Unknown,Unknown,Unknown,Unknown,Unknown,,,False,,Unknown,,,,Unknown,Unknown,Unknown,,,,Unknown,,Unknown,Unknown,,Unknown,Unknown,,Unknown,Unknown,Unknown,Unknown,Unknown,Unknown,Unknown,Unknown,Unknown,,,True,Surlyn | SLG,Unknown,Air,,,False,1,False,,Unknown,Unknown,,Unknown,,,,,,100.0,AM 1.5,nan; nan,,False,,,,,,,,,,,,,,,,,,,,,,,,,,,,,,,,,,,,False,,,,,,,,False,,,,True,ISOS-D-1,1,Dark,,,0.0,,nan; nan,,,Unknown,False,Open circuit,nan; nan,,,25.0; 25.0,Unknown,,Air,,,nan; nan,,2380.0,False,Unknown,,False,11.0,,,45.0,,,,16.0,,0,,,,,False,,1,,,nan; nan,,,,0,,0000:00:00:00:00,0000:00:00:00:00,,,nan; nan,,,nan; nan,,False,,,False,,,,,,,,,,,False,,False,,False,,Surlyn | SLG Unknown,45.0,1.6532125137753437,Glass + polymer
37221,37221,Joel A. Smith,False,10.1021/acsnano.5b03265,Fakharuddin et al.,24/07/2015,ACS Nano,True,Historic dataset on 2020 11 22_v7.xlsx,,Npstab,SLG | FTO | TiO2-c | TiO2-mp | Perovskite | Spiro-MeOTAD | Au,,2.7,0,nip,False,,False,,nan; nan,,True,4,10.8,,True,SLG | FTO,,,,,Unknown,,,,TiO2-c | TiO2-mp,510,Unknown,,Spray-pyrolys | Screen printing,Unknown,Unknown,,,,Unknown,,Unknown,Unknown,,Unknown,Unknown,,Unknown,Unknown,Unknown,Unknown,Unknown,Unknown,Unknown,,Unknown,,,False,False,False,False,True,False,3,True,False,MA,1,Pb,1,I,3,MA,MAPbI,MAPbI3,,False,False,Cl,,,1.6,False,Composition,,1,Spin-coating,Liquid,Unknown,,,,Unknown,,Unknown,Unknown,,Unknown,Unknown,,Unknown,Unknown,Unknown,Unknown,False,Unknown,,Unknown,,,Unknown,Unknown,Unknown,,,False,,Unknown,Unknown,Unknown,,,Unknown,Unknown,,,Spiro-MeOTAD,,Li-TFSI; TBP,,Spin-coating,Unknown,Unknown,,,,Unknown,,Unknown,Unknown,,Unknown,Unknown,,Unknown,Unknown,Unknown,Unknown,Unknown,Unknown,Unknown,Unknown,Unknown,,,Au,100,,,Evaporation,Unknown,Unknown,,,,Unknown,,Unknown,Unknown,,Unknown,Unknown,,Unknown,Unknown,Unknown,Unknown,Unknown,Unknown,Unknown,Unknown,Unknown,,,False,,Unknown,,,,Unknown,Unknown,Unknown,,,,Unknown,,Unknown,Unknown,,Unknown,Unknown,,Unknown,Unknown,Unknown,Unknown,Unknown,Unknown,Unknown,Unknown,Unknown,,,False,,Unknown,,,,Unknown,Unknown,Unknown,,,,Unknown,,Unknown,Unknown,,Unknown,Unknown,,Unknown,Unknown,Unknown,Unknown,Unknown,Unknown,Unknown,Unknown,Unknown,,,True,Surlyn | SLG,Unknown,Air,,,False,1,False,,Unknown,Unknown,,Unknown,,,,,,100.0,AM 1.5,nan; nan,,False,,,,,,,,,,,,,,,,,,,,,,,,,,,,,,,,,,,,False,,,,,,,,False,,,,True,ISOS-D-1,1,Dark,,,0.0,,nan; nan,,,Unknown,False,Open circuit,nan; nan,,,25.0; 25.0,Unknown,,Air,,,nan; nan,,2380.0,False,Unknown,,False,57.0,,,690.0,,,,75.0,,0,,,,,False,,1,,,nan; nan,,,,0,,0000:00:00:00:00,0000:00:00:00:00,,,nan; nan,,,nan; nan,,False,,,False,,,,,,,,,,,False,,False,,False,,Surlyn | SLG Unknown,690.0,2.838849090737255,Glass + polymer
38267,38267,Daniel Ramirez,False,10.1016/j.nanoen.2019.104315,Chen et al.,21/11/2019,Nano Energy,True,Historic dataset on 2020 11 22_v7.xlsx,stability,IBr additive-stab. RH. 100%,SLG | FTO | SnO2-c | Perovskite | Spiro-MeOTAD | PDPP4T | Au,,,0,nip,False,,False,,nan; nan,,False,0,,,False,SLG | FTO,,,,,Unknown,,,,SnO2-c,,,,E-beam evaporation,Unknown,Unknown,,,,Unknown,,Unknown,Unknown,,Unknown,Unknown,,Unknown,Unknown,Unknown,Unknown,100,30,Unknown,,Unknown,,,False,False,False,False,True,False,3,True,False,FA; MA,0.83; 0.17,Pb,1,Br; I,0.51; 2.49,Stoichiometric,FAMAPbBrI,FA0.83MA0.17PbBr0.51I2.49,,False,False,IBr,12 mg/ml,,,False,,,1,Spin-coating,Liquid,Unknown,,,,DMF; DMSO,4; 1,Unknown,Unknown,,Unknown,Unknown,,Unknown,Unknown,Unknown,Unknown,True,Diethyl ether,,Unknown,,,100,12,N2,,,False,,Unknown,Unknown,Unknown,,,Unknown,Unknown,,,Spiro-MeOTAD | PDPP4T,,Li-TFSI; TBP | Undoped,17.5 uL(520mg/mlACN); 28.8 uL,Spin-coating | Spin-coating,Liquid | Liquid,Unknown,,,,Chlorobenzene | Chlorobenzene,,Unknown,Unknown,,Unknown,Unknown,73.2 mg/ml | 5 mg/ml,Unknown,Unknown,Unknown,Unknown,Unknown,Unknown,Unknown,Unknown,Unknown,,,Au,100,,,Evaporation,Unknown,Unknown,,,,Unknown,,Unknown,Unknown,,Unknown,Unknown,,Unknown,Unknown,Unknown,Unknown,Unknown,Unknown,Unknown,Unknown,Unknown,,,False,,Unknown,,,,Unknown,Unknown,Unknown,,,,Unknown,,Unknown,Unknown,,Unknown,Unknown,,Unknown,Unknown,Unknown,Unknown,Unknown,Unknown,Unknown,Unknown,Unknown,,,False,,Unknown,,,,Unknown,Unknown,Unknown,,,,Unknown,,Unknown,Unknown,,Unknown,Unknown,,Unknown,Unknown,Unknown,Unknown,Unknown,Unknown,Unknown,Unknown,Unknown,,,True,EVA | SLG,Unknown,Unknown,,,False,1,False,,Unknown,Unknown,,Unknown,,,,,,100.0,AM 1.5,nan; nan,,False,,,,,,,,,,,,,,,,,,,,,,,,,,,,,,,,,,,,False,,,,,,,,False,,,,True,ISOS-D-1,1,Dark,,,0.0,,nan; nan,,,Unknown,False,Open circuit,nan; nan,,,nan; nan,Unknown,,Unknown,,constant,100; 100,,100.0,True,Unknown,,False,95.0,,,,,,,,,0,,,,,False,,1,,,nan; nan,,,,0,,0000:00:00:00:00,0000:00:00:00:00,,,nan; nan,,,nan; nan,,False,,,False,,,,,,,,,,,False,,False,,False,,EVA | SLG Unknown,435.0345478460221,2.638523747398572,Glass + polymer
3960,3960,Barbara Primera Darwich,False,10.1002/aenm.201901685,Lau et al.,43694,Advanced Energy Materials,True,Historic dataset on 2020 11 22_v7.xlsx,,Control,SLG | FTO | TiO2-c | Perovskite | P3HT | Au,,0.0919,0,pin,False,,False,,nan; nan,,False,0,,,False,SLG | FTO,,,,,Unknown,,,,TiO2-c,,Unknown,,Spin-coating,Unknown,Unknown,,,,Unknown,,Unknown,Unknown,,Unknown,Unknown,,Unknown,Unknown,Unknown,Unknown,Unknown,Unknown,Unknown,,Unknown,,,False,False,False,False,True,False,3.0,True,False,Cs,1,Pb,1,I,3,,CsPbI,CsPbI3,,True,False,,,500.0,1.71,False,,720.0,1,Spin-coating,Liquid,N2,,,,DMF,1,Unknown,Unknown,,Unknown,Unknown,,Unknown,Unknown,Unknown,Unknown,True,Anisole,,Unknown,,,100; 330,0.430555556,Unknown,,,False,,Unknown,Unknown,Unknown,,,Unknown,Unknown,,,P3HT,,,,Spin-coating,Unknown,Unknown,,,,Unknown,,Unknown,Unknown,,Unknown,Unknown,,Unknown,Unknown,Unknown,Unknown,Unknown,Unknown,Unknown,Unknown,Unknown,,,Au,100,,,Evaporation,Unknown,Unknown,,,,Unknown,,Unknown,Unknown,,Unknown,Unknown,,Unknown,Unknown,Unknown,Unknown,Unknown,Unknown,Unknown,Unknown,Unknown,,,False,,Unknown,,,,Unknown,Unknown,Unknown,,,,Unknown,,Unknown,Unknown,,Unknown,Unknown,,Unknown,Unknown,Unknown,Unknown,Unknown,Unknown,Unknown,Unknown,Unknown,,,False,,Unknown,,,,Unknown,Unknown,Unknown,,,,Unknown,,Unknown,Unknown,,Unknown,Unknown,,Unknown,Unknown,Unknown,Unknown,Unknown,Unknown,Unknown,Unknown,Unknown,,,True,SLG,Polyisobutylene,Unknown,,,True,1,False,,Unknown,Unknown,,Ambient,,,,,,100.0,AM 1.5,nan; nan,,False,,380.0,,,,,,,,0.814,14.6,0.57,6.8,,,,,,,,,,,,,,0.814,14.6,0.57,8.0,Reversed,Reversed,Reversed,Stabilised,,True,,,,8.0,,,,False,,,,True,ISOS-D-1,1,Dark,,,0.0,,nan; nan,,,Unknown,False,Open circuit,nan; nan,,,25.0; 25.0,Unknown,,Air,,,nan; nan,65.0,744.0,False,Unknown,,False,57.0,,,,,,,,,0,,,,,False,,1,,,nan; nan,,,,0,,0000:00:00:00:00,0000:00:00:00:00,,,nan; nan,,,nan; nan,,False,,,False,,,,,,,,,,,False,,False,,False,,SLG Polyisobutylene,295.3446269396406,2.47032907435855,Glass + Butyl rubber
3962,3962,Barbara Primera Darwich,False,10.1002/aenm.201901685,Lau et al.,43694,Advanced Energy Materials,True,Historic dataset on 2020 11 22_v7.xlsx,,CEG1.0MAI,SLG | FTO | TiO2-c | Perovskite | P3HT | Au,,0.0919,0,pin,False,,False,,nan; nan,,False,0,,,False,SLG | FTO,,,,,Unknown,,,,TiO2-c,,Unknown,,Spin-coating,Unknown,Unknown,,,,Unknown,,Unknown,Unknown,,Unknown,Unknown,,Unknown,Unknown,Unknown,Unknown,Unknown,Unknown,Unknown,,Unknown,,,False,False,False,False,True,False,3.0,True,False,Cs,1,Pb,1,I,3,,CsPbI,CsPbI3,,True,False,MAI,0.18,500.0,1.71,False,,723.0,1,Spin-coating,Liquid,N2,,,,DMF,1,Unknown,Unknown,,Unknown,Unknown,,Unknown,Unknown,Unknown,Unknown,True,Anisole,,Unknown,,,100; 330,0.430555556,Unknown,,,False,,Unknown,Unknown,Unknown,,,Unknown,Unknown,,,P3HT,,,,Spin-coating,Unknown,Unknown,,,,Unknown,,Unknown,Unknown,,Unknown,Unknown,,Unknown,Unknown,Unknown,Unknown,Unknown,Unknown,Unknown,Unknown,Unknown,,,Au,100,,,Evaporation,Unknown,Unknown,,,,Unknown,,Unknown,Unknown,,Unknown,Unknown,,Unknown,Unknown,Unknown,Unknown,Unknown,Unknown,Unknown,Unknown,Unknown,,,False,,Unknown,,,,Unknown,Unknown,Unknown,,,,Unknown,,Unknown,Unknown,,Unknown,Unknown,,Unknown,Unknown,Unknown,Unknown,Unknown,Unknown,Unknown,Unknown,Unknown,,,False,,Unknown,,,,Unknown,Unknown,Unknown,,,,Unknown,,Unknown,Unknown,,Unknown,Unknown,,Unknown,Unknown,Unknown,Unknown,Unknown,Unknown,Unknown,Unknown,Unknown,,,True,SLG,Polyisobutylene,Unknown,,,True,1,False,,Unknown,Unknown,,Ambient,,,,,,100.0,AM 1.5,nan; nan,,False,,380.0,,,,,,,,0.96,17.0,0.71,12.1,,,,,,,,,,,,,,0.96,17.0,0.71,13.8,Reversed,Reversed,Reversed,Stabilised,,True,,,,13.8,,,,False,,,,True,ISOS-D-1,1,Dark,,,0.0,,nan; nan,,,Unknown,False,Open circuit,nan; nan,,,25.0; 25.0,Unknown,,Air,,,nan; nan,65.0,744.0,False,Unknown,,False,95.0,,,,,,,,,0,,,,,False,,1,,,nan; nan,,,,0,,0000:00:00:00:00,0000:00:00:00:00,,,nan; nan,,,nan; nan,,False,,,False,,,,,,,,,,,False,,False,,False,,SLG Polyisobutylene,3236.6570359744046,3.510096682944451,Glass + Butyl rubber
5855,5855,Carlo Perini,False,10.1038/s41563-018-0115-4,Sahli et al.,43259,Nature Materials,True,Historic dataset on 2020 11 22_v7.xlsx,,Glass-side,SLG | ITO | Spiro-TTB | Perovskite | LiF | C60 | SnO2-c | IZO | Ag,,0.25,0,pin,False,,True,,nan; nan,,False,0,,,False,SLG | ITO,,,,,Unknown,,,,LiF | C60 | SnO2-c,1.0 | 15.0 | 10.0,Unknown,,Evaporation | Evaporation | ALD,Unknown,Unknown,,,,Unknown,,Unknown,Unknown,,Unknown,Unknown,,Unknown,Unknown,Unknown,Unknown,Unknown,Unknown,Unknown,,Unknown,,,False,False,False,False,True,False,3.0,True,False,Cs; FA,1; 1,Pb,1,Br; I,1; 1,,CsFAPbBrI,CsFAPbBrI,,False,False,,,,,False,,,2,Evaporation >> Spin-coating,Gas >> Liquid,Vacuum >> N2,,,,none >> Ethanol,1 >> 1,Unknown,Unknown,,Unknown,Unknown,,Unknown,Unknown,Unknown,Unknown,False,Unknown,,Unknown,,,Unknown >> 150.0,Unknown >> 30.0,Unknown,,,False,,Unknown,Unknown,Unknown,,,Unknown,Unknown,,,Spiro-TTB,12,,,Evaporation,Unknown,Unknown,,,,Unknown,,Unknown,Unknown,,Unknown,Unknown,,Unknown,Unknown,Unknown,Unknown,Unknown,Unknown,Unknown,Unknown,Unknown,,,IZO | Ag,110.0 | 120.0,,,Sputtering | Evaporation,Unknown,Unknown,,,,Unknown,,Unknown,Unknown,,Unknown,Unknown,,Unknown,Unknown,Unknown,Unknown,Unknown,Unknown,Unknown,Unknown,Unknown,,,False,,Unknown,,,,Unknown,Unknown,Unknown,,,,Unknown,,Unknown,Unknown,,Unknown,Unknown,,Unknown,Unknown,Unknown,Unknown,Unknown,Unknown,Unknown,Unknown,Unknown,,,False,,Unknown,,,,Unknown,Unknown,Unknown,,,,Unknown,,Unknown,Unknown,,Unknown,Unknown,,Unknown,Unknown,Unknown,Unknown,Unknown,Unknown,Unknown,Unknown,Unknown,,,True,SLG,Butyl rubber sealant,Unknown,,,False,1,False,,Unknown,Unknown,,Unknown,,,,,,100.0,AM 1.5,nan; nan,,False,,100.0,,,,MPPT,500.0,,,,,,,,,,,,,,,,,,,,,,,,,,,,,False,,,,,,,,False,,,,True,ISOS-L-2,1,Xenon,,,100.0,AM 1.5,nan; nan,,,Unknown,False,Open circuit,nan; nan,,,85.0; 85.0,Unknown,,Air,,,nan; nan,85.0,1000.0,False,Unknown,12.2,False,90.0,,,,,,,90.0,,0,,,,,False,,1,,,nan; nan,,,,0,,0000:00:00:00:00,0000:00:00:00:00,,,nan; nan,,,nan; nan,,False,,,False,,,,,,,,,,,False,,False,,False,,SLG Butyl rubber sealant,2117.904889901081,3.3259064530714695,Glass + Butyl rubber
22240,22240,Krishanu Day,False,10.1039/c7ta11154a,Lau et al.,43157,Journal of Materials Chemistry A,True,Historic dataset on 2020 11 22_v7.xlsx,,,SLG | FTO | TiO2-c | TiO2-mp | Perovskite | P3HT | Au,,0.159,0,nip,False,,False,,nan; nan,,False,0,,,False,SLG | FTO,,,,,Unknown,,,,TiO2-c | TiO2-mp,,Unknown,,Spin-coating | Spin-coating,Unknown,Unknown,,,,Unknown,,Unknown,Unknown,,Unknown,Unknown,,Unknown,Unknown,Unknown,Unknown,Unknown,Unknown,Unknown,,Unknown,,,False,False,False,False,True,False,3.0,True,False,Cs,1,Pb,1,I,3,,CsPbI,CsPbI3,,True,False,Undoped,,400.0,1.72,False,,,1,Spin-coating,Liquid,N2,,,,DMF; DMSO,4; 1,Unknown,Unknown,,Unknown,Unknown,,Unknown,Unknown,Unknown,Unknown,True,N2,,Unknown,,,300,10,Unknown,,,False,,Unknown,Unknown,Unknown,,,Unknown,Unknown,,,P3HT,,,,Spin-coating,Unknown,Unknown,,,,Unknown,,Unknown,Unknown,,Unknown,Unknown,,Unknown,Unknown,Unknown,Unknown,Unknown,Unknown,Unknown,Unknown,Unknown,,,Au,100,,,Evaporation,Unknown,Unknown,,,,Unknown,,Unknown,Unknown,,Unknown,Unknown,,Unknown,Unknown,Unknown,Unknown,Unknown,Unknown,Unknown,Unknown,Unknown,,,False,,Unknown,,,,Unknown,Unknown,Unknown,,,,Unknown,,Unknown,Unknown,,Unknown,Unknown,,Unknown,Unknown,Unknown,Unknown,Unknown,Unknown,Unknown,Unknown,Unknown,,,False,,Unknown,,,,Unknown,Unknown,Unknown,,,,Unknown,,Unknown,Unknown,,Unknown,Unknown,,Unknown,Unknown,Unknown,Unknown,Unknown,Unknown,Unknown,Unknown,Unknown,,,True,SLG,Polyisobutene,Unknown,,,True,1,False,,Unknown,Unknown,,Air,,,,,,100.0,AM 1.5,nan; nan,,False,,20.0,,,,Light soaking,,,,0.853,17.1,0.73,10.6,,,,,,,,,,,,,,0.853,17.1,0.73,10.6,Reversed,Reversed,Reversed,Reversed,,False,,,,,,,,False,,,,True,ISOS-D-1,1,Dark,,,0.0,,nan; nan,,,Unknown,False,Open circuit,nan; nan,,,25.0; 25.0,Unknown,,Air,,,nan; nan,,1440.0,False,Unknown,,False,65.0,,,,,,,,,0,,,,,False,,1,,,nan; nan,,,,0,,0000:00:00:00:00,0000:00:00:00:00,,,nan; nan,,,nan; nan,,False,,,False,,,,,,,,,,,False,,False,,False,,SLG Polyisobutene,745.9133170998339,2.8726883608606633,Glass + Butyl rubber
22246,22246,Krishanu Day,False,10.1039/c7ta11154a,Lau et al.,43157,Journal of Materials Chemistry A,True,Historic dataset on 2020 11 22_v7.xlsx,,,MgF2 | SLG | FTO | TiO2-c | TiO2-mp | Perovskite | P3HT | Au,,0.159,0,nip,False,,False,,nan; nan,,False,0,,,False,SLG | FTO,,,,,Unknown,,,,TiO2-c | TiO2-mp,,Unknown,,Spin-coating | Spin-coating,Unknown,Unknown,,,,Unknown,,Unknown,Unknown,,Unknown,Unknown,,Unknown,Unknown,Unknown,Unknown,Unknown,Unknown,Unknown,,Unknown,,,False,False,False,False,True,False,3.0,True,False,Cs,1,Pb,0.95,I,3,,CsPbI,CsPb0.95I3,,True,False,CaI2,0.05,400.0,1.75,False,,,1,Spin-coating,Liquid,N2,,,,DMF; DMSO,4; 1,Unknown,Unknown,,Unknown,Unknown,,Unknown,Unknown,Unknown,Unknown,True,N2,,Unknown,,,300,10,Unknown,,,False,,Unknown,Unknown,Unknown,,,Unknown,Unknown,,,P3HT,,,,Spin-coating,Unknown,Unknown,,,,Unknown,,Unknown,Unknown,,Unknown,Unknown,,Unknown,Unknown,Unknown,Unknown,Unknown,Unknown,Unknown,Unknown,Unknown,,,Au,100,,,Evaporation,Unknown,Unknown,,,,Unknown,,Unknown,Unknown,,Unknown,Unknown,,Unknown,Unknown,Unknown,Unknown,Unknown,Unknown,Unknown,Unknown,Unknown,,,True,Antireflection,MgF2,,,,Unknown,Unknown,Unknown,,,,Unknown,,Unknown,Unknown,,Unknown,Unknown,,Unknown,Unknown,Unknown,Unknown,Unknown,Unknown,Unknown,Unknown,Unknown,,,False,,Unknown,,,,Unknown,Unknown,Unknown,,,,Unknown,,Unknown,Unknown,,Unknown,Unknown,,Unknown,Unknown,Unknown,Unknown,Unknown,Unknown,Unknown,Unknown,Unknown,,,True,SLG,Polyisobutene,Unknown,,,True,1,False,,Unknown,Unknown,,Air,,,,,,100.0,AM 1.5,nan; nan,,False,,20.0,,,,Light soaking,,,,0.945,17.9,0.8,13.5,,,,,,,,,,,,,,0.945,17.9,0.8,13.3,Reversed,Reversed,Reversed,Stabilised,,True,,,,13.3,,,,False,,,,True,ISOS-D-1,1,Dark,,,0.0,,nan; nan,,,Unknown,False,Open circuit,nan; nan,,,25.0; 25.0,Unknown,,Air,,,nan; nan,,1440.0,False,Unknown,,False,85.0,,,,,,,,,0,,,,,False,,1,,,nan; nan,,,,0,,0000:00:00:00:00,0000:00:00:00:00,,,nan; nan,,,nan; nan,,False,,,False,,,,,,,,,,,False,,False,,False,,SLG Polyisobutene,1977.1648440304382,3.296042879666887,Glass + Butyl rubber
22836,22836,Kyle Frohna,False,10.1021/acsami.7b07625,Shi et al.,12/07/2017,ACS Applied Materials & Interfaces,True,Historic dataset on 2020 11 22_v7.xlsx,,Damp heat method 1,SLG | FTO | TiO2-c | Perovskite | PTAA | Au,,0.1,0,nip,False,,False,,nan; nan,,False,0,,,False,SLG | FTO,,,,,Unknown,,,,TiO2-c,50,Unknown,,Spray-pyrolys,Unknown,Unknown,,,,Unknown,,Unknown,Unknown,,Unknown,Unknown,,Unknown,Unknown,Unknown,Unknown,Unknown,Unknown,Unknown,,Unknown,,,False,False,False,False,True,False,3,True,False,FA,1,Pb,1,I,3,,FAPbI,FAPbI3,,False,False,,,,1.48,False,Composition,,1,Spin-coating,Liquid,N2,,,,DMF,1,Unknown,Unknown,,Unknown,Unknown,,Unknown,Unknown,Unknown,Unknown,True,N2,,Unknown,,,160,20,Unknown,,,False,,Unknown,Unknown,Unknown,,,Unknown,Unknown,,,PTAA,,Li-TFSI; TBP,,Spin-coating,Unknown,Unknown,,,,Unknown,,Unknown,Unknown,,Unknown,Unknown,,Unknown,Unknown,Unknown,Unknown,Unknown,Unknown,Unknown,Unknown,Unknown,,,Au,100,,,Evaporation,Unknown,Unknown,,,,Unknown,,Unknown,Unknown,,Unknown,Unknown,,Unknown,Unknown,Unknown,Unknown,Unknown,Unknown,Unknown,Unknown,Unknown,,,False,,Unknown,,,,Unknown,Unknown,Unknown,,,,Unknown,,Unknown,Unknown,,Unknown,Unknown,,Unknown,Unknown,Unknown,Unknown,Unknown,Unknown,Unknown,Unknown,Unknown,,,False,,Unknown,,,,Unknown,Unknown,Unknown,,,,Unknown,,Unknown,Unknown,,Unknown,Unknown,,Unknown,Unknown,Unknown,Unknown,Unknown,Unknown,Unknown,Unknown,Unknown,,,True,SLG,Polyisobutylene,Unknown,0.005,,True,2,False,,Unknown,Unknown,,Air,,,,,,100.0,AM 1.5,nan; nan,,False,,100.0,,,,,,,,,,,12.5,,,,,,,,4.1,,,,,,,,,12.5,,,,Reversed,,False,,,,,,,,False,,,,True,IEC 61215,1,Dark,,,0.0,,nan; nan,,,Unknown,False,Open circuit,nan; nan,,,85.0; 85.0,Unknown,,Air,,,nan; nan,85.0,346.0,False,Unknown,11.6,False,29.0,,,,,,,,,0,,,,,False,,1,,,nan; nan,,,,0,,0000:00:00:00:00,0000:00:00:00:00,,,nan; nan,,,nan; nan,,False,,,False,,,,,,,,,,,False,,False,,False,,SLG Polyisobutylene,62.37116746169648,1.7949838732386796,Glass + Butyl rubber
22837,22837,Kyle Frohna,False,10.1021/acsami.7b07625,Shi et al.,12/07/2017,ACS Applied Materials & Interfaces,True,Historic dataset on 2020 11 22_v7.xlsx,,Damp heat method 2,SLG | FTO | TiO2-c | Perovskite | PTAA | Au,,0.1,0,nip,False,,False,,nan; nan,,False,0,,,False,SLG | FTO,,,,,Unknown,,,,TiO2-c,50,Unknown,,Spray-pyrolys,Unknown,Unknown,,,,Unknown,,Unknown,Unknown,,Unknown,Unknown,,Unknown,Unknown,Unknown,Unknown,Unknown,Unknown,Unknown,,Unknown,,,False,False,False,False,True,False,3,True,False,FA,1,Pb,1,I,3,,FAPbI,FAPbI3,,False,False,,,,1.48,False,Composition,,1,Spin-coating,Liquid,N2,,,,DMF,1,Unknown,Unknown,,Unknown,Unknown,,Unknown,Unknown,Unknown,Unknown,True,N2,,Unknown,,,160,20,Unknown,,,False,,Unknown,Unknown,Unknown,,,Unknown,Unknown,,,PTAA,,Li-TFSI; TBP,,Spin-coating,Unknown,Unknown,,,,Unknown,,Unknown,Unknown,,Unknown,Unknown,,Unknown,Unknown,Unknown,Unknown,Unknown,Unknown,Unknown,Unknown,Unknown,,,Au,100,,,Evaporation,Unknown,Unknown,,,,Unknown,,Unknown,Unknown,,Unknown,Unknown,,Unknown,Unknown,Unknown,Unknown,Unknown,Unknown,Unknown,Unknown,Unknown,,,False,,Unknown,,,,Unknown,Unknown,Unknown,,,,Unknown,,Unknown,Unknown,,Unknown,Unknown,,Unknown,Unknown,Unknown,Unknown,Unknown,Unknown,Unknown,Unknown,Unknown,,,False,,Unknown,,,,Unknown,Unknown,Unknown,,,,Unknown,,Unknown,Unknown,,Unknown,Unknown,,Unknown,Unknown,Unknown,Unknown,Unknown,Unknown,Unknown,Unknown,Unknown,,,True,SLG,Polyisobutylene,Unknown,0.005,,True,3,False,,Unknown,Unknown,,Air,,,,,,100.0,AM 1.5,nan; nan,,False,,100.0,,,,,,,,,,,9.4,,,,,,,,4.9,,,,,,,,,9.4,,,,Reversed,,False,,,,,,,,False,,,,True,IEC 61215,1,Dark,,,0.0,,nan; nan,,,Unknown,False,Open circuit,nan; nan,,,85.0; 85.0,Unknown,,Air,,,nan; nan,85.0,340.0,False,Unknown,9.3,False,41.0,,,,,,,,,0,,,,,False,,1,,,nan; nan,,,,0,,0000:00:00:00:00,0000:00:00:00:00,,,nan; nan,,,nan; nan,,False,,,False,,,,,,,,,,,False,,False,,False,,SLG Polyisobutylene,85.09305460152422,1.9298941138880155,Glass + Butyl rubber
22838,22838,Kyle Frohna,False,10.1021/acsami.7b07625,Shi et al.,12/07/2017,ACS Applied Materials & Interfaces,True,Historic dataset on 2020 11 22_v7.xlsx,,Damp heat method 3,SLG | FTO | TiO2-c | Perovskite | PTAA | Au,,0.1,0,nip,False,,False,,nan; nan,,False,0,,,False,SLG | FTO,,,,,Unknown,,,,TiO2-c,50,Unknown,,Spray-pyrolys,Unknown,Unknown,,,,Unknown,,Unknown,Unknown,,Unknown,Unknown,,Unknown,Unknown,Unknown,Unknown,Unknown,Unknown,Unknown,,Unknown,,,False,False,False,False,True,False,3,True,False,FA,1,Pb,1,I,3,,FAPbI,FAPbI3,,False,False,,,,1.48,False,Composition,,1,Spin-coating,Liquid,N2,,,,DMF,1,Unknown,Unknown,,Unknown,Unknown,,Unknown,Unknown,Unknown,Unknown,True,N2,,Unknown,,,160,20,Unknown,,,False,,Unknown,Unknown,Unknown,,,Unknown,Unknown,,,PTAA,,Li-TFSI; TBP,,Spin-coating,Unknown,Unknown,,,,Unknown,,Unknown,Unknown,,Unknown,Unknown,,Unknown,Unknown,Unknown,Unknown,Unknown,Unknown,Unknown,Unknown,Unknown,,,Au,100,,,Evaporation,Unknown,Unknown,,,,Unknown,,Unknown,Unknown,,Unknown,Unknown,,Unknown,Unknown,Unknown,Unknown,Unknown,Unknown,Unknown,Unknown,Unknown,,,False,,Unknown,,,,Unknown,Unknown,Unknown,,,,Unknown,,Unknown,Unknown,,Unknown,Unknown,,Unknown,Unknown,Unknown,Unknown,Unknown,Unknown,Unknown,Unknown,Unknown,,,False,,Unknown,,,,Unknown,Unknown,Unknown,,,,Unknown,,Unknown,Unknown,,Unknown,Unknown,,Unknown,Unknown,Unknown,Unknown,Unknown,Unknown,Unknown,Unknown,Unknown,,,True,SLG,Polyisobutylene,Unknown,0.005,,True,3,False,,Unknown,Unknown,,Air,,,,,,100.0,AM 1.5,nan; nan,,False,,100.0,,,,,,,,,,,1.4,,,,,,,,5.9,,,,,,,,,1.4,,,,Reversed,,False,,,,,,,,False,,,,True,IEC 61215,1,Dark,,,0.0,,nan; nan,,,Unknown,False,Open circuit,nan; nan,,,85.0; 85.0,Unknown,,Air,,,nan; nan,85.0,540.0,False,Unknown,10.8,False,99.0,,,,,,,,,0,,,,,False,,1,,,nan; nan,,,,0,,0000:00:00:00:00,0000:00:00:00:00,,,nan; nan,,,nan; nan,,False,,,False,,,,,,,,,,,False,,False,,False,,SLG Polyisobutylene,11989.402092238834,4.078797525507853,Glass + Butyl rubber
43586,2,E. Unger,False,10.1016/j.xcrp.2021.100648,Kobayashi et al.,44512,Cell Reports Physical Science,False,2023-02-12 _v1.xlsx,Light-induced performance increase of carbon-based perovskite solar module for 20-year stability,JJ 3051 cell 2,SLG | FTO | TiO2-c | TiO2-mp | ZrO2-mp | Graphite | Perovskite,5.0,0.09,0,nip,False,,False,,nan; nan,,False,0,,,False,SLG | FTO | TiO2-c | TiO2-mp | ZrO2-mp,,,Solaronix,,Unknown,,,,TiO2-c | TiO2-mp | ZrO2-mp,,,,Unknown,Unknown,Unknown,,,,Unknown,,Unknown,Unknown,,Unknown,Unknown,,Unknown,Unknown,Unknown,Unknown,Unknown,Unknown,Unknown,,Unknown,,,False,False,False,False,True,False,,True,False,(5-AVA); MA,0.05; 0.95,Pb,1,I,3,,(5-AVA)MAPbI,(5-AVA)0.05MA0.95PbI3,Solution Composition,False,False,5-AVAI,,,1.6,False,Literature,,0,Unknown,Unknown,Unknown,,,,Unknown,,Unknown,Unknown,,Unknown,Unknown,,Unknown,Unknown,Unknown,Unknown,False,Unknown,,Unknown,,,Unknown,Unknown,Unknown,,,False,,Unknown,Unknown,Unknown,,,Unknown,Unknown,,,Unknown,,,,Unknown,Unknown,Unknown,,,,Unknown,,Unknown,Unknown,,Unknown,Unknown,,Unknown,Unknown,Unknown,Unknown,Unknown,Unknown,Unknown,Unknown,Unknown,,,Graphite,,,,Unknown,Unknown,Unknown,,,,Unknown,,Unknown,Unknown,,Unknown,Unknown,,Unknown,Unknown,Unknown,Unknown,Unknown,Unknown,Unknown,Unknown,Unknown,,,False,,Unknown,,,,Unknown,Unknown,Unknown,,,,Unknown,,Unknown,Unknown,,Unknown,Unknown,,Unknown,Unknown,Unknown,Unknown,Unknown,Unknown,Unknown,Unknown,Unknown,,,False,,Unknown,,,,Unknown,Unknown,Unknown,,,,Unknown,,Unknown,Unknown,,Unknown,Unknown,,Unknown,Unknown,Unknown,Unknown,Unknown,Unknown,Unknown,Unknown,Unknown,,,True,KuranSeal-E | SLG,butyl rubber,Vacuum,,,True,1,False,,Unknown,Unknown,,Unknown,,,Solar simulator,Peccell PEC-L01,,100.0,AM 1.5,nan; nan,Substrate,True,0.09,80.0,,,,Light soaking,600.0,,100.0,0.829,24.7,0.7,14.4,,,,,,,,,,,,,,0.829,24.7,0.7,14.4,Reversed,Reversed,Reversed,Reversed,,False,,,,,,,,False,,,,True,ISOS-D-3,1,,,,,,nan; nan,,,Unknown,False,,nan; nan,,,nan; nan,Unknown,,Unknown,,,nan; nan,,3260.0,False,Unknown,,False,90.0,3260.0,,,,,,,,0,,,,,False,,1,,,nan; nan,,,,0,,0000:00:00:00:00,0000:00:00:00:00,,,nan; nan,,,nan; nan,,False,,,False,,,,,,,,,,,False,,False,,False,,KuranSeal-E | SLG butyl rubber,14182.126259780322,4.151741347466511,Glass + Butyl rubber
0,2,E. Unger,False,10.1016/j.xcrp.2021.100648,Kobayashi et al.,44512,Cell Reports Physical Science,False,2023-02-12 _v1.xlsx,Light-induced performance increase of carbon-based perovskite solar module for 20-year stability,JJ 3051 cell 2,SLG | FTO | TiO2-c | TiO2-mp | ZrO2-mp | Graphite | Perovskite,5.0,0.09,0,nip,False,,False,,nan; nan,,False,0,,,False,SLG | FTO | TiO2-c | TiO2-mp | ZrO2-mp,,,Solaronix,,Unknown,,,,TiO2-c | TiO2-mp | ZrO2-mp,,,,Unknown,Unknown,Unknown,,,,Unknown,,Unknown,Unknown,,Unknown,Unknown,,Unknown,Unknown,Unknown,Unknown,Unknown,Unknown,Unknown,,Unknown,,,False,False,False,False,True,False,,True,False,(5-AVA); MA,0.05; 0.95,Pb,1,I,3,,(5-AVA)MAPbI,(5-AVA)0.05MA0.95PbI3,Solution Composition,False,False,5-AVAI,,,1.6,False,Literature,,0,Unknown,Unknown,Unknown,,,,Unknown,,Unknown,Unknown,,Unknown,Unknown,,Unknown,Unknown,Unknown,Unknown,False,Unknown,,Unknown,,,Unknown,Unknown,Unknown,,,False,,Unknown,Unknown,Unknown,,,Unknown,Unknown,,,Unknown,,,,Unknown,Unknown,Unknown,,,,Unknown,,Unknown,Unknown,,Unknown,Unknown,,Unknown,Unknown,Unknown,Unknown,Unknown,Unknown,Unknown,Unknown,Unknown,,,Graphite,,,,Unknown,Unknown,Unknown,,,,Unknown,,Unknown,Unknown,,Unknown,Unknown,,Unknown,Unknown,Unknown,Unknown,Unknown,Unknown,Unknown,Unknown,Unknown,,,False,,Unknown,,,,Unknown,Unknown,Unknown,,,,Unknown,,Unknown,Unknown,,Unknown,Unknown,,Unknown,Unknown,Unknown,Unknown,Unknown,Unknown,Unknown,Unknown,Unknown,,,False,,Unknown,,,,Unknown,Unknown,Unknown,,,,Unknown,,Unknown,Unknown,,Unknown,Unknown,,Unknown,Unknown,Unknown,Unknown,Unknown,Unknown,Unknown,Unknown,Unknown,,,True,KuranSeal-E | SLG,butyl rubber,Vacuum,,,True,1,False,,Unknown,Unknown,,Unknown,,,Solar simulator,Peccell PEC-L01,,100.0,AM 1.5,nan; nan,Substrate,True,0.09,80.0,,,,Light soaking,600.0,,100.0,0.829,24.7,0.7,14.4,,,,,,,,,,,,,,0.829,24.7,0.7,14.4,Reversed,Reversed,Reversed,Reversed,,False,,,,,,,,False,,,,True,ISOS-D-3,1,,,,,,nan; nan,,,Unknown,False,,nan; nan,,,nan; nan,Unknown,,Unknown,,,nan; nan,,3260.0,False,Unknown,,False,90.0,3260.0,,,,,,,,0,,,,,False,,1,,,nan; nan,,,,0,,0000:00:00:00:00,0000:00:00:00:00,,,nan; nan,,,nan; nan,,False,,,False,,,,,,,,,,,False,,False,,False,,KuranSeal-E | SLG butyl rubber,14182.126259780322,4.151741347466511,Glass + Butyl rubber
10894,10894,Gabriella Stephania Anaya Gonazalez,False,10.1021/acsami.6b10668,Tian et al.,21/10/2016,ACS Applied Materials & Interfaces,True,Historic dataset on 2020 11 22_v7.xlsx,,,SLG | FTO | PEDOT:PSS | Perovskite | PCBM-60 | LiF | Al,,0.07,0,pin,False,,False,,nan; nan,,False,0,,,False,SLG | FTO,,,,,Unknown,,,,PCBM-60 | LiF,nan | 0.5,Unknown,,Spin-coating | Evaporation,Unknown,Unknown,,,,Unknown,,Unknown,Unknown,,Unknown,Unknown,,Unknown,Unknown,Unknown,Unknown,Unknown,Unknown,Unknown,,Unknown,,,False,False,False,False,True,False,3,True,False,MA,1,Pb,1,I,3,,MAPbI,MAPbI3,,False,False,Undoped,,,1.6,False,Composition,,2,Spin-coating >> Gas reaction,Liquid >> Gas,Air >> MAI; Vacuum,,,,DMF >> none,1 >> 1,Unknown,Unknown,,Unknown,Unknown,,Unknown,Unknown,Unknown,Unknown,False,Unknown,,Unknown,,,70.0 >> Unknown,10.0 >> Unknown,Unknown,,,False,,Unknown,Unknown,Unknown,,,Unknown,Unknown,,,PEDOT:PSS,,,,Spin-coating,Unknown,Unknown,,,,Unknown,,Unknown,Unknown,,Unknown,Unknown,,Unknown,Unknown,Unknown,Unknown,Unknown,Unknown,Unknown,Unknown,Unknown,,,Al,100,,,Evaporation,Unknown,Unknown,,,,Unknown,,Unknown,Unknown,,Unknown,Unknown,,Unknown,Unknown,Unknown,Unknown,Unknown,Unknown,Unknown,Unknown,Unknown,,,False,,Unknown,,,,Unknown,Unknown,Unknown,,,,Unknown,,Unknown,Unknown,,Unknown,Unknown,,Unknown,Unknown,Unknown,Unknown,Unknown,Unknown,Unknown,Unknown,Unknown,,,False,,Unknown,,,,Unknown,Unknown,Unknown,,,,Unknown,,Unknown,Unknown,,Unknown,Unknown,,Unknown,Unknown,Unknown,Unknown,Unknown,Unknown,Unknown,Unknown,Unknown,,,True,SLG,Unknown,Unknown,,,True,1,False,,Unknown,Unknown,,Air,,,,,,100.0,AM 1.5,nan; nan,,False,,,,,,,,,,0.91,20.92,0.76,14.5,,,,,,,,,,,,,,0.91,20.92,0.76,14.5,Reversed,Reversed,Reversed,Reversed,,False,,,,,,,,False,,,,True,ISOS-L-1,1,Solar simulator,,,100.0,AM 1.5,nan; nan,,,Unknown,False,Open circuit,nan; nan,,,25.0; 25.0,Unknown,,Air,,,nan; nan,,192.0,False,Unknown,,False,40.0,,,90.0,,,,,,0,,,,,False,,1,,,nan; nan,,,,0,,0000:00:00:00:00,0000:00:00:00:00,,,nan; nan,,,nan; nan,,False,,,False,,,,,,,,,,,False,,False,,False,,SLG Unknown,90.0,1.954242509439325,Glass no sealant
10895,10895,Gabriella Stephania Anaya Gonazalez,False,10.1021/acsami.6b10668,Tian et al.,21/10/2016,ACS Applied Materials & Interfaces,True,Historic dataset on 2020 11 22_v7.xlsx,,,SLG | FTO | PEDOT:PSS | Perovskite | PCBM-70 | LiF | Al,,0.07,0,pin,False,,False,,nan; nan,,False,0,,,False,SLG | FTO,,,,,Unknown,,,,PCBM-70 | LiF,nan | 0.5,Unknown,,Spin-coating | Evaporation,Unknown,Unknown,,,,Unknown,,Unknown,Unknown,,Unknown,Unknown,,Unknown,Unknown,Unknown,Unknown,Unknown,Unknown,Unknown,,Unknown,,,False,False,False,False,True,False,3,True,False,MA,1,Pb,1,I,3,,MAPbI,MAPbI3,,False,False,Undoped,,,1.6,False,Composition,,2,Spin-coating >> Gas reaction,Liquid >> Gas,Air >> MAI; Vacuum,,,,DMF >> none,1 >> 1,Unknown,Unknown,,Unknown,Unknown,,Unknown,Unknown,Unknown,Unknown,False,Unknown,,Unknown,,,70.0 >> Unknown,10.0 >> Unknown,Unknown,,,False,,Unknown,Unknown,Unknown,,,Unknown,Unknown,,,PEDOT:PSS,,,,Spin-coating,Unknown,Unknown,,,,Unknown,,Unknown,Unknown,,Unknown,Unknown,,Unknown,Unknown,Unknown,Unknown,Unknown,Unknown,Unknown,Unknown,Unknown,,,Al,100,,,Evaporation,Unknown,Unknown,,,,Unknown,,Unknown,Unknown,,Unknown,Unknown,,Unknown,Unknown,Unknown,Unknown,Unknown,Unknown,Unknown,Unknown,Unknown,,,False,,Unknown,,,,Unknown,Unknown,Unknown,,,,Unknown,,Unknown,Unknown,,Unknown,Unknown,,Unknown,Unknown,Unknown,Unknown,Unknown,Unknown,Unknown,Unknown,Unknown,,,False,,Unknown,,,,Unknown,Unknown,Unknown,,,,Unknown,,Unknown,Unknown,,Unknown,Unknown,,Unknown,Unknown,Unknown,Unknown,Unknown,Unknown,Unknown,Unknown,Unknown,,,True,SLG,Unknown,Unknown,,,True,1,False,,Unknown,Unknown,,Air,,,,,,100.0,AM 1.5,nan; nan,,False,,,,,,,,,,0.95,21.03,0.755,15.1,,,,,,,,,,,,,,0.95,21.03,0.755,15.1,Reversed,Reversed,Reversed,Reversed,,False,,,,,,,,False,,,,True,ISOS-L-1,1,Solar simulator,,,100.0,AM 1.5,nan; nan,,,Unknown,False,Open circuit,nan; nan,,,25.0; 25.0,Unknown,,Air,,,nan; nan,,192.0,False,Unknown,,False,30.0,,,90.0,,,,,,0,,,,,False,,1,,,nan; nan,,,,0,,0000:00:00:00:00,0000:00:00:00:00,,,nan; nan,,,nan; nan,,False,,,False,,,,,,,,,,,False,,False,,False,,SLG Unknown,90.0,1.954242509439325,Glass no sealant
10896,10896,Gabriella Stephania Anaya Gonazalez,False,10.1021/acsami.6b10668,Tian et al.,21/10/2016,ACS Applied Materials & Interfaces,True,Historic dataset on 2020 11 22_v7.xlsx,,,SLG | FTO | PEDOT:PSS | Perovskite | DMEC-60 | LiF | Al,,0.07,0,pin,False,,False,,nan; nan,,False,0,,,False,SLG | FTO,,,,,Unknown,,,,DMEC-60 | LiF,nan | 0.5,Unknown,,Spin-coating | Evaporation,Unknown,Unknown,,,,Unknown,,Unknown,Unknown,,Unknown,Unknown,,Unknown,Unknown,Unknown,Unknown,Unknown,Unknown,Unknown,,Unknown,,,False,False,False,False,True,False,3,True,False,MA,1,Pb,1,I,3,,MAPbI,MAPbI3,,False,False,Undoped,,,1.6,False,Composition,,2,Spin-coating >> Gas reaction,Liquid >> Gas,Air >> MAI; Vacuum,,,,DMF >> none,1 >> 1,Unknown,Unknown,,Unknown,Unknown,,Unknown,Unknown,Unknown,Unknown,False,Unknown,,Unknown,,,70.0 >> Unknown,10.0 >> Unknown,Unknown,,,False,,Unknown,Unknown,Unknown,,,Unknown,Unknown,,,PEDOT:PSS,,,,Spin-coating,Unknown,Unknown,,,,Unknown,,Unknown,Unknown,,Unknown,Unknown,,Unknown,Unknown,Unknown,Unknown,Unknown,Unknown,Unknown,Unknown,Unknown,,,Al,100,,,Evaporation,Unknown,Unknown,,,,Unknown,,Unknown,Unknown,,Unknown,Unknown,,Unknown,Unknown,Unknown,Unknown,Unknown,Unknown,Unknown,Unknown,Unknown,,,False,,Unknown,,,,Unknown,Unknown,Unknown,,,,Unknown,,Unknown,Unknown,,Unknown,Unknown,,Unknown,Unknown,Unknown,Unknown,Unknown,Unknown,Unknown,Unknown,Unknown,,,False,,Unknown,,,,Unknown,Unknown,Unknown,,,,Unknown,,Unknown,Unknown,,Unknown,Unknown,,Unknown,Unknown,Unknown,Unknown,Unknown,Unknown,Unknown,Unknown,Unknown,,,True,SLG,Unknown,Unknown,,,True,1,False,,Unknown,Unknown,,Air,,,,,,100.0,AM 1.5,nan; nan,,False,,,,,,,,,,0.92,21.73,0.758,15.2,,,,,,,,,,,,,,0.92,21.73,0.758,15.2,Reversed,Reversed,Reversed,Reversed,,False,,,,,,,,False,,,,True,ISOS-L-1,1,Solar simulator,,,100.0,AM 1.5,nan; nan,,,Unknown,False,Open circuit,nan; nan,,,25.0; 25.0,Unknown,,Air,,,nan; nan,,192.0,False,Unknown,,False,85.0,,,,,,,,,0,,,,,False,,1,,,nan; nan,,,,0,,0000:00:00:00:00,0000:00:00:00:00,,,nan; nan,,,nan; nan,,False,,,False,,,,,,,,,,,False,,False,,False,,SLG Unknown,263.62197920405845,2.4209816162751867,Glass no sealant
10897,10897,Gabriella Stephania Anaya Gonazalez,False,10.1021/acsami.6b10668,Tian et al.,21/10/2016,ACS Applied Materials & Interfaces,True,Historic dataset on 2020 11 22_v7.xlsx,,,SLG | FTO | PEDOT:PSS | Perovskite | DMEC-70 | LiF | Al,,0.07,0,pin,False,,False,,nan; nan,,False,0,,,False,SLG | FTO,,,,,Unknown,,,,DMEC-70 | LiF,nan | 0.5,Unknown,,Spin-coating | Evaporation,Unknown,Unknown,,,,Unknown,,Unknown,Unknown,,Unknown,Unknown,,Unknown,Unknown,Unknown,Unknown,Unknown,Unknown,Unknown,,Unknown,,,False,False,False,False,True,False,3,True,False,MA,1,Pb,1,I,3,,MAPbI,MAPbI3,,False,False,Undoped,,,1.6,False,Composition,,2,Spin-coating >> Gas reaction,Liquid >> Gas,Air >> MAI; Vacuum,,,,DMF >> none,1 >> 1,Unknown,Unknown,,Unknown,Unknown,,Unknown,Unknown,Unknown,Unknown,False,Unknown,,Unknown,,,70.0 >> Unknown,10.0 >> Unknown,Unknown,,,False,,Unknown,Unknown,Unknown,,,Unknown,Unknown,,,PEDOT:PSS,,,,Spin-coating,Unknown,Unknown,,,,Unknown,,Unknown,Unknown,,Unknown,Unknown,,Unknown,Unknown,Unknown,Unknown,Unknown,Unknown,Unknown,Unknown,Unknown,,,Al,100,,,Evaporation,Unknown,Unknown,,,,Unknown,,Unknown,Unknown,,Unknown,Unknown,,Unknown,Unknown,Unknown,Unknown,Unknown,Unknown,Unknown,Unknown,Unknown,,,False,,Unknown,,,,Unknown,Unknown,Unknown,,,,Unknown,,Unknown,Unknown,,Unknown,Unknown,,Unknown,Unknown,Unknown,Unknown,Unknown,Unknown,Unknown,Unknown,Unknown,,,False,,Unknown,,,,Unknown,Unknown,Unknown,,,,Unknown,,Unknown,Unknown,,Unknown,Unknown,,Unknown,Unknown,Unknown,Unknown,Unknown,Unknown,Unknown,Unknown,Unknown,,,True,SLG,Unknown,Unknown,,,True,1,False,,Unknown,Unknown,,Air,,,,,,100.0,AM 1.5,nan; nan,,False,,,,,,,,,,0.95,22.44,0.771,16.4,,,,,,,,,,,,,,0.95,22.44,0.771,16.4,Reversed,Reversed,Reversed,Reversed,,False,,,,,,,,False,,,,True,ISOS-L-1,1,Solar simulator,,,100.0,AM 1.5,nan; nan,,,Unknown,False,Open circuit,nan; nan,,,25.0; 25.0,Unknown,,Air,,,nan; nan,,192.0,False,Unknown,,False,85.0,,,,,,,,,0,,,,,False,,1,,,nan; nan,,,,0,,0000:00:00:00:00,0000:00:00:00:00,,,nan; nan,,,nan; nan,,False,,,False,,,,,,,,,,,False,,False,,False,,SLG Unknown,263.62197920405845,2.4209816162751867,Glass no sealant
13700,13700,Hans Köbler,False,10.1039/c5nr06234a,Mohd Yusoff et al.,13/10/2015,Nanoscale,True,Historic dataset on 2020 11 22_v7.xlsx,,Zr(acac)4 Fig 4,SLG | FTO | PEDOT:PSS | Perovskite | Zr(acac)4 | Au,,0.1,0,pin,False,,False,,nan; nan,,False,0,,,False,SLG | FTO,,,,,Unknown,,,,Zr(acac)4,,Unknown,,Spin-coating,Unknown,Unknown,,,,Unknown,,Unknown,Unknown,,Unknown,Unknown,,Unknown,Unknown,Unknown,Unknown,Unknown,Unknown,Unknown,,Unknown,,,False,False,False,False,True,False,3,True,False,MA,1,Pb,1,I,3,,MAPbI,MAPbI3,,False,False,,,,1.6,False,Composition,,2,Spin-coating >> CBD,Liquid >> Liquid,Air >> Air,,,,DMF >> IPA,1 >> 1,Unknown,Unknown,,Unknown,Unknown,,Unknown,Unknown,Unknown,Unknown,False,Unknown,,Unknown,,,25.0 >> Unknown,5.0 >> Unknown,Unknown,,,False,,Unknown,Unknown,Unknown,Dried under flow of clean air,,Unknown,Unknown,,,PEDOT:PSS,,,,Spin-coating,Unknown,Unknown,,,,Unknown,,Unknown,Unknown,,Unknown,Unknown,,Unknown,Unknown,Unknown,Unknown,Unknown,Unknown,Unknown,Unknown,Unknown,,,Au,150,,,Evaporation,Unknown,Unknown,,,,Unknown,,Unknown,Unknown,,Unknown,Unknown,,Unknown,Unknown,Unknown,Unknown,Unknown,Unknown,Unknown,Unknown,Unknown,,,False,,Unknown,,,,Unknown,Unknown,Unknown,,,,Unknown,,Unknown,Unknown,,Unknown,Unknown,,Unknown,Unknown,Unknown,Unknown,Unknown,Unknown,Unknown,Unknown,Unknown,,,False,,Unknown,,,,Unknown,Unknown,Unknown,,,,Unknown,,Unknown,Unknown,,Unknown,Unknown,,Unknown,Unknown,Unknown,Unknown,Unknown,Unknown,Unknown,Unknown,Unknown,,,True,SLG,Unknown,Unknown,,,True,1,False,,Unknown,Unknown,,Air,,,,,,100.0,AM 1.5,nan; nan,,False,,,,,,,,,,1.03,15.53,0.743,11.88,,,,,1.03,15.58,0.744,11.93,,,,,,1.03,15.53,0.743,11.88,Reversed,Reversed,Reversed,Reversed,0.008797791,False,,,,,,,,False,,,,True,ISOS-D-1,1,Dark,,,0.0,,nan; nan,,,Unknown,False,Open circuit,nan; nan,,,25.0; 25.0,Unknown,,Air,,,nan; nan,47.0,1680.0,False,Unknown,11.93,False,90.9,,,,,,,,,0,,,,,False,,1,,,nan; nan,,,,0,,0000:00:00:00:00,0000:00:00:00:00,,,nan; nan,,,nan; nan,,False,,,False,,,,,,,,,,,False,,False,,False,,SLG Unknown,3929.1525005993867,3.5942988852341786,Glass no sealant
