Repository: MiriEsh/Perovskite-encapsulation-comparison

The Perovskite encapsulation comparison python code takes the data downloaded from the Material Zone Perovskite Project and compares the stability of different encapsulations.

No pip install is needed - in order to get the out-put files all you need to do is run the code.
There are 2 input csv files needed to run this code: 'Perovsite database query.csv' (contains the data as downloaded from the Material Zone project) and 'Manual additions.csv' (contains corrections\additions to any of the lines in the Material Zone project).  
The output files are:
'Experiments_with_T80_greater_than_100.csv', 
'Experiments_with_T80_for_supp.csv', 
'Experiments_with_Encap_and_stability.csv',

File: outputs/Experiments_with_Encap_and_stability.csv (part 12 of 15)
15114,15114,Isaac Gould,False,10.1002/aenm.201600502,Liao et al.,15/06/2016,Advanced Energy Materials,True,Historic dataset on 2020 11 22_v7.xlsx,,Doped spiro‐OMeTAD,SLG | FTO | TiO2-c | Perovskite | Spiro-MeOTAD | Au,,0.09,0,nip,False,,False,,nan; nan,,False,0,,,False,SLG | FTO,,,,,Unknown,,,,TiO2-c,,Unknown,,Spin-coating,Unknown,Unknown,,,,Unknown,,Unknown,Unknown,,Unknown,Unknown,,Unknown,Unknown,Unknown,Unknown,Unknown,Unknown,Unknown,,Unknown,,,False,False,False,False,True,False,3,True,False,MA,1,Pb,1,I,3,,MAPbI,MAPbI3,,False,False,,,,1.6,False,Composition,,1,Spin-coating,Liquid,Dry air,,,,DMF,1,Unknown,Unknown,,Unknown,Unknown,,Unknown,Unknown,Unknown,Unknown,False,Unknown,,Unknown,,,100,60,Unknown,,,False,,Unknown,Unknown,Unknown,,,Unknown,Unknown,,,Spiro-MeOTAD,50,Li-TFSI; TBP,,Spin-coating,Unknown,Unknown,,,,Unknown,,Unknown,Unknown,,Unknown,Unknown,,Unknown,Unknown,Unknown,Unknown,Unknown,Unknown,Unknown,Unknown,Unknown,,,Au,100,,,Evaporation,Unknown,Unknown,,,,Unknown,,Unknown,Unknown,,Unknown,Unknown,,Unknown,Unknown,Unknown,Unknown,Unknown,Unknown,Unknown,Unknown,Unknown,,,False,,Unknown,,,,Unknown,Unknown,Unknown,,,,Unknown,,Unknown,Unknown,,Unknown,Unknown,,Unknown,Unknown,Unknown,Unknown,Unknown,Unknown,Unknown,Unknown,Unknown,,,False,,Unknown,,,,Unknown,Unknown,Unknown,,,,Unknown,,Unknown,Unknown,,Unknown,Unknown,,Unknown,Unknown,Unknown,Unknown,Unknown,Unknown,Unknown,Unknown,Unknown,,,True,SLG,Unknown,Unknown,,,False,1,False,,Unknown,Unknown,,Unknown,,,,,,100.0,AM 1.5,nan; nan,,False,,,,,,,,,,,,,,,,,,,,,,,,,,,,,,,,,,,,False,,,,,,,,False,,,,True,ISOS‐D‐3,1,Dark,,,0.0,,nan; nan,,,Unknown,False,Open circuit,nan; nan,,,85.0; 85.0,Unknown,,Air,,,nan; nan,65.0,500.0,False,Unknown,13.8,False,85.0,,,,,,,,,0,,,,,False,,1,,,nan; nan,,,,0,,0000:00:00:00:00,0000:00:00:00:00,,,nan; nan,,,nan; nan,,False,,,False,,,,,,,,,,,False,,False,,False,,SLG Unknown,686.5155708439022,2.836650391907656,Glass no sealant
15115,15115,Isaac Gould,False,10.1002/aenm.201600502,Liao et al.,15/06/2016,Advanced Energy Materials,True,Historic dataset on 2020 11 22_v7.xlsx,,pBBTa‐BDT2,SLG | FTO | TiO2-c | Perovskite | pBBTa‐BDT2 | Au,,0.09,0,nip,False,,False,,nan; nan,,False,0,,,False,SLG | FTO,,,,,Unknown,,,,TiO2-c,,Unknown,,Spin-coating,Unknown,Unknown,,,,Unknown,,Unknown,Unknown,,Unknown,Unknown,,Unknown,Unknown,Unknown,Unknown,Unknown,Unknown,Unknown,,Unknown,,,False,False,False,False,True,False,3,True,False,MA,1,Pb,1,I,3,,MAPbI,MAPbI3,,False,False,,,,1.6,False,Composition,,1,Spin-coating,Liquid,Dry air,,,,DMF,1,Unknown,Unknown,,Unknown,Unknown,,Unknown,Unknown,Unknown,Unknown,False,Unknown,,Unknown,,,100,60,Unknown,,,False,,Unknown,Unknown,Unknown,,,Unknown,Unknown,,,pBBTa‐BDT2,50,Undoped,,Spin-coating,Unknown,Unknown,,,,Unknown,,Unknown,Unknown,,Unknown,Unknown,,Unknown,Unknown,Unknown,Unknown,Unknown,Unknown,Unknown,Unknown,Unknown,,,Au,100,,,Evaporation,Unknown,Unknown,,,,Unknown,,Unknown,Unknown,,Unknown,Unknown,,Unknown,Unknown,Unknown,Unknown,Unknown,Unknown,Unknown,Unknown,Unknown,,,False,,Unknown,,,,Unknown,Unknown,Unknown,,,,Unknown,,Unknown,Unknown,,Unknown,Unknown,,Unknown,Unknown,Unknown,Unknown,Unknown,Unknown,Unknown,Unknown,Unknown,,,False,,Unknown,,,,Unknown,Unknown,Unknown,,,,Unknown,,Unknown,Unknown,,Unknown,Unknown,,Unknown,Unknown,Unknown,Unknown,Unknown,Unknown,Unknown,Unknown,Unknown,,,True,SLG,Unknown,Unknown,,,False,1,False,,Unknown,Unknown,,Unknown,,,,,,100.0,AM 1.5,nan; nan,,False,,,,,,,,,,,,,,,,,,,,,,,,,,,,,,,,,,,,False,,,,,,,,False,,,,True,ISOS‐D‐3,1,Dark,,,0.0,,nan; nan,,,Unknown,False,Open circuit,nan; nan,,,85.0; 85.0,Unknown,,Air,,,nan; nan,65.0,500.0,False,Unknown,13.0,False,20.0,,,,,,,,,0,,,,,False,,1,,,nan; nan,,,,0,,0000:00:00:00:00,0000:00:00:00:00,,,nan; nan,,,nan; nan,,False,,,False,,,,,,,,,,,False,,False,,False,,SLG Unknown,69.32344192660693,1.8408801174092055,Glass no sealant
31854,31854,Ilknur Byrrak Pehlivan,False,10.1039/c4ee01216j,Seo et al.,13/06/2014,Energy Environ. Sci.,True,Historic dataset on 2020 11 22_v7.xlsx,,PCBM-55nm-champion,SLG | ITO | PEDOT:PSS | Perovskite | PCBM-60 | LiF | Ag,,0.04,0,pin,False,,False,,nan; nan,,False,0,,,False,SLG | ITO,,,,,Unknown,,,,PCBM-60 | LiF,55.0 | 0.5,Unknown,,Spin-coating | Evaporation,Unknown,Unknown,,,,Unknown,,Unknown,Unknown,,Unknown,Unknown,,Unknown,Unknown,Unknown,Unknown,Unknown,Unknown,Unknown,,Unknown,,,False,False,False,False,True,False,3,True,False,MA,1,Pb,1,I,3,,MAPbI,MAPbI3,,False,False,,,290,1.6,False,Composition,,1,Spin-coating,Liquid,Unknown,,,,DMSO; GBL,3; 7,Unknown,Unknown,,Unknown,Unknown,,Unknown,Unknown,Unknown,Unknown,True,Toluene,,Unknown,,,100,Unknown,Unknown,,,False,,Unknown,Unknown,Unknown,,,Unknown,Unknown,,,PEDOT:PSS,40,,,Spin-coating,Unknown,Unknown,,,,Unknown,,Unknown,Unknown,,Unknown,Unknown,,Unknown,Unknown,Unknown,Unknown,Unknown,Unknown,Unknown,Unknown,Unknown,,,Al,,,,Evaporation,Unknown,Unknown,,,,Unknown,,Unknown,Unknown,,Unknown,Unknown,,Unknown,Unknown,Unknown,Unknown,Unknown,Unknown,Unknown,Unknown,Unknown,,,False,,Unknown,,,,Unknown,Unknown,Unknown,,,,Unknown,,Unknown,Unknown,,Unknown,Unknown,,Unknown,Unknown,Unknown,Unknown,Unknown,Unknown,Unknown,Unknown,Unknown,,,False,,Unknown,,,,Unknown,Unknown,Unknown,,,,Unknown,,Unknown,Unknown,,Unknown,Unknown,,Unknown,Unknown,Unknown,Unknown,Unknown,Unknown,Unknown,Unknown,Unknown,,,True,SLG,Unknown,Unknown,,,True,1,False,,Unknown,Unknown,,Unknown,,,,,,100.0,AM 1.5,nan; nan,,False,,10.0,,,,,,,,0.866,20.7,0.783,14.1,,,,,,,,,,,,,,0.866,20.7,0.783,14.1,Reversed,Reversed,Reversed,Reversed,,False,,,,,,,,False,,,,True,ISOS-D-1,1,Dark,,,0.0,,nan; nan,,,Unknown,False,Open circuit,nan; nan,,,25.0; 25.0,Unknown,,Ambient,,,nan; nan,,720.0,False,Unknown,,False,95.0,,,,,,,,,0,,,,,False,,1,,,nan; nan,,,,0,,0000:00:00:00:00,0000:00:00:00:00,,,nan; nan,,,nan; nan,,False,,,False,,,,,,,,,,,False,,False,,False,,SLG Unknown,3132.248744491359,3.4958562438298406,Glass no sealant
34011,34011,Weifei Fu,False,10.1039/c9se00153k,Pandey et al.,25/04/2019,Sustainable Energy & Fuels,True,Historic dataset on 2020 11 22_v7.xlsx,,,PET | ITO | PEDOT:PSS | Perovskite | C60 | BCP | Ag,,0.1,0,pin,True,,False,,nan; nan,,False,0,,,False,PET | ITO,,,,,Unknown,,,,C60 | BCP,25.0 | 5.0,Unknown,,Evaporation | Evaporation,Unknown,Unknown,,,,Unknown,,Unknown,Unknown,,Unknown,Unknown,,Unknown,Unknown,Unknown,Unknown,Unknown,Unknown,Unknown,,Unknown,,,False,False,False,False,True,False,3,True,False,FA; MA,0.2; 0.8,Pb,1,I,3,,FAMAPbI,FA0.2MA0.8PbI3,,False,False,Pb(SCN)2,0.03,,,False,,,1,Spin-coating,Liquid,Unknown,,,,DMF; DMSO,4; 1,Unknown,Unknown,,Unknown,Unknown,,Unknown,Unknown,Unknown,Unknown,True,Ethyl acetate,,Unknown,,,105,10,Unknown,,,False,,Unknown,Unknown,Unknown,,,Unknown,Unknown,,,PEDOT:PSS,,,,Spin-coating,Unknown,Unknown,,,,Unknown,,Unknown,Unknown,,Unknown,Unknown,,Unknown,Unknown,Unknown,Unknown,Unknown,Unknown,Unknown,Unknown,Unknown,,,Ag,120,,,Evaporation,Unknown,Unknown,,,,Unknown,,Unknown,Unknown,,Unknown,Unknown,,Unknown,Unknown,Unknown,Unknown,Unknown,Unknown,Unknown,Unknown,Unknown,,,False,,Unknown,,,,Unknown,Unknown,Unknown,,,,Unknown,,Unknown,Unknown,,Unknown,Unknown,,Unknown,Unknown,Unknown,Unknown,Unknown,Unknown,Unknown,Unknown,Unknown,,,False,,Unknown,,,,Unknown,Unknown,Unknown,,,,Unknown,,Unknown,Unknown,,Unknown,Unknown,,Unknown,Unknown,Unknown,Unknown,Unknown,Unknown,Unknown,Unknown,Unknown,,,True,Glass cyclindrical tube,Unknown,N2,,,True,50,False,,Unknown,Unknown,,Ambient,,,,,,100.0,AM 1.5,nan; nan,,False,,,,,,,,,,,,,,,,,,0.92,21.02,0.78,15.04,,,,,,0.92,21.02,0.78,15.04,Forward,Forward,Forward,Forward,,False,,,,,,,,True,,21.4,,True,ISOS-D-1,1,Dark,,,0.0,,nan; nan,,,Unknown,False,Open circuit,nan; nan,,,26.0; 26.0,Unknown,,Air,,,nan; nan,60.0,6000.0,False,Unknown,,False,90.0,,,,,,,108.0,,0,,,,,False,,1,,,nan; nan,,,,0,,0000:00:00:00:00,0000:00:00:00:00,,,nan; nan,,,nan; nan,,False,,,False,,,,,,,,,,,False,,False,,False,,Glass cyclindrical tube Unknown,12707.429339406486,4.104057703455113,Glass no sealant
3729,3729,Ashis Kulkarni,False,10.1021/acs.chemmater.6b02583,Chang et al.,18/08/2016,Chemistry of Materials,True,Historic dataset on 2020 11 22_v7.xlsx,,,SLG | ITO | PEDOT:PSS | Perovskite | PCBM-60 | Ag,,0.12,0,pin,False,,False,,nan; nan,,False,0,,,False,SLG | ITO,,,,,Unknown,,,,PCBM-60,60,DMOAP,,Spin-coating,Unknown,Unknown,,,,Unknown,,Unknown,Unknown,,Unknown,Unknown,,Unknown,Unknown,Unknown,Unknown,Unknown,Unknown,Unknown,,Unknown,,,False,False,False,False,True,False,3,True,False,MA,1,Pb,1,I,3,,MAPbI,MAPbI3,,False,False,,,350,1.6,False,Composition,,2,Spin-coating >> Spin-coating,Liquid >> Liquid,Unknown,,,,DMF >> IPA,1 >> 1,Unknown,Unknown,,Unknown,Unknown,,Unknown,Unknown,Unknown,Unknown,False,Unknown,,Unknown,,,100.0 >> 70.0,10.0 >> 10.0,Unknown,,,False,,Unknown,Unknown,Unknown,,,Unknown,Unknown,,,PEDOT:PSS,30,,,Spin-coating,Unknown,Unknown,,,,Unknown,,Unknown,Unknown,,Unknown,Unknown,,Unknown,Unknown,Unknown,Unknown,Unknown,Unknown,Unknown,Unknown,Unknown,,,Ag,150,,,Evaporation,Unknown,Unknown,,,,Unknown,,Unknown,Unknown,,Unknown,Unknown,,Unknown,Unknown,Unknown,Unknown,Unknown,Unknown,Unknown,Unknown,Unknown,,,False,,Unknown,,,,Unknown,Unknown,Unknown,,,,Unknown,,Unknown,Unknown,,Unknown,Unknown,,Unknown,Unknown,Unknown,Unknown,Unknown,Unknown,Unknown,Unknown,Unknown,,,False,,Unknown,,,,Unknown,Unknown,Unknown,,,,Unknown,,Unknown,Unknown,,Unknown,Unknown,,Unknown,Unknown,Unknown,Unknown,Unknown,Unknown,Unknown,Unknown,Unknown,,,True,Al2O3 | PET,Unknown,Unknown,,,True,1,False,,Unknown,Unknown,,Ambient,,,,,,100.0,AM 1.5,nan; nan,,False,,150.0,,,,,,,,1.05,21.46,0.765,17.23,,,,,,,,,,,,,,1.05,21.46,0.765,17.23,Reversed,Reversed,Reversed,Reversed,,False,,,,,,,,True,,19.76,,True,ISOS-D-1,1,Dark,,,0.0,,nan; nan,,,Unknown,False,Open circuit,nan; nan,,,30.0; 30.0,Unknown,,Ambient,,,nan; nan,,5500.0,False,Unknown,,False,65.0,,,,,,,,,0,,,,,False,,1,,,nan; nan,,,,0,,0000:00:00:00:00,0000:00:00:00:00,,,nan; nan,,,nan; nan,,False,,,False,,,,,,,,,,,False,,False,,False,,Al2O3 | PET Unknown,2848.974475034088,3.4546885582596576,Al2O3
3730,3730,Ashis Kulkarni,False,10.1021/acs.chemmater.6b02583,Chang et al.,18/08/2016,Chemistry of Materials,True,Historic dataset on 2020 11 22_v7.xlsx,,,SLG | ITO | PEDOT:PSS | Perovskite | PCBM-60 | Ag,,0.12,0,pin,False,,False,,nan; nan,,False,0,,,False,SLG | ITO,,,,,Unknown,,,,PCBM-60,60,Unknown,,Spin-coating,Unknown,Unknown,,,,Unknown,,Unknown,Unknown,,Unknown,Unknown,,Unknown,Unknown,Unknown,Unknown,Unknown,Unknown,Unknown,,Unknown,,,False,False,False,False,True,False,3,True,False,MA,1,Pb,1,I,3,,MAPbI,MAPbI3,,False,False,,,350,1.6,False,Composition,,2,Spin-coating >> Spin-coating,Liquid >> Liquid,Unknown,,,,DMF >> IPA,1 >> 1,Unknown,Unknown,,Unknown,Unknown,,Unknown,Unknown,Unknown,Unknown,False,Unknown,,Unknown,,,100.0 >> 70.0,10.0 >> 10.0,Unknown,,,False,,Unknown,Unknown,Unknown,,,Unknown,Unknown,,,PEDOT:PSS,30,,,Spin-coating,Unknown,Unknown,,,,Unknown,,Unknown,Unknown,,Unknown,Unknown,,Unknown,Unknown,Unknown,Unknown,Unknown,Unknown,Unknown,Unknown,Unknown,,,Ag,150,,,Evaporation,Unknown,Unknown,,,,Unknown,,Unknown,Unknown,,Unknown,Unknown,,Unknown,Unknown,Unknown,Unknown,Unknown,Unknown,Unknown,Unknown,Unknown,,,False,,Unknown,,,,Unknown,Unknown,Unknown,,,,Unknown,,Unknown,Unknown,,Unknown,Unknown,,Unknown,Unknown,Unknown,Unknown,Unknown,Unknown,Unknown,Unknown,Unknown,,,False,,Unknown,,,,Unknown,Unknown,Unknown,,,,Unknown,,Unknown,Unknown,,Unknown,Unknown,,Unknown,Unknown,Unknown,Unknown,Unknown,Unknown,Unknown,Unknown,Unknown,,,True,Al2O3 | PET,Unknown,Unknown,,,False,1,False,,Unknown,Unknown,,Ambient,,,,,,100.0,AM 1.5,nan; nan,,False,,150.0,,,,,,,,,,,,,,,,,,,,,,,,,,,,,,,,,,False,,,,,,,,False,,,,True,ISOS-D-2,1,Dark,,,0.0,,nan; nan,,,Unknown,False,Open circuit,nan; nan,,,65.0; 65.0,Unknown,,Ambient,,,nan; nan,,1000.0,False,Unknown,,False,10.0,,,,,,,10.0,,0,,,,,False,,1,,,nan; nan,,,,0,,0000:00:00:00:00,0000:00:00:00:00,,,nan; nan,,,nan; nan,,False,,,False,,,,,,,,,,,False,,False,,False,,Al2O3 | PET Unknown,96.9100130080564,1.9863686518648425,Al2O3
3731,3731,Ashis Kulkarni,False,10.1021/acs.chemmater.6b02583,Chang et al.,18/08/2016,Chemistry of Materials,True,Historic dataset on 2020 11 22_v7.xlsx,,,SLG | ITO | PEDOT:PSS | Perovskite | PCBM-60 | Ag,,0.12,0,pin,False,,False,,nan; nan,,False,0,,,False,SLG | ITO,,,,,Unknown,,,,PCBM-60,60,DMOAP,,Spin-coating,Unknown,Unknown,,,,Unknown,,Unknown,Unknown,,Unknown,Unknown,,Unknown,Unknown,Unknown,Unknown,Unknown,Unknown,Unknown,,Unknown,,,False,False,False,False,True,False,3,True,False,MA,1,Pb,1,I,3,,MAPbI,MAPbI3,,False,False,,,350,1.6,False,Composition,,2,Spin-coating >> Spin-coating,Liquid >> Liquid,Unknown,,,,DMF >> IPA,1 >> 1,Unknown,Unknown,,Unknown,Unknown,,Unknown,Unknown,Unknown,Unknown,False,Unknown,,Unknown,,,100.0 >> 70.0,10.0 >> 10.0,Unknown,,,False,,Unknown,Unknown,Unknown,,,Unknown,Unknown,,,PEDOT:PSS,30,,,Spin-coating,Unknown,Unknown,,,,Unknown,,Unknown,Unknown,,Unknown,Unknown,,Unknown,Unknown,Unknown,Unknown,Unknown,Unknown,Unknown,Unknown,Unknown,,,Ag,150,,,Evaporation,Unknown,Unknown,,,,Unknown,,Unknown,Unknown,,Unknown,Unknown,,Unknown,Unknown,Unknown,Unknown,Unknown,Unknown,Unknown,Unknown,Unknown,,,False,,Unknown,,,,Unknown,Unknown,Unknown,,,,Unknown,,Unknown,Unknown,,Unknown,Unknown,,Unknown,Unknown,Unknown,Unknown,Unknown,Unknown,Unknown,Unknown,Unknown,,,False,,Unknown,,,,Unknown,Unknown,Unknown,,,,Unknown,,Unknown,Unknown,,Unknown,Unknown,,Unknown,Unknown,Unknown,Unknown,Unknown,Unknown,Unknown,Unknown,Unknown,,,True,Al2O3 | PET,Unknown,Unknown,,,False,1,False,,Unknown,Unknown,,Ambient,,,,,,100.0,AM 1.5,nan; nan,,False,,150.0,,,,,,,,,,,,,,,,,,,,,,,,,,,,,,,,,,False,,,,,,,,False,,,,True,ISOS-D-1,1,Dark,,,0.0,,nan; nan,,,Unknown,False,Open circuit,nan; nan,,,30.0; 30.0,Unknown,,Ambient,,,nan; nan,,5500.0,False,Unknown,,False,90.0,,,,,,,,,0,,,,,False,,1,,,nan; nan,,,,0,,0000:00:00:00:00,0000:00:00:00:00,,,nan; nan,,,nan; nan,,False,,,False,,,,,,,,,,,False,,False,,False,,Al2O3 | PET Unknown,11648.476894455946,4.066269142565713,Al2O3
3732,3732,Ashis Kulkarni,False,10.1021/acs.chemmater.6b02583,Chang et al.,18/08/2016,Chemistry of Materials,True,Historic dataset on 2020 11 22_v7.xlsx,,,SLG | ITO | PEDOT:PSS | Perovskite | PCBM-60 | Ag,,0.12,0,pin,False,,False,,nan; nan,,False,0,,,False,SLG | ITO,,,,,Unknown,,,,PCBM-60,60,Unknown,,Spin-coating,Unknown,Unknown,,,,Unknown,,Unknown,Unknown,,Unknown,Unknown,,Unknown,Unknown,Unknown,Unknown,Unknown,Unknown,Unknown,,Unknown,,,False,False,False,False,True,False,3,True,False,MA,1,Pb,1,I,3,,MAPbI,MAPbI3,,False,False,,,350,1.6,False,Composition,,2,Spin-coating >> Spin-coating,Liquid >> Liquid,Unknown,,,,DMF >> IPA,1 >> 1,Unknown,Unknown,,Unknown,Unknown,,Unknown,Unknown,Unknown,Unknown,False,Unknown,,Unknown,,,100.0 >> 70.0,10.0 >> 10.0,Unknown,,,False,,Unknown,Unknown,Unknown,,,Unknown,Unknown,,,PEDOT:PSS,30,,,Spin-coating,Unknown,Unknown,,,,Unknown,,Unknown,Unknown,,Unknown,Unknown,,Unknown,Unknown,Unknown,Unknown,Unknown,Unknown,Unknown,Unknown,Unknown,,,Ag,150,,,Evaporation,Unknown,Unknown,,,,Unknown,,Unknown,Unknown,,Unknown,Unknown,,Unknown,Unknown,Unknown,Unknown,Unknown,Unknown,Unknown,Unknown,Unknown,,,False,,Unknown,,,,Unknown,Unknown,Unknown,,,,Unknown,,Unknown,Unknown,,Unknown,Unknown,,Unknown,Unknown,Unknown,Unknown,Unknown,Unknown,Unknown,Unknown,Unknown,,,False,,Unknown,,,,Unknown,Unknown,Unknown,,,,Unknown,,Unknown,Unknown,,Unknown,Unknown,,Unknown,Unknown,Unknown,Unknown,Unknown,Unknown,Unknown,Unknown,Unknown,,,True,Al2O3 | PET,Unknown,Unknown,,,False,1,False,,Unknown,Unknown,,Ambient,,,,,,100.0,AM 1.5,nan; nan,,False,,150.0,,,,,,,,,,,,,,,,,,,,,,,,,,,,,,,,,,False,,,,,,,,False,,,,True,ISOS-D-2,1,Dark,,,0.0,,nan; nan,,,Unknown,False,Open circuit,nan; nan,,,65.0; 65.0,Unknown,,Ambient,,,nan; nan,,5500.0,False,Unknown,,False,80.0,,,5500.0,,,,,,0,,,,,False,,1,,,nan; nan,,,,0,,0000:00:00:00:00,0000:00:00:00:00,,,nan; nan,,,nan; nan,,False,,,False,,,,,,,,,,,False,,False,,False,,Al2O3 | PET Unknown,5500.0,3.7403626894942437,Al2O3
7958,7958,Donglin Jia,False,10.1021/acs.chemmater.5b01933,Chang et al.,03/07/2015,Chemistry of Materials,True,Historic dataset on 2020 11 22_v7.xlsx,,,SLG | ITO | PEDOT:PSS | Perovskite | PCBM-60 | ZnO-c | Ag-nw,,0.04,0,pin,False,,True,,nan; nan,,False,0,,,False,SLG | ITO,,,,,Unknown,,,,PCBM-60 | ZnO-c,60.0 | nan,Unknown,,Spin-coating | ALD,Unknown,Unknown,,,,Unknown,,Unknown,Unknown,,Unknown,Unknown,,Unknown,Unknown,Unknown,Unknown,Unknown,Unknown,Unknown,,Unknown,,,False,False,False,False,True,False,3,True,False,MA,1,Pb,1,I,3,,MAPbI,MAPbI3,,False,False,,,,1.6,False,Composition,,2,Spin-coating >> Spin-coating,Liquid >> Liquid,Air >> Air,,,,DMF >> IPA,1 >> 1,Unknown,Unknown,,Unknown,Unknown,,Unknown,Unknown,Unknown,Unknown,False,Unknown,,Unknown,,,70.0 >> 100.0,10.0 >> 120.0,Unknown,,,False,,Unknown,Unknown,Unknown,,,Unknown,Unknown,,,PEDOT:PSS,25,,,Spin-coating,Unknown,Unknown,,,,Unknown,,Unknown,Unknown,,Unknown,Unknown,,Unknown,Unknown,Unknown,Unknown,Unknown,Unknown,Unknown,Unknown,Unknown,,,Ag-nw,150,,,Spin-coating,Unknown,Unknown,,,,Unknown,,Unknown,Unknown,,Unknown,Unknown,,Unknown,Unknown,Unknown,Unknown,Unknown,Unknown,Unknown,Unknown,Unknown,,,False,,Unknown,,,,Unknown,Unknown,Unknown,,,,Unknown,,Unknown,Unknown,,Unknown,Unknown,,Unknown,Unknown,Unknown,Unknown,Unknown,Unknown,Unknown,Unknown,Unknown,,,False,,Unknown,,,,Unknown,Unknown,Unknown,,,,Unknown,,Unknown,Unknown,,Unknown,Unknown,,Unknown,Unknown,Unknown,Unknown,Unknown,Unknown,Unknown,Unknown,Unknown,,,True,Al2O3 | PET,Unknown,Ambient,,,True,25,False,,Unknown,Unknown,,Air,,,,,,100.0,AM 1.5,nan; nan,,False,,,,,,,,,,0.95,15.31,0.704,10.15,,,,,,,,,,,,,,0.95,15.31,0.704,10.15,Reversed,Reversed,Reversed,Reversed,,False,,,,,,,,False,,,,True,ISOS-D-1,1,Dark,,,0.0,,nan; nan,,,Unknown,False,Open circuit,nan; nan,,,30.0; 30.0,Unknown,,Air,,,nan; nan,65.0,240.0,False,Unknown,,False,10.0,,,,,,,,,0,,,,,False,,1,,,nan; nan,,,,0,,0000:00:00:00:00,0000:00:00:00:00,,,nan; nan,,,nan; nan,,False,,,False,,,,,,,,,,,False,,False,,False,,Al2O3 | PET Unknown,23.258403121933537,1.3665798935764486,Al2O3
9963,9963,Florian Mathies,False,10.1021/acsami.8b07346,Lv et al.,28/06/2018,ACS Applied Materials & Interfaces,True,Historic dataset on 2020 11 22_v7.xlsx,,With TiO2-c,SLG | ITO | NiO-c | Perovskite | PCBM-60 | TiO2-c | Ag,,0.1,0,pin,False,,False,,nan; nan,,False,0,,,False,SLG | ITO,,,,,Unknown,,,,PCBM-60 | TiO2-c,40.0 | 20.0,Unknown,,Spin-coating | ALD,Unknown,Unknown,,,,Unknown,,Unknown,Unknown,,Unknown,Unknown,,Unknown,Unknown,Unknown,Unknown,Unknown,Unknown,Unknown,,Unknown,,,False,False,False,False,True,False,3,True,False,MA,1,Pb,1,I,3,,MAPbI,MAPbI3,,False,False,,,320,1.6,False,Composition,,1,Spin-coating,Liquid,N2,,,,DMF; DMSO,4; 1,Unknown,Unknown,,Unknown,Unknown,,Unknown,Unknown,Unknown,Unknown,True,Chlorobenzene,,Unknown,PCBM-60,,100,10,Unknown,,,True,,DMF,Unknown,Unknown,,,Unknown,Unknown,,,NiO-c,30,,,Spin-coating,Unknown,Unknown,,,,Unknown,,Unknown,Unknown,,Unknown,Unknown,,Unknown,Unknown,Unknown,Unknown,Unknown,Unknown,Unknown,Unknown,Unknown,,,Ag,120,,,Evaporation,Unknown,Unknown,,,,Unknown,,Unknown,Unknown,,Unknown,Unknown,,Unknown,Unknown,Unknown,Unknown,Unknown,Unknown,Unknown,Unknown,Unknown,,,False,,Unknown,,,,Unknown,Unknown,Unknown,,,,Unknown,,Unknown,Unknown,,Unknown,Unknown,,Unknown,Unknown,Unknown,Unknown,Unknown,Unknown,Unknown,Unknown,Unknown,,,False,,Unknown,,,,Unknown,Unknown,Unknown,,,,Unknown,,Unknown,Unknown,,Unknown,Unknown,,Unknown,Unknown,Unknown,Unknown,Unknown,Unknown,Unknown,Unknown,Unknown,,,True,Al2O3,Unknown,Unknown,,,True,40,False,,Unknown,Unknown,,N2,,,,,,100.0,AM 1.5,nan; nan,,False,,,,,,,,,,1.04,22.8,0.769,18.3,,,,,,,,,,,,,,1.04,22.8,0.769,17.4,Reversed,Reversed,Reversed,Stabilised,,True,,,,17.4,,,,False,,,,True,ISOS-D-1,1,Dark,,,0.0,,nan; nan,,,Unknown,False,Open circuit,nan; nan,,,25.0; 25.0,Unknown,,Air,,,nan; nan,50.0,100.0,False,Unknown,,False,60.0,,,,,,,,,0,,,,,False,,1,,,nan; nan,,,,0,,0000:00:00:00:00,0000:00:00:00:00,,,nan; nan,,,nan; nan,,False,,,False,,,,,,,,,,,False,,False,,False,,Al2O3 Unknown,43.68292053736752,1.6403116665753836,Al2O3
9966,9966,Florian Mathies,False,10.1021/acsami.8b07346,Lv et al.,28/06/2018,ACS Applied Materials & Interfaces,True,Historic dataset on 2020 11 22_v7.xlsx,,stacked Al2O3,SLG | ITO | NiO-c | Perovskite | PCBM-60 | TiO2-c | Ag,,0.1,0,pin,False,,False,,nan; nan,,False,0,,,False,SLG | ITO,,,,,Unknown,,,,PCBM-60 | TiO2-c,40.0 | 20.0,Unknown,,Spin-coating | ALD,Unknown,Unknown,,,,Unknown,,Unknown,Unknown,,Unknown,Unknown,,Unknown,Unknown,Unknown,Unknown,Unknown,Unknown,Unknown,,Unknown,,,False,False,False,False,True,False,3,True,False,MA,1,Pb,1,I,3,,MAPbI,MAPbI3,,False,False,,,320,1.6,False,Composition,,1,Spin-coating,Liquid,N2,,,,DMF; DMSO,4; 1,Unknown,Unknown,,Unknown,Unknown,,Unknown,Unknown,Unknown,Unknown,True,Chlorobenzene,,Unknown,PCBM-60,,100,10,Unknown,,,True,,DMF,Unknown,Unknown,,,Unknown,Unknown,,,NiO-c,30,,,Spin-coating,Unknown,Unknown,,,,Unknown,,Unknown,Unknown,,Unknown,Unknown,,Unknown,Unknown,Unknown,Unknown,Unknown,Unknown,Unknown,Unknown,Unknown,,,Ag,120,,,Evaporation,Unknown,Unknown,,,,Unknown,,Unknown,Unknown,,Unknown,Unknown,,Unknown,Unknown,Unknown,Unknown,Unknown,Unknown,Unknown,Unknown,Unknown,,,False,,Unknown,,,,Unknown,Unknown,Unknown,,,,Unknown,,Unknown,Unknown,,Unknown,Unknown,,Unknown,Unknown,Unknown,Unknown,Unknown,Unknown,Unknown,Unknown,Unknown,,,False,,Unknown,,,,Unknown,Unknown,Unknown,,,,Unknown,,Unknown,Unknown,,Unknown,Unknown,,Unknown,Unknown,Unknown,Unknown,Unknown,Unknown,Unknown,Unknown,Unknown,,,True,Al2O3 | O-Al-CH3 | Al2O3,Unknown,Unknown,,,True,40,False,,Unknown,Unknown,,N2,,,,,,100.0,AM 1.5,nan; nan,,False,,,,,,,,,,1.04,22.8,0.769,18.3,,,,,,,,,,,,,,1.04,22.8,0.769,17.4,Reversed,Reversed,Reversed,Stabilised,,True,,,,17.4,,,,False,,,,True,ISOS-D-1,1,Dark,,,0.0,,nan; nan,,,Unknown,False,Open circuit,nan; nan,,,25.0; 25.0,Unknown,,Air,,,nan; nan,50.0,1000.0,False,Unknown,,False,97.0,,,,,,,97.0,,0,,,,,False,,1,,,nan; nan,,,,0,,0000:00:00:00:00,0000:00:00:00:00,,,nan; nan,,,nan; nan,,False,,,False,,,,,,,,,,,False,,False,,False,,Al2O3 | O-Al-CH3 | Al2O3 Unknown,7325.98021226371,3.86486574128508,Al2O3
10460,10460,Gabriella Stephania Anaya Gonazalez,False,10.1039/c7ta07968k,Chang et al.,09/10/2017,Journal of Materials Chemistry A,True,Historic dataset on 2020 11 22_v7.xlsx,,D,SLG | ITO | PEDOT:PSS | Perovskite | P(NDI2OD-T2) | Ag,,0.12,0,pin,False,,False,,nan; nan,,False,0,,,False,SLG | ITO,,,,,Unknown,,,,P(NDI2OD-T2),160,N-DPBI,,Spin-coating,Unknown,Unknown,,,,Unknown,,Unknown,Unknown,,Unknown,Unknown,,Unknown,Unknown,Unknown,Unknown,Unknown,Unknown,Unknown,,Unknown,,,False,False,False,False,True,False,3,True,False,MA,1,Pb,1,I,3,,MAPbI,MAPbI3,,False,False,,,350,1.6,False,Composition,760.0,3,Spin-coating >> Spin-coating >> Spin-coating,Liquid >> Liquid >> Liquid,N2 >> N2 >> N2,,,,DMF >> IPA >> DMF; IPA,1 >> 1 >> 70; 1000,Unknown,Unknown,,Unknown,Unknown,,Unknown,Unknown,Unknown,Unknown,False,Unknown,,Unknown,,,70.0 >> 100.0 >> 100.0,10.0 >> 10.0 >> 5.0,Unknown,,,False,,Unknown,Unknown,Unknown,,,Unknown,Unknown,,,PEDOT:PSS,30,,,Spin-coating,Unknown,Unknown,,,,Unknown,,Unknown,Unknown,,Unknown,Unknown,,Unknown,Unknown,Unknown,Unknown,Unknown,Unknown,Unknown,Unknown,Unknown,,,Ag,150,,,Evaporation,Unknown,Unknown,,,,Unknown,,Unknown,Unknown,,Unknown,Unknown,,Unknown,Unknown,Unknown,Unknown,Unknown,Unknown,Unknown,Unknown,Unknown,,,False,,Unknown,,,,Unknown,Unknown,Unknown,,,,Unknown,,Unknown,Unknown,,Unknown,Unknown,,Unknown,Unknown,Unknown,Unknown,Unknown,Unknown,Unknown,Unknown,Unknown,,,False,,Unknown,,,,Unknown,Unknown,Unknown,,,,Unknown,,Unknown,Unknown,,Unknown,Unknown,,Unknown,Unknown,Unknown,Unknown,Unknown,Unknown,Unknown,Unknown,Unknown,,,True,Al2O3,Unknown,Unknown,,,True,50,False,,Unknown,Unknown,,Air,,,,,,100.0,AM 1.5,nan; nan,,False,,,,,,,,,,0.96,22.05,0.8,17.13,,,,,,,,,,,,,,0.96,22.05,0.8,18.2,Reversed,Reversed,Reversed,Stabilised,,True,,,,18.2,,,,True,,21.39,,True,ISOS-D-1,1,Dark,,,0.0,,nan; nan,,,Unknown,False,Open circuit,nan; nan,,,30.0; 30.0,Unknown,,Air,,,nan; nan,65.0,6000.0,False,Unknown,19.0,False,90.0,,,,,,,,,0,,,,,False,,1,,,nan; nan,,,,0,,0000:00:00:00:00,0000:00:00:00:00,,,nan; nan,,,nan; nan,,False,,,False,,,,,,,,,,,False,,False,,False,,Al2O3 Unknown,12707.429339406486,4.104057703455113,Al2O3
10464,10464,Gabriella Stephania Anaya Gonazalez,False,10.1039/c7ta07968k,Chang et al.,09/10/2017,Journal of Materials Chemistry A,True,Historic dataset on 2020 11 22_v7.xlsx,,E,SLG | ITO | PEDOT:PSS | Perovskite | P(NDI2OD-T2) | Ag,,1.2,0,pin,False,,False,,nan; nan,,False,0,,,False,SLG | ITO,,,,,Unknown,,,,P(NDI2OD-T2),160,N-DPBI,,Spin-coating,Unknown,Unknown,,,,Unknown,,Unknown,Unknown,,Unknown,Unknown,,Unknown,Unknown,Unknown,Unknown,Unknown,Unknown,Unknown,,Unknown,,,False,False,False,False,True,False,3,True,False,MA,1,Pb,1,I,3,,MAPbI,MAPbI3,,False,False,,,350,1.6,False,Composition,760.0,3,Spin-coating >> Spin-coating >> Spin-coating,Liquid >> Liquid >> Liquid,N2 >> N2 >> N2,,,,DMF >> IPA >> DMF; IPA,1 >> 1 >> 70; 1000,Unknown,Unknown,,Unknown,Unknown,,Unknown,Unknown,Unknown,Unknown,False,Unknown,,Unknown,,,70.0 >> 100.0 >> 100.0,10.0 >> 10.0 >> 5.0,Unknown,,,False,,Unknown,Unknown,Unknown,,,Unknown,Unknown,,,PEDOT:PSS,30,,,Spin-coating,Unknown,Unknown,,,,Unknown,,Unknown,Unknown,,Unknown,Unknown,,Unknown,Unknown,Unknown,Unknown,Unknown,Unknown,Unknown,Unknown,Unknown,,,Ag,150,,,Evaporation,Unknown,Unknown,,,,Unknown,,Unknown,Unknown,,Unknown,Unknown,,Unknown,Unknown,Unknown,Unknown,Unknown,Unknown,Unknown,Unknown,Unknown,,,False,,Unknown,,,,Unknown,Unknown,Unknown,,,,Unknown,,Unknown,Unknown,,Unknown,Unknown,,Unknown,Unknown,Unknown,Unknown,Unknown,Unknown,Unknown,Unknown,Unknown,,,False,,Unknown,,,,Unknown,Unknown,Unknown,,,,Unknown,,Unknown,Unknown,,Unknown,Unknown,,Unknown,Unknown,Unknown,Unknown,Unknown,Unknown,Unknown,Unknown,Unknown,,,True,Al2O3,Unknown,Unknown,,,True,50,False,,Unknown,Unknown,,Air,,,,,,100.0,AM 1.5,nan; nan,,False,,,,,,,,,,0.96,22.05,0.8,17.13,,,,,,,,,,,,,,0.96,22.05,0.8,17.13,Reversed,Reversed,Reversed,Reversed,,False,,,,,,,,False,,,,True,ISOS-L-1,1,Light,,,100.0,,nan; nan,,,Unknown,False,MPPT,nan; nan,,,30.0; 30.0,Unknown,,Air,,,nan; nan,65.0,1500.0,False,Unknown,16.0,False,80.0,,,1500.0,,,,,,0,,,,,False,,1,,,nan; nan,,,,0,,0000:00:00:00:00,0000:00:00:00:00,,,nan; nan,,,nan; nan,,False,,,False,,,,,,,,,,,False,,False,,False,,Al2O3 Unknown,1500.0,3.1760912590556813,Al2O3
12122,12122,Hampus Näsström,False,10.1016/j.solmat.2018.08.016,Choi et al.,30/08/2018,Solar Energy Materials and Solar Cells,True,Historic dataset on 2020 11 22_v7.xlsx,,w ALD spiro,SLG | FTO | TiO2-c | TiO2-mp | Perovskite | Spiro-MeOTAD | Au,,0.159,0,nip,False,,False,,nan; nan,,False,0,,,False,SLG | FTO,,,,,Unknown,,,,TiO2-c | TiO2-mp,,Unknown,,Spray-pyrolys | Spin-coating,Unknown,Unknown,,,,Unknown,,Unknown,Unknown,,Unknown,Unknown,,Unknown,Unknown,Unknown,Unknown,Unknown,Unknown,Unknown,,Unknown,,,False,False,False,False,True,False,3,True,False,FA; MA,0.85; 0.15,Pb,1,Br; I,0.45; 2.55,PbI2,FAMAPbBrI,FA0.85MA0.15PbBr0.45I2.55,,False,False,,,,,False,,,1,Spin-coating,Liquid,Unknown,,,,DMF; DMSO,4; 1,Unknown,Unknown,,Unknown,Unknown,,Unknown,Unknown,Unknown,Unknown,True,Chlorobenzene,,Unknown,,,100,20,Unknown,,,False,,Unknown,Unknown,Unknown,,,Unknown,Unknown,,,Spiro-MeOTAD,,Li-TFSI; TBP,,Spin-coating,Unknown,Unknown,,,,Unknown,,Unknown,Unknown,,Unknown,Unknown,,Unknown,Unknown,Unknown,Unknown,Unknown,Unknown,Unknown,Unknown,Unknown,,,Au,100,,,Evaporation,Unknown,Unknown,,,,Unknown,,Unknown,Unknown,,Unknown,Unknown,,Unknown,Unknown,Unknown,Unknown,Unknown,Unknown,Unknown,Unknown,Unknown,,,False,,Unknown,,,,Unknown,Unknown,Unknown,,,,Unknown,,Unknown,Unknown,,Unknown,Unknown,,Unknown,Unknown,Unknown,Unknown,Unknown,Unknown,Unknown,Unknown,Unknown,,,False,,Unknown,,,,Unknown,Unknown,Unknown,,,,Unknown,,Unknown,Unknown,,Unknown,Unknown,,Unknown,Unknown,Unknown,Unknown,Unknown,Unknown,Unknown,Unknown,Unknown,,,True,Al2O3,Unknown,Unknown,,,True,1,False,,Unknown,Unknown,,Unknown,,,,,,100.0,AM 1.5,nan; nan,,False,,1200.0,,,,,,,,,,,15.04,,,,,,,,,,,,,,,,,15.04,,,,Reversed,,False,,,,,,,,False,,,,True,ISOS-D-1,1,Dark,,,0.0,,nan; nan,,,Unknown,False,Open circuit,nan; nan,,,25.0; 25.0,Unknown,,Air,,,nan; nan,85.0,350.0,False,Unknown,15.036,False,20.0,,,100.0,,,,,,0,,,,,False,,1,,,nan; nan,,,,0,,0000:00:00:00:00,0000:00:00:00:00,,,nan; nan,,,nan; nan,,False,,,False,,,,,,,,,,,False,,False,,False,,Al2O3 Unknown,100.0,2.0,Al2O3
12123,12123,Hampus Näsström,False,10.1016/j.solmat.2018.08.016,Choi et al.,30/08/2018,Solar Energy Materials and Solar Cells,True,Historic dataset on 2020 11 22_v7.xlsx,,w ALD PTAA,SLG | FTO | TiO2-c | TiO2-mp | Perovskite | PTAA | Au,,0.159,0,nip,False,,False,,nan; nan,,False,0,,,False,SLG | FTO,,,,,Unknown,,,,TiO2-c | TiO2-mp,,Unknown,,Spray-pyrolys | Spin-coating,Unknown,Unknown,,,,Unknown,,Unknown,Unknown,,Unknown,Unknown,,Unknown,Unknown,Unknown,Unknown,Unknown,Unknown,Unknown,,Unknown,,,False,False,False,False,True,False,3,True,False,FA; MA,0.85; 0.15,Pb,1,Br; I,0.45; 2.55,PbI2,FAMAPbBrI,FA0.85MA0.15PbBr0.45I2.55,,False,False,,,,,False,,,1,Spin-coating,Liquid,Unknown,,,,DMF; DMSO,4; 1,Unknown,Unknown,,Unknown,Unknown,,Unknown,Unknown,Unknown,Unknown,True,Chlorobenzene,,Unknown,,,100,20,Unknown,,,False,,Unknown,Unknown,Unknown,,,Unknown,Unknown,,,PTAA,,Li-TFSI; TBP,,Spin-coating,Unknown,Unknown,,,,Unknown,,Unknown,Unknown,,Unknown,Unknown,,Unknown,Unknown,Unknown,Unknown,Unknown,Unknown,Unknown,Unknown,Unknown,,,Au,100,,,Evaporation,Unknown,Unknown,,,,Unknown,,Unknown,Unknown,,Unknown,Unknown,,Unknown,Unknown,Unknown,Unknown,Unknown,Unknown,Unknown,Unknown,Unknown,,,False,,Unknown,,,,Unknown,Unknown,Unknown,,,,Unknown,,Unknown,Unknown,,Unknown,Unknown,,Unknown,Unknown,Unknown,Unknown,Unknown,Unknown,Unknown,Unknown,Unknown,,,False,,Unknown,,,,Unknown,Unknown,Unknown,,,,Unknown,,Unknown,Unknown,,Unknown,Unknown,,Unknown,Unknown,Unknown,Unknown,Unknown,Unknown,Unknown,Unknown,Unknown,,,True,Al2O3,Unknown,Unknown,,,True,1,False,,Unknown,Unknown,,Unknown,,,,,,100.0,AM 1.5,nan; nan,,False,,1200.0,,,,,,,,,,,15.31,,,,,,,,,,,,,,,,,15.31,,,,Reversed,,False,,,,,,,,False,,,,True,ISOS-D-1,1,Dark,,,0.0,,nan; nan,,,Unknown,False,Open circuit,nan; nan,,,25.0; 25.0,Unknown,,Air,,,nan; nan,85.0,350.0,False,Unknown,15.312,False,50.0,,,110.0,,,,,,0,,,,,False,,1,,,nan; nan,,,,0,,0000:00:00:00:00,0000:00:00:00:00,,,nan; nan,,,nan; nan,,False,,,False,,,,,,,,,,,False,,False,,False,,Al2O3 Unknown,110.0,2.041392685158225,Al2O3
12126,12126,Hampus Näsström,False,10.1016/j.solmat.2018.08.016,Choi et al.,30/08/2018,Solar Energy Materials and Solar Cells,True,Historic dataset on 2020 11 22_v7.xlsx,,w ALD spiro (long term),SLG | FTO | TiO2-c | TiO2-mp | Perovskite | Spiro-MeOTAD | Au,,0.159,0,nip,False,,False,,nan; nan,,False,0,,,False,SLG | FTO,,,,,Unknown,,,,TiO2-c | TiO2-mp,,Unknown,,Spray-pyrolys | Spin-coating,Unknown,Unknown,,,,Unknown,,Unknown,Unknown,,Unknown,Unknown,,Unknown,Unknown,Unknown,Unknown,Unknown,Unknown,Unknown,,Unknown,,,False,False,False,False,True,False,3,True,False,FA; MA,0.85; 0.15,Pb,1,Br; I,0.45; 2.55,PbI2,FAMAPbBrI,FA0.85MA0.15PbBr0.45I2.55,,False,False,,,,,False,,,1,Spin-coating,Liquid,Unknown,,,,DMF; DMSO,4; 1,Unknown,Unknown,,Unknown,Unknown,,Unknown,Unknown,Unknown,Unknown,True,Chlorobenzene,,Unknown,,,100,20,Unknown,,,False,,Unknown,Unknown,Unknown,,,Unknown,Unknown,,,Spiro-MeOTAD,,Li-TFSI; TBP,,Spin-coating,Unknown,Unknown,,,,Unknown,,Unknown,Unknown,,Unknown,Unknown,,Unknown,Unknown,Unknown,Unknown,Unknown,Unknown,Unknown,Unknown,Unknown,,,Au,100,,,Evaporation,Unknown,Unknown,,,,Unknown,,Unknown,Unknown,,Unknown,Unknown,,Unknown,Unknown,Unknown,Unknown,Unknown,Unknown,Unknown,Unknown,Unknown,,,False,,Unknown,,,,Unknown,Unknown,Unknown,,,,Unknown,,Unknown,Unknown,,Unknown,Unknown,,Unknown,Unknown,Unknown,Unknown,Unknown,Unknown,Unknown,Unknown,Unknown,,,False,,Unknown,,,,Unknown,Unknown,Unknown,,,,Unknown,,Unknown,Unknown,,Unknown,Unknown,,Unknown,Unknown,Unknown,Unknown,Unknown,Unknown,Unknown,Unknown,Unknown,,,True,Al2O3,Unknown,Unknown,,,True,1,False,,Unknown,Unknown,,Unknown,,,,,,100.0,AM 1.5,nan; nan,,False,,1200.0,,,,,,,,,,,15.04,,,,,,,,,,,,,,,,,15.04,,,,Reversed,,False,,,,,,,,False,,,,True,ISOS-D-1,1,Dark,,,0.0,,nan; nan,,,Unknown,False,Open circuit,nan; nan,,,25.0; 25.0,Unknown,,Air,,,nan; nan,50.0,7500.0,False,Unknown,15.036,False,92.0,,,,,,,92.0,,0,,,,,False,,1,,,nan; nan,,,,0,,0000:00:00:00:00,0000:00:00:00:00,,,nan; nan,,,nan; nan,,False,,,False,,,,,,,,,,,False,,False,,False,,Al2O3 Unknown,20071.292172832713,4.302575332899357,Al2O3
12127,12127,Hampus Näsström,False,10.1016/j.solmat.2018.08.016,Choi et al.,30/08/2018,Solar Energy Materials and Solar Cells,True,Historic dataset on 2020 11 22_v7.xlsx,,w ALD PTAA (long term),SLG | FTO | TiO2-c | TiO2-mp | Perovskite | PTAA | Au,,0.159,0,nip,False,,False,,nan; nan,,False,0,,,False,SLG | FTO,,,,,Unknown,,,,TiO2-c | TiO2-mp,,Unknown,,Spray-pyrolys | Spin-coating,Unknown,Unknown,,,,Unknown,,Unknown,Unknown,,Unknown,Unknown,,Unknown,Unknown,Unknown,Unknown,Unknown,Unknown,Unknown,,Unknown,,,False,False,False,False,True,False,3,True,False,FA; MA,0.85; 0.15,Pb,1,Br; I,0.45; 2.55,PbI2,FAMAPbBrI,FA0.85MA0.15PbBr0.45I2.55,,False,False,,,,,False,,,1,Spin-coating,Liquid,Unknown,,,,DMF; DMSO,4; 1,Unknown,Unknown,,Unknown,Unknown,,Unknown,Unknown,Unknown,Unknown,True,Chlorobenzene,,Unknown,,,100,20,Unknown,,,False,,Unknown,Unknown,Unknown,,,Unknown,Unknown,,,PTAA,,Li-TFSI; TBP,,Spin-coating,Unknown,Unknown,,,,Unknown,,Unknown,Unknown,,Unknown,Unknown,,Unknown,Unknown,Unknown,Unknown,Unknown,Unknown,Unknown,Unknown,Unknown,,,Au,100,,,Evaporation,Unknown,Unknown,,,,Unknown,,Unknown,Unknown,,Unknown,Unknown,,Unknown,Unknown,Unknown,Unknown,Unknown,Unknown,Unknown,Unknown,Unknown,,,False,,Unknown,,,,Unknown,Unknown,Unknown,,,,Unknown,,Unknown,Unknown,,Unknown,Unknown,,Unknown,Unknown,Unknown,Unknown,Unknown,Unknown,Unknown,Unknown,Unknown,,,False,,Unknown,,,,Unknown,Unknown,Unknown,,,,Unknown,,Unknown,Unknown,,Unknown,Unknown,,Unknown,Unknown,Unknown,Unknown,Unknown,Unknown,Unknown,Unknown,Unknown,,,True,Al2O3,Unknown,Unknown,,,True,1,False,,Unknown,Unknown,,Unknown,,,,,,100.0,AM 1.5,nan; nan,,False,,1200.0,,,,,,,,,,,15.31,,,,,,,,,,,,,,,,,15.31,,,,Reversed,,False,,,,,,,,False,,,,True,ISOS-D-1,1,Dark,,,0.0,,nan; nan,,,Unknown,False,Open circuit,nan; nan,,,25.0; 25.0,Unknown,,Air,,,nan; nan,50.0,7500.0,False,Unknown,15.312,False,96.0,,,,,,,100.0,,0,,,,,False,,1,,,nan; nan,,,,0,,0000:00:00:00:00,0000:00:00:00:00,,,nan; nan,,,nan; nan,,False,,,False,,,,,,,,,,,False,,False,,False,,Al2O3 Unknown,40996.93448408487,4.612751383880229,Al2O3
26107,26107,Mayank Kedia,False,10.1002/aenm.201903085,Li et al.,19/12/2019,Advanced Energy Materials,True,Historic dataset on 2020 11 22_v7.xlsx,,,SLG | ITO | NiO-c | Perovskite | PEAI | PCBM-60 | BCP | SnO2-c | Ag,,0.1,0,pin,False,,False,,nan; nan,,False,0,,,False,SLG | ITO,,,,,Unknown,,,,PEAI | PCBM-60 | BCP | SnO2-c,nan | nan | nan | 15.0,Unknown,,Spin-coating | Spin-coating | Spin-coating | ALD,Unknown,Unknown,,,,Unknown,,Unknown,Unknown,,Unknown,Unknown,,Unknown,Unknown,Unknown,Unknown,Unknown,Unknown,Unknown,,Unknown,,,False,False,False,False,True,False,3,True,False,Cs; FA; MA,0.16; 0.8; 0.04,Pb,1,Br; I,1.5; 1.5,,CsFAMAPbBrI,Cs0.16FA0.8MA0.04PbBr1.5I1.5,,False,False,,,,1.82,False,,,1,Spin-coating,Liquid,N2,,,,DMF; DMSO,3; 1,Unknown,Unknown,,Unknown,Unknown,,Unknown,Unknown,Unknown,Unknown,True,Chlorobenzene,,Unknown,,,65; 100,5.0; 10.0,Unknown,,,False,,Unknown,Unknown,Unknown,,,Unknown,Unknown,,,NiO-c,,,,Spin-coating,Unknown,Unknown,,,,Unknown,,Unknown,Unknown,,Unknown,Unknown,,Unknown,Unknown,Unknown,Unknown,Unknown,Unknown,Unknown,Unknown,Unknown,,,Ag,150,,,Evaporation,Unknown,Unknown,,,,Unknown,,Unknown,Unknown,,Unknown,Unknown,,Unknown,Unknown,Unknown,Unknown,Unknown,Unknown,Unknown,Unknown,Unknown,,,False,,Unknown,,,,Unknown,Unknown,Unknown,,,,Unknown,,Unknown,Unknown,,Unknown,Unknown,,Unknown,Unknown,Unknown,Unknown,Unknown,Unknown,Unknown,Unknown,Unknown,,,False,,Unknown,,,,Unknown,Unknown,Unknown,,,,Unknown,,Unknown,Unknown,,Unknown,Unknown,,Unknown,Unknown,Unknown,Unknown,Unknown,Unknown,Unknown,Unknown,Unknown,,,True,Al2O3 | SLG,Unknown,Unknown,,,True,1,False,,Unknown,Unknown,,Unknown,,,,,,100.0,AM 1.5,nan; nan,,False,,50.0,,,,,,,,1.2,14.53,0.82,14.33,,,,,,,,,,,,,,1.2,14.53,0.82,14.33,Reversed,Reversed,Reversed,Reversed,,False,,,,,,,,False,,,,True,ISOS-D-2,1,Dark,,,0.0,,nan; nan,,,Unknown,False,Open circuit,nan; nan,,,65.0; 65.0,Unknown,,Air,,,nan; nan,70.0,550.0,False,Unknown,14.2,False,96.0,,,,,,,,,0,,,,,False,,1,,,nan; nan,,,,0,,0000:00:00:00:00,0000:00:00:00:00,,,nan; nan,,,nan; nan,,False,,,False,,,,,,,,,,,False,,False,,False,,Al2O3 | SLG Unknown,3006.441862166224,3.478052809982773,Al2O3
498,498,Alberto Garcia-Fernandez,False,10.1021/acsomega.9b00350,Jang et al.,24/05/2019,ACS Omega,True,Historic dataset on 2020 11 22_v7.xlsx,,,SLG | FTO | TiO2-c | TiO2-mp | Perovskite | Spiro-MeOTAD | Au,,0.02,0,nip,False,,False,,nan; nan,,False,0,,,False,SLG | FTO,,,,,Unknown,,,,TiO2-c | TiO2-mp,50.0 | nan,Unknown,,Spray-pyrolys | Spin-coating,Unknown,Unknown,,,,Unknown,,Unknown,Unknown,,Unknown,Unknown,,Unknown,Unknown,Unknown,Unknown,Unknown,Unknown,Unknown,,Unknown,,,False,False,False,False,True,False,3,True,False,FA; MA,0.85; 0.15,Pb,1,Br; I,0.45; 2.55,PbI2,FAMAPbBrI,FA0.85MA0.15PbBr0.45I2.55,,False,False,,,,,False,,,1,Spin-coating,Liquid,N2,,,,DMF; DMSO,4; 1,Unknown,Unknown,,Unknown,Unknown,,Unknown,Unknown,Unknown,Unknown,True,Chlorobenzene,,Unknown,,,60,30,Unknown,,,False,,Unknown,Unknown,Unknown,,,Unknown,Unknown,,,Spiro-MeOTAD,,Li-TFSI; TBP,,Spin-coating,Unknown,Unknown,,,,Unknown,,Unknown,Unknown,,Unknown,Unknown,,Unknown,Unknown,Unknown,Unknown,Unknown,Unknown,Unknown,Unknown,Unknown,,,Au,100,,,Evaporation,Unknown,Unknown,,,,Unknown,,Unknown,Unknown,,Unknown,Unknown,,Unknown,Unknown,Unknown,Unknown,Unknown,Unknown,Unknown,Unknown,Unknown,,,False,,Unknown,,,,Unknown,Unknown,Unknown,,,,Unknown,,Unknown,Unknown,,Unknown,Unknown,,Unknown,Unknown,Unknown,Unknown,Unknown,Unknown,Unknown,Unknown,Unknown,,,False,,Unknown,,,,Unknown,Unknown,Unknown,,,,Unknown,,Unknown,Unknown,,Unknown,Unknown,,Unknown,Unknown,Unknown,Unknown,Unknown,Unknown,Unknown,Unknown,Unknown,,,True,EVOH | S5 | UV | G1,NOA 63,Unknown,0.00334,,True,2,False,,Unknown,Unknown,,Air,,,,,,100.0,AM 1.5,nan; nan,,False,,1200.0,,,,,,,,1.1,23.25,0.676,17.28,,,,,,,,,,,,,,1.1,23.25,0.676,17.28,Reversed,Reversed,Reversed,Reversed,,False,,,,,,,,False,,,,True,ISOS-L-1I,1,Light,,,100.0,,nan; nan,,,Unknown,False,Open circuit,nan; nan,,Constant,25.0; 25.0,Unknown,,Unknown,,,nan; nan,,16.0,False,Unknown,,False,0.001,,,,5.0,,,,,0,,,,,False,,1,,,nan; nan,,,,0,,0000:00:00:00:00,0000:00:00:00:00,,,nan; nan,,,nan; nan,,False,,,False,,,,,,,,,,,False,,False,,False,,EVOH | S5 | UV | G1 NOA 63,5.0,0.6989700043360189,Foils
