Repository: MiriEsh/Perovskite-encapsulation-comparison

The Perovskite encapsulation comparison python code takes the data downloaded from the Material Zone Perovskite Project and compares the stability of different encapsulations.

No pip install is needed - in order to get the out-put files all you need to do is run the code.
There are 2 input csv files needed to run this code: 'Perovsite database query.csv' (contains the data as downloaded from the Material Zone project) and 'Manual additions.csv' (contains corrections\additions to any of the lines in the Material Zone project).  
The output files are:
'Experiments_with_T80_greater_than_100.csv', 
'Experiments_with_T80_for_supp.csv', 
'Experiments_with_Encap_and_stability.csv',

File: outputs/Experiments_with_Encap_and_stability.csv (part 13 of 15)
906,906,Aman Anand,False,10.1016/j.nanoen.2019.104009,Fu et al.,09/08/2019,Nano Energy,True,Historic dataset on 2020 11 22_v7.xlsx,,,SLG | FTO | TiO2-c | Perovskite | Spiro-MeOTAD | Au,,1.35,0,nip,False,,False,,nan; nan,,True,6,16.0,8.1,True,SLG | FTO,,,,,Unknown,,,,TiO2-c,,Unknown,,CBD,Unknown,Unknown,,,,Unknown,,Unknown,Unknown,,Unknown,Unknown,,Unknown,Unknown,Unknown,Unknown,Unknown,Unknown,Unknown,,Unknown,,,False,False,False,False,True,False,3,True,False,Cs; FA; MA,0.02; 0.79; 0.16,Pb,1,Br; I,0.551; 2.49,PbI2,CsFAMAPbBrI,Cs0.02FA0.79MA0.16PbBr0.551I2.49,,False,False,,,,,False,,,1,Spin-coating,Liquid,Unknown,,,,DMF; DMSO,4; 1,Unknown,Unknown,,Unknown,Unknown,,Unknown,Unknown,Unknown,Unknown,True,Chlorobenzene,,Unknown,,,150,10,Unknown,,,False,,Unknown,Unknown,Unknown,,,Unknown,Unknown,,,Spiro-MeOTAD,,Li-TFSI; TBP,,Spin-coating,Unknown,Unknown,,,,Unknown,,Unknown,Unknown,,Unknown,Unknown,,Unknown,Unknown,Unknown,Unknown,Unknown,Unknown,Unknown,Unknown,Unknown,,,Au,100,,,Evaporation,Unknown,Unknown,,,,Unknown,,Unknown,Unknown,,Unknown,Unknown,,Unknown,Unknown,Unknown,Unknown,Unknown,Unknown,Unknown,Unknown,Unknown,,,False,,Unknown,,,,Unknown,Unknown,Unknown,,,,Unknown,,Unknown,Unknown,,Unknown,Unknown,,Unknown,Unknown,Unknown,Unknown,Unknown,Unknown,Unknown,Unknown,Unknown,,,False,,Unknown,,,,Unknown,Unknown,Unknown,,,,Unknown,,Unknown,Unknown,,Unknown,Unknown,,Unknown,Unknown,Unknown,Unknown,Unknown,Unknown,Unknown,Unknown,Unknown,,,False,Kapton tape,Unknown,Unknown,,,True,1,False,,Unknown,Unknown,,Air,,,,,,100.0,AM 1.5,nan; nan,,False,,,,,,,,,,1.012,18.3,0.591,10.97,,,,,,,,,,,,,,1.012,18.3,0.591,10.97,Reversed,Reversed,Reversed,Reversed,,False,,,,,,,,False,,,,True,ISOS-L-1I,1,Light,,,100.0,,nan; nan,,Constant,Unknown,False,Open circuit,nan; nan,,,25.0; 25.0,Unknown,,Unknown,,,nan; nan,,400.0,False,Unknown,,False,40.0,,,,,,,,,0,,,,,False,,1,,,nan; nan,,,,0,,0000:00:00:00:00,0000:00:00:00:00,,,nan; nan,,,nan; nan,,False,,,False,,,,,,,,,,,False,,False,,False,,Kapton tape Unknown,97.41168105358797,1.988611038120302,Foils
4873,4873,Brendan Coles,False,10.1016/j.nanoen.2015.10.006,Weerasinghe et al.,23/10/2015,Nano Energy,True,Historic dataset on 2020 11 22_v7.xlsx,,Partial Encapsulation,PET | IZO | TiO2-c | Perovskite | Spiro-MeOTAD | Au,,0.1,0,nip,True,,False,,nan; nan,,False,0,,,False,PET | IZO,,,,,Unknown,,,,TiO2-c,,Unknown,,Spin-coating,Unknown,Unknown,,,,Unknown,,Unknown,Unknown,,Unknown,Unknown,,Unknown,Unknown,Unknown,Unknown,Unknown,Unknown,Unknown,,Unknown,,,False,False,False,False,True,False,3,True,False,MA,1,Pb,1,I,3,,MAPbI,MAPbI3,,False,False,,,,1.6,False,Composition,,1,Spin-coating,Liquid,Air,,,,DMF,1,Unknown,Unknown,,Unknown,Unknown,,Unknown,Unknown,Unknown,Unknown,True,N2,,Unknown,,,100,10,Unknown,,,False,,Unknown,Unknown,Unknown,,,Unknown,Unknown,,,Spiro-MeOTAD,,Li-TFSI; TBP,,Spin-coating,Unknown,Unknown,,,,Unknown,,Unknown,Unknown,,Unknown,Unknown,,Unknown,Unknown,Unknown,Unknown,Unknown,Unknown,Unknown,Unknown,Unknown,,,Au,,,,Evaporation,Unknown,Unknown,,,,Unknown,,Unknown,Unknown,,Unknown,Unknown,,Unknown,Unknown,Unknown,Unknown,Unknown,Unknown,Unknown,Unknown,Unknown,,,False,,Unknown,,,,Unknown,Unknown,Unknown,,,,Unknown,,Unknown,Unknown,,Unknown,Unknown,,Unknown,Unknown,Unknown,Unknown,Unknown,Unknown,Unknown,Unknown,Unknown,,,False,,Unknown,,,,Unknown,Unknown,Unknown,,,,Unknown,,Unknown,Unknown,,Unknown,Unknown,,Unknown,Unknown,Unknown,Unknown,Unknown,Unknown,Unknown,Unknown,Unknown,,,True,"Viewbarrier (mitsibushi plastic, inc)",467 MP 3M Adhesive Transfer Tape,N2,0.005,,True,1,False,,Unknown,Unknown,,Unknown,,,,,,100.0,AM 1.5,nan; nan,,False,,,,,,,,,,1.02,16.8,0.69,12.0,,,,,,,,,,,,,,1.02,16.8,0.69,12.0,Reversed,Reversed,Reversed,Reversed,,False,,,,,,,,False,,,,True,ISOS-D-1,1,Dark,,,0.0,,nan; nan,,,Unknown,False,Open circuit,nan; nan,,,25.0; 25.0,Unknown,,Air,,,nan; nan,30.0,500.0,False,Unknown,,False,42.0,,,420.0,,,,,,0,,,,,False,,1,,,nan; nan,,,,0,,0000:00:00:00:00,0000:00:00:00:00,,,nan; nan,,,nan; nan,,False,,,False,,,,,,,,,,,False,,False,,False,,"Viewbarrier (mitsibushi plastic, inc) 467 MP 3M Adhesive Transfer Tape",420.0,2.6232492903979003,Foils
4947,4947,Brendan Coles,False,10.1021/acsami.7b17824,Idígoras et al.,43178,ACS Applied Materials & Interfaces,True,Historic dataset on 2020 11 22_v7.xlsx,,Encapsulated,SLG | FTO | TiO2-c | TiO2-mp | Perovskite | Spiro-MeOTAD | Au,,0.16,0,nip,False,,False,,nan; nan,,False,0,,,False,SLG | FTO,,,,,Unknown,,,,TiO2-c | TiO2-mp,,Unknown,,Spray-pyrolys | Spin-coating,Unknown,Unknown,,,,Unknown,,Unknown,Unknown,,Unknown,Unknown,,Unknown,Unknown,Unknown,Unknown,Unknown,Unknown,Unknown,,Unknown,,,False,False,False,False,True,False,3.0,True,False,MA,1,Pb,1,I,3,,MAPbI,MAPbI3,,False,False,,,,1.6,False,Composition,,1,Spin-coating,Liquid,N2,,,,DMF; DMSO,9; 1,Unknown,Unknown,,Unknown,Unknown,,Unknown,Unknown,Unknown,Unknown,True,Diethyl ether,,Unknown,,,100,3,Unknown,,,False,,Unknown,Unknown,Unknown,,,Unknown,Unknown,,,Spiro-MeOTAD,,Li-TFSI; TBP,,Spin-coating,Unknown,Unknown,,,,Unknown,,Unknown,Unknown,,Unknown,Unknown,,Unknown,Unknown,Unknown,Unknown,Unknown,Unknown,Unknown,Unknown,Unknown,,,Au,60,,,Evaporation,Unknown,Unknown,,,,Unknown,,Unknown,Unknown,,Unknown,Unknown,,Unknown,Unknown,Unknown,Unknown,Unknown,Unknown,Unknown,Unknown,Unknown,,,False,,Unknown,,,,Unknown,Unknown,Unknown,,,,Unknown,,Unknown,Unknown,,Unknown,Unknown,,Unknown,Unknown,Unknown,Unknown,Unknown,Unknown,Unknown,Unknown,Unknown,,,False,,Unknown,,,,Unknown,Unknown,Unknown,,,,Unknown,,Unknown,Unknown,,Unknown,Unknown,,Unknown,Unknown,Unknown,Unknown,Unknown,Unknown,Unknown,Unknown,Unknown,,,True,plasma polymers,Unknown,Unknown,,,True,1,False,,Unknown,Unknown,,Unknown,,,,,,100.0,AM 1.5,nan; nan,,False,,,,,,,,,,1.015,17.6,0.65,12.6,,,,,,,,,,,,,,1.015,17.6,0.65,12.6,Reversed,Reversed,Reversed,Reversed,,False,,,,,,,,False,,,,True,ISOS-D-1,1,Dark,,,0.0,,nan; nan,,,Unknown,False,Open circuit,nan; nan,,,24.0; 24.0,Unknown,,Air,,,nan; nan,85.0,24.0,False,Unknown,,False,70.0,,,,,,,,,0,,,,,False,,1,,,nan; nan,,,,0,,0000:00:00:00:00,0000:00:00:00:00,,,nan; nan,,,nan; nan,,False,,,False,,,,,,,,,,,False,,False,,False,,plasma polymers Unknown,15.01491854852849,1.1765229806228743,Foils
10723,10723,Gabriella Stephania Anaya Gonazalez,False,10.21272/jnep.8(4(1)).04004,Orlova et al.,42704,Journal of Nano- and Electronic Physics,True,Historic dataset on 2020 11 22_v7.xlsx,,3,SLG | ITO | PEDOT:PSS | Perovskite | PCBM-60 | Ag,,0.084,0,pin,False,,False,,nan; nan,,False,0,,,False,SLG | ITO,,,,,Unknown,,,,PCBM-60,,Unknown,,Spin-coating,Unknown,Unknown,,,,Unknown,,Unknown,Unknown,,Unknown,Unknown,,Unknown,Unknown,Unknown,Unknown,Unknown,Unknown,Unknown,,Unknown,,,False,False,False,False,True,False,3.0,True,False,MA,1,Pb,1,I,3,,MAPbI,MAPbI3,,False,False,,,350.0,1.6,False,Composition,,1,Spin-coating,Liquid,N2,,,,DMSO; GBL,3; 7,Unknown,Unknown,,Unknown,Unknown,,Unknown,Unknown,Unknown,Unknown,True,Toluene,,Unknown,,,100,10,Unknown,,,False,,Unknown,Unknown,Unknown,,,Unknown,Unknown,,,PEDOT:PSS,30,,,Spin-coating,Unknown,Unknown,,,,Unknown,,Unknown,Unknown,,Unknown,Unknown,,Unknown,Unknown,Unknown,Unknown,Unknown,Unknown,Unknown,Unknown,Unknown,,,Al,100,,,Evaporation,Unknown,Unknown,,,,Unknown,,Unknown,Unknown,,Unknown,Unknown,,Unknown,Unknown,Unknown,Unknown,Unknown,Unknown,Unknown,Unknown,Unknown,,,False,,Unknown,,,,Unknown,Unknown,Unknown,,,,Unknown,,Unknown,Unknown,,Unknown,Unknown,,Unknown,Unknown,Unknown,Unknown,Unknown,Unknown,Unknown,Unknown,Unknown,,,False,,Unknown,,,,Unknown,Unknown,Unknown,,,,Unknown,,Unknown,Unknown,,Unknown,Unknown,,Unknown,Unknown,Unknown,Unknown,Unknown,Unknown,Unknown,Unknown,Unknown,,,True,Noa 65,Unknown,Unknown,,,True,2,False,,Unknown,Unknown,,N2,,,,,,100.0,AM 1.5,nan; nan,,False,,,,,,,,,,0.9,12.69,0.72,8.23,,,,,,,,,,,,,,0.9,12.69,0.72,8.23,Reversed,Reversed,Reversed,Reversed,,False,,,,,,,,False,,,,True,ISOS-D-1I,1,Dark,,,0.0,,nan; nan,,,Unknown,False,Open circuit,nan; nan,,,25.0; 25.0,Unknown,,Unknown,,,nan; nan,,72.0,False,Unknown,8.23,False,34.0,,,,,,,,,0,,,,,False,,1,,,nan; nan,,,,0,,0000:00:00:00:00,0000:00:00:00:00,,,nan; nan,,,nan; nan,,False,,,False,,,,,,,,,,,False,,False,,False,,Noa 65 Unknown,14.892650918783419,1.1729720098360328,Foils
18759,18759,Jie Yang,False,10.1002/aelm.201800978,Castro‐Hermosa et al.,14/08/2019,Advanced Electronic Materials,True,Historic dataset on 2020 11 22_v7.xlsx,,,SLG | ITO | SnO2-c | Perovskite | Spiro-MeOTAD | Au,,0.1,0,nip,True,,False,,nan; nan,,False,0,,,False,SLG | FTO,,,,,Unknown,,,,SnO2-c,,Unknown,,Spin-coating,Unknown,Unknown,,,,Unknown,,Unknown,Unknown,,Unknown,Unknown,,Unknown,Unknown,Unknown,Unknown,Unknown,Unknown,Unknown,,Unknown,,,False,False,False,False,True,False,3,True,False,MA,1,Pb,1,I,3,,MAPbI,MAPbI3,,False,False,,,,1.6,False,Composition,,1,Spin-coating,Liquid,N2,,,,DMF; DMSO,9; 1,Unknown,Unknown,,Unknown,Unknown,,Unknown,Unknown,Unknown,Unknown,True,Diethyl ether,,Unknown,,,50.0; 100.0,2.0; 10.0,Unknown,,,False,,Unknown,Unknown,Unknown,,,Unknown,Unknown,,,Spiro-MeOTAD,,Li-TFSI; TBP,,Spin-coating,Unknown,Unknown,,,,Unknown,,Unknown,Unknown,,Unknown,Unknown,,Unknown,Unknown,Unknown,Unknown,Unknown,Unknown,Unknown,Unknown,Unknown,,,Au,,,,Evaporation,Unknown,Unknown,,,,Unknown,,Unknown,Unknown,,Unknown,Unknown,,Unknown,Unknown,Unknown,Unknown,Unknown,Unknown,Unknown,Unknown,Unknown,,,False,,Unknown,,,,Unknown,Unknown,Unknown,,,,Unknown,,Unknown,Unknown,,Unknown,Unknown,,Unknown,Unknown,Unknown,Unknown,Unknown,Unknown,Unknown,Unknown,Unknown,,,False,,Unknown,,,,Unknown,Unknown,Unknown,,,,Unknown,,Unknown,Unknown,,Unknown,Unknown,,Unknown,Unknown,Unknown,Unknown,Unknown,Unknown,Unknown,Unknown,Unknown,,,True,UHPBF,"Epoxy  (Pacer  Technology,  SY-QS )",N2,0.004,,False,1,False,,Unknown,Unknown,,Unknown,,,,,,100.0,AM 1.5,nan; nan,,False,,100.0,,,,,,,,,,,,,,,,,,,,,,,,,,,,,,,,,,False,,,,,,,,False,,,,True,ISOS-D-1,1,Dark,,,0.0,,nan; nan,,,Unknown,False,Open circuit,nan; nan,,,35.0; 35.0,Unknown,,Air,,,nan; nan,25.0,4344.0,False,Unknown,,False,30.0,,,,,,,,,0,,,,,False,,1,,,nan; nan,,,,0,,0000:00:00:00:00,0000:00:00:00:00,,,nan; nan,,,nan; nan,,False,,,False,,,,,,,,,,,False,,False,,False,,"UHPBF Epoxy  (Pacer  Technology,  SY-QS )",805.1141881494785,2.9058574800775854,Foils
20847,20847,Juan-Pablo Correa-Baena,False,10.1038/ncomms13319,Li et al.,11/11/2016,Nature Communications,True,Historic dataset on 2020 11 22_v7.xlsx,,,PET | ITO | PEDOT:PSS | Perovskite | PCBM-60 | Cu-ribbon,,0.075,0,pin,True,,False,,nan; nan,,False,0,,,False,PET | ITO,,,,,Unknown,,,,PCBM-60,,Unknown,,Unknown,Unknown,Unknown,,,,Unknown,,Unknown,Unknown,,Unknown,Unknown,,Unknown,Unknown,Unknown,Unknown,Unknown,Unknown,Unknown,,Unknown,,,False,False,False,False,True,False,3,True,False,MA,1,Pb,1,I,3,,MAPbI,MAPbI3,,False,False,,,350,1.6,False,Composition,,1,Spin-coating,Liquid,N2,,,,DMF,1,Unknown,Unknown,,Unknown,Unknown,,Unknown,Unknown,Unknown,Unknown,True,Chlorobenzene,,Unknown,,,100,10,Unknown,,,False,,Unknown,Unknown,Unknown,,,Unknown,Unknown,,,PEDOT:PSS,,,,Spin-coating,Unknown,Unknown,,,,Unknown,,Unknown,Unknown,,Unknown,Unknown,,Unknown,Unknown,Unknown,Unknown,Unknown,Unknown,Unknown,Unknown,Unknown,,,Cu-ribbon,,,,Lamination,Unknown,Unknown,,,,Unknown,,Unknown,Unknown,,Unknown,Unknown,,Unknown,Unknown,Unknown,Unknown,Unknown,Unknown,Unknown,Unknown,Unknown,,,False,,Unknown,,,,Unknown,Unknown,Unknown,,,,Unknown,,Unknown,Unknown,,Unknown,Unknown,,Unknown,Unknown,Unknown,Unknown,Unknown,Unknown,Unknown,Unknown,Unknown,,,False,,Unknown,,,,Unknown,Unknown,Unknown,,,,Unknown,,Unknown,Unknown,,Unknown,Unknown,,Unknown,Unknown,Unknown,Unknown,Unknown,Unknown,Unknown,Unknown,Unknown,,,True,PET,Unknown,Unknown,,,True,1,False,,Unknown,Unknown,,Air,,,,,,100.0,AM 1.5,nan; nan,,False,,50.0,,,,,,,,0.96,16.44,0.66,10.41,,,,,,,,,,,,,,0.96,16.44,0.66,10.41,Reversed,Reversed,Reversed,Reversed,,False,,,,,,,,True,,16.6,,True,ISOS-D-1,1,Dark,,,0.0,,nan; nan,,,Unknown,False,Open circuit,nan; nan,,,25.0; 25.0,Unknown,,Air,,,nan; nan,50.0,240.0,False,Unknown,10.41,False,91.25,,,,,,,,,0,,,,,False,,1,,,nan; nan,,,,0,,0000:00:00:00:00,0000:00:00:00:00,,,nan; nan,,,nan; nan,,False,,,False,,,,,,,,,,,False,,False,,False,,PET Unknown,584.865061966782,2.7670556787265776,Foils
20848,20848,Juan-Pablo Correa-Baena,False,10.1038/ncomms13319,Li et al.,11/11/2016,Nature Communications,True,Historic dataset on 2020 11 22_v7.xlsx,,,PET | ITO | PEDOT:PSS | Perovskite | PCBM-60 | Cu,,0.075,0,pin,True,,False,,nan; nan,,False,0,,,False,PET | ITO,,,,,Unknown,,,,PCBM-60,,Unknown,,Unknown,Unknown,Unknown,,,,Unknown,,Unknown,Unknown,,Unknown,Unknown,,Unknown,Unknown,Unknown,Unknown,Unknown,Unknown,Unknown,,Unknown,,,False,False,False,False,True,False,3,True,False,MA,1,Pb,1,I,3,,MAPbI,MAPbI3,,False,False,,,350,1.6,False,Composition,,1,Spin-coating,Liquid,N2,,,,DMF,1,Unknown,Unknown,,Unknown,Unknown,,Unknown,Unknown,Unknown,Unknown,True,Chlorobenzene,,Unknown,,,100,10,Unknown,,,False,,Unknown,Unknown,Unknown,,,Unknown,Unknown,,,PEDOT:PSS,,,,Spin-coating,Unknown,Unknown,,,,Unknown,,Unknown,Unknown,,Unknown,Unknown,,Unknown,Unknown,Unknown,Unknown,Unknown,Unknown,Unknown,Unknown,Unknown,,,Cu,,,,Evaporation,Unknown,Unknown,,,,Unknown,,Unknown,Unknown,,Unknown,Unknown,,Unknown,Unknown,Unknown,Unknown,Unknown,Unknown,Unknown,Unknown,Unknown,,,False,,Unknown,,,,Unknown,Unknown,Unknown,,,,Unknown,,Unknown,Unknown,,Unknown,Unknown,,Unknown,Unknown,Unknown,Unknown,Unknown,Unknown,Unknown,Unknown,Unknown,,,False,,Unknown,,,,Unknown,Unknown,Unknown,,,,Unknown,,Unknown,Unknown,,Unknown,Unknown,,Unknown,Unknown,Unknown,Unknown,Unknown,Unknown,Unknown,Unknown,Unknown,,,True,PET,Unknown,Unknown,,,True,1,False,,Unknown,Unknown,,Air,,,,,,100.0,AM 1.5,nan; nan,,False,,50.0,,,,,,,,0.96,17.0,0.67,11.0,,,,,,,,,,,,,,0.96,17.0,0.67,11.0,Reversed,Reversed,Reversed,Reversed,,False,,,,,,,,False,,,,True,ISOS-D-1,1,Dark,,,0.0,,nan; nan,,,Unknown,False,Open circuit,nan; nan,,,25.0; 25.0,Unknown,,Air,,,nan; nan,50.0,240.0,False,Unknown,11.0,False,20.0,,,,,,,,,0,,,,,False,,1,,,nan; nan,,,,0,,0000:00:00:00:00,0000:00:00:00:00,,,nan; nan,,,nan; nan,,False,,,False,,,,,,,,,,,False,,False,,False,,PET Unknown,33.27525212477133,1.5221213547847927,Foils
21223,21223,Junming Qiu,False,10.1002/advs.201900528,Yang et al.,43599,Advanced Science,True,Historic dataset on 2020 11 22_v7.xlsx,,,SLG | FTO | TiO2-c | TiO2-mp | Perovskite | PTAA | Au,,0.096,0,nip,False,,False,,nan; nan,,False,0,,,False,SLG | FTO,,,,,Unknown,,,,TiO2-c | TiO2-mp,,Unknown,,Spin-coating | Spin-coating,Unknown,Unknown,,,,Unknown,,Unknown,Unknown,,Unknown,Unknown,,Unknown,Unknown,Unknown,Unknown,Unknown,Unknown,Unknown,,Unknown,,,False,False,False,False,True,False,3.0,True,False,FA; MA,0.95; 0.05,Pb,1,Br; I,0.15; 2.85,,FAMAPbBrI,FA0.95MA0.05PbBr0.15I2.85,,False,False,,,,,False,,,1,Spin-coating,Liquid,N2,,,,DMF; DMSO,8; 1,Unknown,Unknown,,Unknown,Unknown,,Unknown,Unknown,Unknown,Unknown,True,Diethyl ether,,Unknown,,,150,10,Unknown,,,False,,Unknown,Unknown,Unknown,,,Unknown,Unknown,,,PTAA,,Li-TFSI; TBP,,Spin-coating,Unknown,Unknown,,,,Unknown,,Unknown,Unknown,,Unknown,Unknown,,Unknown,Unknown,Unknown,Unknown,Unknown,Unknown,Unknown,Unknown,Unknown,,,Au,70,,,Evaporation,Unknown,Unknown,,,,Unknown,,Unknown,Unknown,,Unknown,Unknown,,Unknown,Unknown,Unknown,Unknown,Unknown,Unknown,Unknown,Unknown,Unknown,,,False,,Unknown,,,,Unknown,Unknown,Unknown,,,,Unknown,,Unknown,Unknown,,Unknown,Unknown,,Unknown,Unknown,Unknown,Unknown,Unknown,Unknown,Unknown,Unknown,Unknown,,,False,,Unknown,,,,Unknown,Unknown,Unknown,,,,Unknown,,Unknown,Unknown,,Unknown,Unknown,,Unknown,Unknown,Unknown,Unknown,Unknown,Unknown,Unknown,Unknown,Unknown,,,True,face-sealing adhesive sheets,Unknown,Unknown,,,False,2,False,,Unknown,Unknown,,Air,,,,,,100.0,AM 1.5,nan; nan,,False,,,,,,,,,,,,,,,,,,,,,,,,,,,,,,,,,,,,False,,,,,,,,False,,,,True,ISOS-L-1,1,Xenon,,,100.0,,nan; nan,,,Unknown,False,Open circuit,nan; nan,,,25.0; 25.0,Unknown,,Air,,,nan; nan,30.0,1000.0,False,Unknown,,False,96.0,,,,,,,96.0,,0,,,,,False,,1,,,nan; nan,,,,0,,0000:00:00:00:00,0000:00:00:00:00,,,nan; nan,,,nan; nan,,False,,,False,,,,,,,,,,,False,,False,,False,,face-sealing adhesive sheets Unknown,5466.257931211317,3.7376901204885296,Foils
26506,26506,Mayank Kedia,False,10.1002/adfm.201907481,Schmager et al.,09/01/2020,Advanced Functional Materials,True,Historic dataset on 2020 11 22_v7.xlsx,,,SLG | ITO | SnO2-np | Perovskite | PTAA | NiO-c | Au | PEN,,0.105,0,nip,False,,False,,nan; nan,,False,0,,,False,SLG | ITO,,,,,Unknown,,,,SnO2-np,,Unknown,,Spin-coating,Unknown,Unknown,,,,Unknown,,Unknown,Unknown,,Unknown,Unknown,,Unknown,Unknown,Unknown,Unknown,Unknown,Unknown,Unknown,,Unknown,,,False,False,False,False,True,False,3,True,False,Cs; FA; MA,0.05; 0.8075; 0.1425,Pb,1,Br; I,0.45; 2.55,,CsFAMAPbBrI,Cs0.05FA0.8075MA0.1425PbBr0.45I2.55,,False,False,,,,,False,,,1,Spin-coating,Liquid,N2,,,,DMF; DMSO,4; 1,Unknown,Unknown,,Unknown,Unknown,,Unknown,Unknown,Unknown,Unknown,True,Chlorobenzene,,Unknown,,,100,60,Unknown,,,False,,Unknown,Unknown,Unknown,,,Unknown,Unknown,,,PTAA | NiO-c,nan | 20.0,,,Spin-coating | Sputtering,Unknown,Unknown,,,,Unknown,,Unknown,Unknown,,Unknown,Unknown,,Unknown,Unknown,Unknown,Unknown,Unknown,Unknown,Unknown,Unknown,Unknown,,,Au,80,,,Evaporation,Unknown,Unknown,,,,Unknown,,Unknown,Unknown,,Unknown,Unknown,,Unknown,Unknown,Unknown,Unknown,Unknown,Unknown,Unknown,Unknown,Unknown,,,False,,Unknown,,,,Unknown,Unknown,Unknown,,,,Unknown,,Unknown,Unknown,,Unknown,Unknown,,Unknown,Unknown,Unknown,Unknown,Unknown,Unknown,Unknown,Unknown,Unknown,,,False,,Unknown,,,,Unknown,Unknown,Unknown,,,,Unknown,,Unknown,Unknown,,Unknown,Unknown,,Unknown,Unknown,Unknown,Unknown,Unknown,Unknown,Unknown,Unknown,Unknown,,,True,PEN,Unknown,Unknown,,,True,1,False,,Unknown,Unknown,,Unknown,,,,,,100.0,AM 1.5,nan; nan,,False,,600.0,,,,,,,,1.04,20.0,0.7,14.6,,,,,,,,,,,,,,1.04,20.0,0.7,13.4,Reversed,Reversed,Reversed,Stabilised,,True,,,,13.4,,,,True,,20.0,,True,ISOS-L-2,1,Light,,,100.0,,nan; nan,,,Unknown,False,MPPT,nan; nan,,,80.0; 80.0,Unknown,,Ambient,,,nan; nan,,13.0,False,Unknown,14.6,False,87.0,,,,,,,,,0,,,,,False,,1,,,nan; nan,,,,0,,0000:00:00:00:00,0000:00:00:00:00,,,nan; nan,,,nan; nan,,False,,,False,,,,,,,,,,,False,,False,,False,,PEN Unknown,20.83026787285638,1.318694854919198,Foils
29364,29364,Qisen Zhou,False,10.1039/c8tc02906g,Hou et al.,23/07/2018,Journal of Materials Chemistry C,True,Historic dataset on 2020 11 22_v7.xlsx,,2 wt% DIO + 2 vt% H2O,PET | ITO | PEDOT:PSS | NiO-c | Perovskite | PCBM-60 | TIPD | Al,,0.04,0,pin,True,,False,,nan; nan,,False,0,,,False,PET | ITO,,,,,Unknown,,,,PCBM-60 | TIPD,30.0 | 10.0,Unknown,,Spin-coating | Spin-coating,Unknown,Unknown,,,,Unknown,,Unknown,Unknown,,Unknown,Unknown,,Unknown,Unknown,Unknown,Unknown,Unknown,Unknown,Unknown,,Unknown,,,False,False,False,False,True,False,3,True,False,MA,1,Pb,1,I,3,,MAPbI,MAPbI3,,False,False,Cl,,,1.6,False,Composition,,1,Spin-coating,Liquid,Unknown,,,,DMF,1,Unknown,Unknown,,Unknown,Unknown,,Unknown,Unknown,Unknown,Unknown,False,Unknown,,Unknown,,,100,60,Unknown,,,False,,Unknown,Unknown,Unknown,,,Unknown,Unknown,,,PEDOT:PSS | NiO-c,35.0 | 10.0,,,Spin-coating | Evaporation,Unknown,Unknown,,,,Unknown,,Unknown,Unknown,,Unknown,Unknown,,Unknown,Unknown,Unknown,Unknown,Unknown,Unknown,Unknown,Unknown,Unknown,,,Al,110,,,Evaporation,Unknown,Unknown,,,,Unknown,,Unknown,Unknown,,Unknown,Unknown,,Unknown,Unknown,Unknown,Unknown,Unknown,Unknown,Unknown,Unknown,Unknown,,,False,,Unknown,,,,Unknown,Unknown,Unknown,,,,Unknown,,Unknown,Unknown,,Unknown,Unknown,,Unknown,Unknown,Unknown,Unknown,Unknown,Unknown,Unknown,Unknown,Unknown,,,False,,Unknown,,,,Unknown,Unknown,Unknown,,,,Unknown,,Unknown,Unknown,,Unknown,Unknown,,Unknown,Unknown,Unknown,Unknown,Unknown,Unknown,Unknown,Unknown,Unknown,,,True,Barrier foil,UV-curable epoxy,N2,,,True,64,False,,Unknown,Unknown,,Unknown,,,,,,100.0,AM 1.5,nan; nan,,False,,,,,,,,,,0.985,23.5,0.778,18.0,,,,,0.975,23.3,0.759,17.2,,,,,,0.985,23.5,0.778,18.0,Reversed,Reversed,Reversed,Reversed,0.093013272,False,,,,,,,,False,,,,True,ISOS-D-1,1,Dark,,,0.0,,nan; nan,,,Unknown,False,Open circuit,nan; nan,,,25.0; 25.0,Unknown,,Air,,,nan; nan,45.0,1680.0,False,Unknown,18.0,False,78.3,,,,,,,,,0,,,,,False,,1,,,nan; nan,,,,0,,0000:00:00:00:00,0000:00:00:00:00,,,nan; nan,,,nan; nan,,False,,,False,,,,,,,,,,,False,,False,,False,,Barrier foil UV-curable epoxy,1532.487972384597,3.1853970746765876,Foils
34378,34378,Weifei Fu,False,10.1039/c7tc03733c,Khadka et al.,43067,Journal of Materials Chemistry C,True,Historic dataset on 2020 11 22_v7.xlsx,,Device-I,SLG | ITO | PEDOT:PSS | Perovskite | PCBM-60 | TBAI | Ag,,0.26,0,pin,False,,False,,nan; nan,,False,0,,,False,SLG | ITO,,,,,Unknown,,,,PCBM-60 | TBAI,,Unknown,,Spin-coating | Spin-coating,Unknown,Unknown,,,,Unknown,,Unknown,Unknown,,Unknown,Unknown,,Unknown,Unknown,Unknown,Unknown,Unknown,Unknown,Unknown,,Unknown,,,False,False,False,False,True,False,3.0,True,False,MA,1,Pb,1,I,3,,MAPbI,MAPbI3,,False,False,Cl,,,1.6,False,Composition,,2,Spin-coating >> Gas reaction,Liquid >> Liquid,N2 >> MACl,,,,DMF; DMSO >> none,17; 1 >> 1,Unknown,Unknown,,Unknown,Unknown,,Unknown,Unknown,Unknown,Unknown,False,Unknown,,Unknown,,,100.0 >> Unknown,Unknown,Unknown,,,False,,Unknown,Unknown,Unknown,,,Unknown,Unknown,,,PEDOT:PSS,,,,Spin-coating,Unknown,Unknown,,,,Unknown,,Unknown,Unknown,,Unknown,Unknown,,Unknown,Unknown,Unknown,Unknown,Unknown,Unknown,Unknown,Unknown,Unknown,,,Ag,100,,,Evaporation,Unknown,Unknown,,,,Unknown,,Unknown,Unknown,,Unknown,Unknown,,Unknown,Unknown,Unknown,Unknown,Unknown,Unknown,Unknown,Unknown,Unknown,,,False,,Unknown,,,,Unknown,Unknown,Unknown,,,,Unknown,,Unknown,Unknown,,Unknown,Unknown,,Unknown,Unknown,Unknown,Unknown,Unknown,Unknown,Unknown,Unknown,Unknown,,,False,,Unknown,,,,Unknown,Unknown,Unknown,,,,Unknown,,Unknown,Unknown,,Unknown,Unknown,,Unknown,Unknown,Unknown,Unknown,Unknown,Unknown,Unknown,Unknown,Unknown,,,True,viewbarrier,UV-curable epoxy,N2,,,True,1,False,,Unknown,Unknown,,Ambient,,,,,,100.0,AM 1.5,nan; nan,,False,,,,,,,,,,0.95,20.12,0.798,15.09,,,,,,,,,,,,,,0.95,20.12,0.798,15.09,Reversed,Reversed,Reversed,Reversed,,False,,,,,,,,False,,,,True,ISOS-D-1,1,Dark,,,0.0,,nan; nan,,,Unknown,False,Open circuit,nan; nan,,,25.0; 25.0,Unknown,,Ambient,,,nan; nan,,3600.0,False,Unknown,15.12,False,44.0,,,,,,,,,0,,,,,False,,1,,,nan; nan,,,,0,,0000:00:00:00:00,0000:00:00:00:00,,,nan; nan,,,nan; nan,,False,,,False,,,,,,,,,,,False,,False,,False,,viewbarrier UV-curable epoxy,978.4845483925997,2.990553971945155,Foils
34379,34379,Weifei Fu,False,10.1039/c7tc03733c,Khadka et al.,43067,Journal of Materials Chemistry C,True,Historic dataset on 2020 11 22_v7.xlsx,,Device-II,SLG | ITO | PEDOT:PSS | Perovskite | PCBM-60 | TBAI | Ag,,0.26,0,pin,False,,False,,nan; nan,,False,0,,,False,SLG | ITO,,,,,Unknown,,,,PCBM-60 | TBAI,,Unknown,,Spin-coating | Spin-coating,Unknown,Unknown,,,,Unknown,,Unknown,Unknown,,Unknown,Unknown,,Unknown,Unknown,Unknown,Unknown,Unknown,Unknown,Unknown,,Unknown,,,False,False,False,False,True,False,3.0,True,False,MA,1,Pb,1,I,3,,MAPbI,MAPbI3,,False,False,Cl,,,1.6,False,Composition,,1,Spin-coating,Liquid,N2,,,,DMF; DMSO,17; 1,Unknown,Unknown,,Unknown,Unknown,,Unknown,Unknown,Unknown,Unknown,False,Unknown,,Unknown,,,100,Unknown,Unknown,,,False,,Unknown,Unknown,Unknown,,,Unknown,Unknown,,,PEDOT:PSS,,,,Spin-coating,Unknown,Unknown,,,,Unknown,,Unknown,Unknown,,Unknown,Unknown,,Unknown,Unknown,Unknown,Unknown,Unknown,Unknown,Unknown,Unknown,Unknown,,,Ag,100,,,Evaporation,Unknown,Unknown,,,,Unknown,,Unknown,Unknown,,Unknown,Unknown,,Unknown,Unknown,Unknown,Unknown,Unknown,Unknown,Unknown,Unknown,Unknown,,,False,,Unknown,,,,Unknown,Unknown,Unknown,,,,Unknown,,Unknown,Unknown,,Unknown,Unknown,,Unknown,Unknown,Unknown,Unknown,Unknown,Unknown,Unknown,Unknown,Unknown,,,False,,Unknown,,,,Unknown,Unknown,Unknown,,,,Unknown,,Unknown,Unknown,,Unknown,Unknown,,Unknown,Unknown,Unknown,Unknown,Unknown,Unknown,Unknown,Unknown,Unknown,,,True,viewbarrier,UV-curable epoxy,N2,,,True,1,False,,Unknown,Unknown,,Ambient,,,,,,100.0,AM 1.5,nan; nan,,False,,,,,,,,,,0.86,18.78,0.77,12.41,,,,,,,,,,,,,,0.86,18.78,0.77,12.41,Reversed,Reversed,Reversed,Reversed,,False,,,,,,,,False,,,,True,ISOS-D-1,1,Dark,,,0.0,,nan; nan,,,Unknown,False,Open circuit,nan; nan,,,25.0; 25.0,Unknown,,Ambient,,,nan; nan,,3600.0,False,Unknown,12.41,False,41.0,,,,,,,,,0,,,,,False,,1,,,nan; nan,,,,0,,0000:00:00:00:00,0000:00:00:00:00,,,nan; nan,,,nan; nan,,False,,,False,,,,,,,,,,,False,,False,,False,,viewbarrier UV-curable epoxy,900.9852840161387,2.954717697613048,Foils
36430,36430,Zafar Iqbal,False,10.1021/acsami.9b04373,Gao et al.,25/04/2019,ACS Applied Materials & Interfaces,True,Historic dataset on 2020 11 22_v7.xlsx,,SS,PEN | ITO | NiO-c | Perovskite | PCBM-60 | Au | ITO | PEN,,0.15,0,pin,True,,False,,nan; nan,,False,0,,,False,PEN | ITO,,,,,Unknown,,,,PCBM-60,,Unknown,,Spin-coating,Unknown,Unknown,,,,Unknown,,Unknown,Unknown,,Unknown,Unknown,,Unknown,Unknown,Unknown,Unknown,Unknown,Unknown,Unknown,,Unknown,,,False,False,False,False,True,False,3,True,False,MA,1,Pb,1,I,3,,MAPbI,MAPbI3,,False,False,,,300,1.6,False,Composition,,1,Spin-coating,Liquid,Unknown,,,,DMF; DMSO,9; 1,Unknown,Unknown,,Unknown,Unknown,,Unknown,Unknown,Unknown,Unknown,True,Vacuum,,Unknown,,,Unknown,10,Unknown,,,False,,Unknown,Unknown,Unknown,,,Unknown,Unknown,,,NiO-c,20,,,Sputtering,Unknown,Unknown,,,,Unknown,,Unknown,Unknown,,Unknown,Unknown,,Unknown,Unknown,Unknown,Unknown,Unknown,Unknown,Unknown,Unknown,Unknown,,,Ag,100,,,Evaporation,Unknown,Unknown,,,,Unknown,,Unknown,Unknown,,Unknown,Unknown,,Unknown,Unknown,Unknown,Unknown,Unknown,Unknown,Unknown,Unknown,Unknown,,,False,,Unknown,,,,Unknown,Unknown,Unknown,,,,Unknown,,Unknown,Unknown,,Unknown,Unknown,,Unknown,Unknown,Unknown,Unknown,Unknown,Unknown,Unknown,Unknown,Unknown,,,False,,Unknown,,,,Unknown,Unknown,Unknown,,,,Unknown,,Unknown,Unknown,,Unknown,Unknown,,Unknown,Unknown,Unknown,Unknown,Unknown,Unknown,Unknown,Unknown,Unknown,,,True,ITO | PEN,Unknown,Unknown,,,True,1,False,,Unknown,Unknown,,Unknown,,,,,,100.0,AM 1.5,nan; nan,,False,,,,,,,,,,1.04,19.25,0.64,12.81,,,,,,,,,,,,,,1.04,19.25,0.64,12.81,Reversed,Reversed,Reversed,Reversed,,False,,,,,,,,False,,,,True,ISOS-D-1,1,Dark,,,0.0,,nan; nan,,,Unknown,False,Open circuit,nan; nan,,,25.0; 25.0,Unknown,,Air,,,nan; nan,45.0,500.0,False,Unknown,12.81,False,86.0,,,,,,,,,0,,,,,False,,1,,,nan; nan,,,,0,,0000:00:00:00:00,0000:00:00:00:00,,,nan; nan,,,nan; nan,,False,,,False,,,,,,,,,,,False,,False,,False,,ITO | PEN Unknown,739.7536000897977,2.869087087378232,Foils
41696,41696,Neha Arora,False,10.1021/acs.jpcc.8b09595,Li et al.,17/10/2018,The Journal of Physical Chemistry C,True,Historic dataset on 2020 11 22_v7.xlsx,,,SLG | FTO | TiO2-c | TiO2-mp | Perovskite | Spiro-MeOTAD | Ag,,0.1,0,nip,False,,False,,nan; nan,,False,0,,,False,SLG | FTO,,,,,Unknown,,,,TiO2-c | TiO2-mp,,,,Spray-pyrolys | Spin-coating,Unknown,Unknown,,,,Unknown,,Unknown,Unknown,,Unknown,Unknown,,Unknown,Unknown,Unknown,Unknown,Unknown,Unknown,Unknown,,Unknown,,,False,False,False,False,True,False,3,True,False,MA,1,Pb,1,I,3,,MAPbI,MAPbI3,,False,False,MAPbBr3,0.05,400,1.6,False,Composition,775.0,1,Spin-coating,Liquid,Unknown,,,,DMF; DMSO,10.5; 1,Unknown,Unknown,,Unknown,Unknown,,Unknown,Unknown,Unknown,Unknown,True,Ethyl acetate,,Unknown,,,100,30,Unknown,,,False,,Unknown,Unknown,Unknown,,,Unknown,Unknown,,,Spiro-MeOTAD,,Li-TFSI; TBP,,Spin-coating,Unknown,Unknown,,,,Unknown,,Unknown,Unknown,,Unknown,Unknown,,Unknown,Unknown,Unknown,Unknown,Unknown,Unknown,Unknown,Unknown,Unknown,,,Ag,60,,,Evaporation,Unknown,Unknown,,,,Unknown,,Unknown,Unknown,,Unknown,Unknown,,Unknown,Unknown,Unknown,Unknown,Unknown,Unknown,Unknown,Unknown,Unknown,,,False,,Unknown,,,,Unknown,Unknown,Unknown,,,,Unknown,,Unknown,Unknown,,Unknown,Unknown,,Unknown,Unknown,Unknown,Unknown,Unknown,Unknown,Unknown,Unknown,Unknown,,,False,,Unknown,,,,Unknown,Unknown,Unknown,,,,Unknown,,Unknown,Unknown,,Unknown,Unknown,,Unknown,Unknown,Unknown,Unknown,Unknown,Unknown,Unknown,Unknown,Unknown,,,True,Kapton PI tape with Silicone adhesive,Unknown,Unknown,,,True,1,False,,Unknown,Unknown,,Air,,,,,,100.0,,nan; nan,,False,,,,,,,,,,1.14,21.82,0.732,18.2,,,,,,,,,,,,,,1.14,21.82,0.732,18.2,Reversed,Reversed,Reversed,Reversed,,False,,,,,,,,True,,21.28,,True,ISOS-L-1,1,,,,100.0,,nan; nan,,,Unknown,False,MPPT,nan; nan,,,nan; nan,Unknown,,Ambient,,,nan; nan,,0.5,False,Unknown,,False,89.0,,,,,,,,,0,,,,,False,,1,,,nan; nan,,,,0,,0000:00:00:00:00,0000:00:00:00:00,,,nan; nan,,,nan; nan,,False,,,False,,,,,,,,,,,False,,False,,False,,Kapton PI tape with Silicone adhesive Unknown,0.9574197365342592,-0.018897624086603507,Foils
3842,3842,Barbara Primera Darwich,False,10.1016/j.joule.2019.06.011,Hu et al.,03/07/2019,Joule,True,Historic dataset on 2020 11 22_v7.xlsx,,,PET | ITO | Perovskite | PCBM-60 | Ag,,0.1,0,pin,True,,False,,nan; nan,,False,0,,,False,PET | ITO,,,,,Unknown,,,,PCBM-60,50,Unknown,,Spin-coating,Unknown,Unknown,,,,Unknown,,Unknown,Unknown,,Unknown,Unknown,,Unknown,Unknown,Unknown,Unknown,Unknown,Unknown,Unknown,,Unknown,,,False,False,False,False,True,False,3,True,False,MA,1,Pb,1,I,3,,MAPbI,MAPbI3,,False,False,,,,1.6,False,Composition,,1,Spin-coating,Liquid,Unknown,,,,DMF; DMSO,4; 1,Unknown,Unknown,,Unknown,Unknown,,Unknown,Unknown,Unknown,Unknown,True,Chlorobenzene,,Unknown,,,100,40,Unknown,,,False,,Unknown,Unknown,Unknown,,,Unknown,Unknown,,,none,,,,Unknown,Unknown,Unknown,,,,Unknown,,Unknown,Unknown,,Unknown,Unknown,,Unknown,Unknown,Unknown,Unknown,Unknown,Unknown,Unknown,Unknown,Unknown,,,Ag,90,,,Evaporation,Unknown,Unknown,,,,Unknown,,Unknown,Unknown,,Unknown,Unknown,,Unknown,Unknown,Unknown,Unknown,Unknown,Unknown,Unknown,Unknown,Unknown,,,False,,Unknown,,,,Unknown,Unknown,Unknown,,,,Unknown,,Unknown,Unknown,,Unknown,Unknown,,Unknown,Unknown,Unknown,Unknown,Unknown,Unknown,Unknown,Unknown,Unknown,,,False,,Unknown,,,,Unknown,Unknown,Unknown,,,,Unknown,,Unknown,Unknown,,Unknown,Unknown,,Unknown,Unknown,Unknown,Unknown,Unknown,Unknown,Unknown,Unknown,Unknown,,,True,PDMS,Unknown,Unknown,,,True,50,False,,Unknown,Unknown,,Unknown,,,,,,100.0,AM 1.5,nan; nan,,False,,,,,,,,,,1.04,21.12,0.73,15.9,,,,,,,,,,,,,,1.04,21.12,0.73,15.9,Reversed,Reversed,Reversed,Reversed,,False,,,,,,,,True,,20.7,,True,ISOS-L-1I,1,Light,,,100.0,,nan; nan,,,Unknown,False,Open circuit,nan; nan,,,25.0; 25.0,Unknown,,Unknown,,,nan; nan,,1680.0,False,Unknown,,False,0.001,,,97.0,,,,30.0,,0,,,,,False,,1,,,nan; nan,,,,0,,0000:00:00:00:00,0000:00:00:00:00,,,nan; nan,,,nan; nan,,False,,,False,,,,,,,,,,,False,,False,,False,,PDMS Unknown,97.0,1.9867717342662448,Polymers
3843,3843,Barbara Primera Darwich,False,10.1016/j.joule.2019.06.011,Hu et al.,03/07/2019,Joule,True,Historic dataset on 2020 11 22_v7.xlsx,,,PET | PEDOT:PSS | Perovskite | PCBM-60 | Ag,,0.1,0,pin,True,,False,,nan; nan,,False,0,,,False,PET,,,,,Unknown,,,,PCBM-60,50,Unknown,,Spin-coating,Unknown,Unknown,,,,Unknown,,Unknown,Unknown,,Unknown,Unknown,,Unknown,Unknown,Unknown,Unknown,Unknown,Unknown,Unknown,,Unknown,,,False,False,False,False,True,False,3,True,False,MA,1,Pb,1,I,3,,MAPbI,MAPbI3,,False,False,,,,1.6,False,Composition,,1,Spin-coating,Liquid,Unknown,,,,DMF; DMSO,4; 1,Unknown,Unknown,,Unknown,Unknown,,Unknown,Unknown,Unknown,Unknown,True,Chlorobenzene,,Unknown,,,100,40,Unknown,,,False,,Unknown,Unknown,Unknown,,,Unknown,Unknown,,,PEDOT:PSS,,Zn(TFSI)2,,Spin-coating,Unknown,Unknown,,,,Unknown,,Unknown,Unknown,,Unknown,Unknown,,Unknown,Unknown,Unknown,Unknown,Unknown,Unknown,Unknown,Unknown,Unknown,,,Ag,90,,,Evaporation,Unknown,Unknown,,,,Unknown,,Unknown,Unknown,,Unknown,Unknown,,Unknown,Unknown,Unknown,Unknown,Unknown,Unknown,Unknown,Unknown,Unknown,,,False,,Unknown,,,,Unknown,Unknown,Unknown,,,,Unknown,,Unknown,Unknown,,Unknown,Unknown,,Unknown,Unknown,Unknown,Unknown,Unknown,Unknown,Unknown,Unknown,Unknown,,,False,,Unknown,,,,Unknown,Unknown,Unknown,,,,Unknown,,Unknown,Unknown,,Unknown,Unknown,,Unknown,Unknown,Unknown,Unknown,Unknown,Unknown,Unknown,Unknown,Unknown,,,True,PDMS,Unknown,Unknown,,,True,50,False,,Unknown,Unknown,,Unknown,,,,,,100.0,AM 1.5,nan; nan,,False,,,,,,,,,,1.08,22.38,0.79,19.0,,,,,,,,,,,,,,1.08,22.38,0.79,19.0,Reversed,Reversed,Reversed,Reversed,,False,,,,,,,,True,,21.8,,True,ISOS-L-1I,1,Light,,,100.0,,nan; nan,,,Unknown,False,Open circuit,nan; nan,,,25.0; 25.0,Unknown,,Unknown,,,nan; nan,,4320.0,False,Unknown,,False,80.0,,,100.0,,,,93.0,,0,,,,,False,,1,,,nan; nan,,,,0,,0000:00:00:00:00,0000:00:00:00:00,,,nan; nan,,,nan; nan,,False,,,False,,,,,,,,,,,False,,False,,False,,PDMS Unknown,100.0,2.0,Polymers
3846,3846,Barbara Primera Darwich,False,10.1016/j.joule.2019.06.011,Hu et al.,03/07/2019,Joule,True,Historic dataset on 2020 11 22_v7.xlsx,,,PET | PEDOT:PSS | Perovskite | PCBM-60 | Ag,,0.1,0,pin,True,,True,,nan; nan,,False,0,,,False,PET,,,,,Unknown,,,,PCBM-60,50,Unknown,,Spin-coating,Unknown,Unknown,,,,Unknown,,Unknown,Unknown,,Unknown,Unknown,,Unknown,Unknown,Unknown,Unknown,Unknown,Unknown,Unknown,,Unknown,,,False,False,False,False,True,False,3,True,False,MA,1,Pb,1,I,3,,MAPbI,MAPbI3,,False,False,,,,1.6,False,Composition,,1,Spin-coating,Liquid,Unknown,,,,DMF; DMSO,4; 1,Unknown,Unknown,,Unknown,Unknown,,Unknown,Unknown,Unknown,Unknown,True,Chlorobenzene,,Unknown,,,100,40,Unknown,,,False,,Unknown,Unknown,Unknown,,,Unknown,Unknown,,,PEDOT:PSS,90,Zn(TFSI)2,,Spin-coating,Unknown,Unknown,,,,Unknown,,Unknown,Unknown,,Unknown,Unknown,,Unknown,Unknown,Unknown,Unknown,Unknown,Unknown,Unknown,Unknown,Unknown,,,Ag,90,,,Evaporation,Unknown,Unknown,,,,Unknown,,Unknown,Unknown,,Unknown,Unknown,,Unknown,Unknown,Unknown,Unknown,Unknown,Unknown,Unknown,Unknown,Unknown,,,False,,Unknown,,,,Unknown,Unknown,Unknown,,,,Unknown,,Unknown,Unknown,,Unknown,Unknown,,Unknown,Unknown,Unknown,Unknown,Unknown,Unknown,Unknown,Unknown,Unknown,,,False,,Unknown,,,,Unknown,Unknown,Unknown,,,,Unknown,,Unknown,Unknown,,Unknown,Unknown,,Unknown,Unknown,Unknown,Unknown,Unknown,Unknown,Unknown,Unknown,Unknown,,,True,PDMS,Unknown,Unknown,,,False,50,False,,Unknown,Unknown,,Unknown,,,,,,100.0,AM 1.5,nan; nan,,False,,,,,,,,,,,,,,,,,,,,,,,,,,,,,,12.5,,,,Stabilised,,True,,,,12.5,,,,False,,,,True,ISOS-L-1I,1,Light,,,100.0,,nan; nan,,,Unknown,False,Open circuit,nan; nan,,,25.0; 25.0,Unknown,,Unknown,,,nan; nan,,4320.0,False,Unknown,,False,80.0,,,100.0,,,,100.0,,0,,,,,False,,1,,,nan; nan,,,,0,,0000:00:00:00:00,0000:00:00:00:00,,,nan; nan,,,nan; nan,,False,,,False,,,,,,,,,,,False,,False,,False,,PDMS Unknown,100.0,2.0,Polymers
3848,3848,Barbara Primera Darwich,False,10.1016/j.joule.2019.06.011,Hu et al.,03/07/2019,Joule,True,Historic dataset on 2020 11 22_v7.xlsx,,,PET | PEDOT:PSS | Perovskite | PCBM-60 | Ag,,3.2,0,pin,True,,False,,nan; nan,,True,6,25.0,19.2,True,PET,,,,,Unknown,,,,PCBM-60,50,Unknown,,Spin-coating,Unknown,Unknown,,,,Unknown,,Unknown,Unknown,,Unknown,Unknown,,Unknown,Unknown,Unknown,Unknown,Unknown,Unknown,Unknown,,Unknown,,,False,False,False,False,True,False,3,True,False,MA,1,Pb,1,I,3,,MAPbI,MAPbI3,,False,False,,,,1.6,False,Composition,,1,Spin-coating,Liquid,Unknown,,,,DMF; DMSO,4; 1,Unknown,Unknown,,Unknown,Unknown,,Unknown,Unknown,Unknown,Unknown,True,Chlorobenzene,,Unknown,,,100,40,Unknown,,,False,,Unknown,Unknown,Unknown,,,Unknown,Unknown,,,PEDOT:PSS,90,Zn(TFSI)2,,Spin-coating,Unknown,Unknown,,,,Unknown,,Unknown,Unknown,,Unknown,Unknown,,Unknown,Unknown,Unknown,Unknown,Unknown,Unknown,Unknown,Unknown,Unknown,,,Ag,90,,,Evaporation,Unknown,Unknown,,,,Unknown,,Unknown,Unknown,,Unknown,Unknown,,Unknown,Unknown,Unknown,Unknown,Unknown,Unknown,Unknown,Unknown,Unknown,,,False,,Unknown,,,,Unknown,Unknown,Unknown,,,,Unknown,,Unknown,Unknown,,Unknown,Unknown,,Unknown,Unknown,Unknown,Unknown,Unknown,Unknown,Unknown,Unknown,Unknown,,,False,,Unknown,,,,Unknown,Unknown,Unknown,,,,Unknown,,Unknown,Unknown,,Unknown,Unknown,,Unknown,Unknown,Unknown,Unknown,Unknown,Unknown,Unknown,Unknown,Unknown,,,True,PDMS,Unknown,Unknown,,,True,50,False,,Unknown,Unknown,,Unknown,,,,,,100.0,AM 1.5,nan; nan,,False,,,,,,,,,,0.97,14.546,0.75,10.9,,,,,,,,,,,,,,0.97,14.546,0.75,10.9,Reversed,Reversed,Reversed,Reversed,,False,,,,,,,,False,,,,True,ISOS-L-1I,1,Light,,,100.0,,nan; nan,,,Unknown,False,MPPT,nan; nan,,,25.0; 25.0,Unknown,,Unknown,,,nan; nan,,400.0,False,Unknown,10.9,False,90.0,,,,,,,,,0,,,,,False,,1,,,nan; nan,,,,0,,0000:00:00:00:00,0000:00:00:00:00,,,nan; nan,,,nan; nan,,False,,,False,,,,,,,,,,,False,,False,,False,,PDMS Unknown,847.1619559604325,2.927966444399432,Polymers
4029,4029,Barbara Primera Darwich,False,10.1038/s41598-019-51945-9,Kim et al.,30/10/2019,Scientific Reports,True,Historic dataset on 2020 11 22_v7.xlsx,,,SLG | FTO | TiO2-c | Perovskite | Spiro-MeOTAD | Au,,0.15,0,nip,False,,False,,nan; nan,,False,0,,,False,SLG | FTO,,,,,Unknown,,,,TiO2-c,,Unknown,,CBD,Unknown,Unknown,,,,Unknown,,Unknown,Unknown,,Unknown,Unknown,,Unknown,Unknown,Unknown,Unknown,Unknown,Unknown,Unknown,,Unknown,,,False,False,False,False,True,False,3,True,False,MA,1,Pb,1,I,3,,MAPbI,MAPbI3,,False,False,,,,1.6,False,Composition,,1,Spin-coating,Liquid,N2,,,,DMF; DMSO,7; 3,Unknown,Unknown,,Unknown,Unknown,,Unknown,Unknown,Unknown,Unknown,True,Toluene,,Unknown,,,100,30,Unknown,,,False,,Unknown,Unknown,Unknown,,,Unknown,Unknown,,,Spiro-MeOTAD,,Li-TFSI; TBP,,Spin-coating,Unknown,Unknown,,,,Unknown,,Unknown,Unknown,,Unknown,Unknown,,Unknown,Unknown,Unknown,Unknown,Unknown,Unknown,Unknown,Unknown,Unknown,,,Au,100,,,Evaporation,Unknown,Unknown,,,,Unknown,,Unknown,Unknown,,Unknown,Unknown,,Unknown,Unknown,Unknown,Unknown,Unknown,Unknown,Unknown,Unknown,Unknown,,,False,,Unknown,,,,Unknown,Unknown,Unknown,,,,Unknown,,Unknown,Unknown,,Unknown,Unknown,,Unknown,Unknown,Unknown,Unknown,Unknown,Unknown,Unknown,Unknown,Unknown,,,False,,Unknown,,,,Unknown,Unknown,Unknown,,,,Unknown,,Unknown,Unknown,,Unknown,Unknown,,Unknown,Unknown,Unknown,Unknown,Unknown,Unknown,Unknown,Unknown,Unknown,,,True,PMMA,Unknown,Unknown,,,True,1,False,,Unknown,Unknown,,Ambient,,,,,,100.0,AM 1.5,nan; nan,,False,,,,,,,,,,,,,10.1,,,,,,,,,,,,,,,,,10.1,,,,Reversed,,False,,,,,,,,False,,,,True,ISOS-D-1,1,Dark,,,0.0,,nan; nan,,,Unknown,False,Open circuit,nan; nan,,,25.0; 25.0,Unknown,,Ambient,,,nan; nan,,196.0,False,Unknown,10.1,False,10.0,,,,,,,,,0,,,,,False,,1,,,nan; nan,,,,0,,0000:00:00:00:00,0000:00:00:00:00,,,nan; nan,,,nan; nan,,False,,,False,,,,,,,,,,,False,,False,,False,,PMMA Unknown,18.994362549579055,1.2786247232213186,Polymers
