Repository: MiriEsh/Perovskite-encapsulation-comparison

The Perovskite encapsulation comparison python code takes the data downloaded from the Material Zone Perovskite Project and compares the stability of different encapsulations.

No pip install is needed - in order to get the out-put files all you need to do is run the code.
There are 2 input csv files needed to run this code: 'Perovsite database query.csv' (contains the data as downloaded from the Material Zone project) and 'Manual additions.csv' (contains corrections\additions to any of the lines in the Material Zone project).  
The output files are:
'Experiments_with_T80_greater_than_100.csv', 
'Experiments_with_T80_for_supp.csv', 
'Experiments_with_Encap_and_stability.csv',

File: outputs/Experiments_with_Encap_and_stability.csv (part 14 of 15)
4333,4333,Bowen Yang,False,10.1063/1.4965838,Cui et al.,26/10/2016,Applied Physics Letters,True,Historic dataset on 2020 11 22_v7.xlsx,,,SLG | FTO | NiO-c | Perovskite | PCBM-60 | BCP | Au,,0.16,0,pin,False,,False,,nan; nan,,False,0,,,False,SLG | FTO,,,,,Unknown,,,,PCBM-60 | BCP,60.0 | 10.0,Unknown,,Spin-coating | Spin-coating,Unknown,Unknown,,,,Unknown,,Unknown,Unknown,,Unknown,Unknown,,Unknown,Unknown,Unknown,Unknown,Unknown,Unknown,Unknown,,Unknown,,,False,False,False,False,True,False,3,False,False,MA,1,Pb,1,I,3,,MAPbI,MAPbI3,,False,False,,,,1.6,False,Composition,,1,Spin-coating,Liquid,N2,,,,DMF,1,Unknown,Unknown,,Unknown,Unknown,,Unknown,Unknown,Unknown,Unknown,True,Unknown,,Unknown,,,Unknown,Unknown,Unknown,,,False,,Unknown,Unknown,Unknown,,,Unknown,Unknown,,,NiO-c,,Mg,,Spray-pyrolys,Unknown,Unknown,,,,Unknown,,Unknown,Unknown,,Unknown,Unknown,,Unknown,Unknown,Unknown,Unknown,Unknown,Unknown,Unknown,Unknown,Unknown,,,Au,80,,,Evaporation,Unknown,Unknown,,,,Unknown,,Unknown,Unknown,,Unknown,Unknown,,Unknown,Unknown,Unknown,Unknown,Unknown,Unknown,Unknown,Unknown,Unknown,,,False,,Unknown,,,,Unknown,Unknown,Unknown,,,,Unknown,,Unknown,Unknown,,Unknown,Unknown,,Unknown,Unknown,Unknown,Unknown,Unknown,Unknown,Unknown,Unknown,Unknown,,,False,,Unknown,,,,Unknown,Unknown,Unknown,,,,Unknown,,Unknown,Unknown,,Unknown,Unknown,,Unknown,Unknown,Unknown,Unknown,Unknown,Unknown,Unknown,Unknown,Unknown,,,True,PMMA,Unknown,N2,,,True,1,False,,Unknown,Unknown,,Unknown,,,,,,100.0,AM 1.5,nan; nan,,False,,50.0,,,,,,,,1.04,19.6,0.7,14.0,,,,,,,,,,,,,,1.04,19.6,0.7,14.0,Reversed,Reversed,Reversed,Reversed,,False,,,,,,,,False,,,,True,ISOS-L-1,1,Xenon,,,25.0,,nan; nan,,,Unknown,False,Open circuit,nan; nan,,,26.0; 26.0,Unknown,,Air,,,nan; nan,30.0,90.0,False,Unknown,,False,55.0,,,,,,,,,0,,,,,False,,1,,,nan; nan,,,,0,,0000:00:00:00:00,0000:00:00:00:00,,,nan; nan,,,nan; nan,,False,,,False,,,,,,,,,,,False,,False,,False,,PMMA Unknown,33.59263410075923,1.526244059530025,Polymers
4594,4594,Bowen Yang,False,10.1039/c9cp02003a,Yang et al.,06/05/2019,Physical Chemistry Chemical Physics,True,Historic dataset on 2020 11 22_v7.xlsx,,,SLG | FTO | TiO2-c | TiO2-mp | Perovskite | Carbon,,0.066,0,nip,False,,False,,nan; nan,,False,0,,,False,SLG | FTO,,,,,Unknown,,,,TiO2-c | TiO2-mp,50.0 | 500.0,Unknown,,Spin-coating | Spin-coating,Unknown,Unknown,,,,Unknown,,Unknown,Unknown,,Unknown,Unknown,,Unknown,Unknown,Unknown,Unknown,Unknown,Unknown,Unknown,,Unknown,,,False,False,False,False,True,False,3,True,False,FA; MA,0.1; 0.9,Pb,1,I,3,,FAMAPbI,FA0.1MA0.9PbI3,,False,False,,,300,1.59,False,,765.0,1,Spin-coating,Liquid,Ambient,,,,DMF; DMSO,4; 1,Unknown,Unknown,,Unknown,Unknown,,Unknown,Unknown,Unknown,Unknown,True,Ethyl acetate,,Unknown,,,100,30,Unknown,,,False,,Unknown,Unknown,Unknown,,,Unknown,Unknown,,,none,,,,Unknown,Unknown,Unknown,,,,Unknown,,Unknown,Unknown,,Unknown,Unknown,,Unknown,Unknown,Unknown,Unknown,Unknown,Unknown,Unknown,Unknown,Unknown,,,Carbon,600,,,Doctor blading,Unknown,Unknown,,,,Unknown,,Unknown,Unknown,,Unknown,Unknown,,Unknown,Unknown,Unknown,Unknown,Unknown,Unknown,Unknown,Unknown,Unknown,,,False,,Unknown,,,,Unknown,Unknown,Unknown,,,,Unknown,,Unknown,Unknown,,Unknown,Unknown,,Unknown,Unknown,Unknown,Unknown,Unknown,Unknown,Unknown,Unknown,Unknown,,,False,,Unknown,,,,Unknown,Unknown,Unknown,,,,Unknown,,Unknown,Unknown,,Unknown,Unknown,,Unknown,Unknown,Unknown,Unknown,Unknown,Unknown,Unknown,Unknown,Unknown,,,True,Paraffin,Unknown,Unknown,,,True,1,False,,Unknown,Unknown,,Unknown,,,,,,100.0,AM 1.5,nan; nan,,False,,180.0,,,,,,,,0.78,14.64,0.36,4.08,,,,,,,,,,,,,,0.78,14.64,0.36,4.08,Reversed,Reversed,Reversed,Reversed,,False,,,,,,,,False,,,,True,ISOS-D-1,1,Dark,,,0.0,,nan; nan,,,Unknown,False,Open circuit,nan; nan,,,25.0; 25.0,Unknown,,Ambient,,,nan; nan,,670.0,False,Unknown,,False,42.5,,,,,,,,,0,,,,,False,,1,,,nan; nan,,,,0,,0000:00:00:00:00,0000:00:00:00:00,,,nan; nan,,,nan; nan,,False,,,False,,,,,,,,,,,False,,False,,False,,Paraffin Unknown,174.7249045196325,2.242354811820877,Polymers
4595,4595,Bowen Yang,False,10.1039/c9cp02003a,Yang et al.,06/05/2019,Physical Chemistry Chemical Physics,True,Historic dataset on 2020 11 22_v7.xlsx,,,SLG | FTO | TiO2-c | TiO2-mp | Perovskite | Carbon,,0.066,0,nip,False,,False,,nan; nan,,False,0,,,False,SLG | FTO,,,,,Unknown,,,,TiO2-c | TiO2-mp,50.0 | 500.0,Unknown,,Spin-coating | Spin-coating,Unknown,Unknown,,,,Unknown,,Unknown,Unknown,,Unknown,Unknown,,Unknown,Unknown,Unknown,Unknown,Unknown,Unknown,Unknown,,Unknown,,,False,False,False,False,True,False,3,True,False,FA; MA,0.2; 0.8,Pb,1,I,3,,FAMAPbI,FA0.2MA0.8PbI3,,False,False,,,300,1.57,False,,768.0,1,Spin-coating,Liquid,Ambient,,,,DMF; DMSO,4; 1,Unknown,Unknown,,Unknown,Unknown,,Unknown,Unknown,Unknown,Unknown,True,Ethyl acetate,,Unknown,,,100,30,Unknown,,,False,,Unknown,Unknown,Unknown,,,Unknown,Unknown,,,none,,,,Unknown,Unknown,Unknown,,,,Unknown,,Unknown,Unknown,,Unknown,Unknown,,Unknown,Unknown,Unknown,Unknown,Unknown,Unknown,Unknown,Unknown,Unknown,,,Carbon,600,,,Doctor blading,Unknown,Unknown,,,,Unknown,,Unknown,Unknown,,Unknown,Unknown,,Unknown,Unknown,Unknown,Unknown,Unknown,Unknown,Unknown,Unknown,Unknown,,,False,,Unknown,,,,Unknown,Unknown,Unknown,,,,Unknown,,Unknown,Unknown,,Unknown,Unknown,,Unknown,Unknown,Unknown,Unknown,Unknown,Unknown,Unknown,Unknown,Unknown,,,False,,Unknown,,,,Unknown,Unknown,Unknown,,,,Unknown,,Unknown,Unknown,,Unknown,Unknown,,Unknown,Unknown,Unknown,Unknown,Unknown,Unknown,Unknown,Unknown,Unknown,,,True,Paraffin,Unknown,Unknown,,,True,1,False,,Unknown,Unknown,,Unknown,,,,,,100.0,AM 1.5,nan; nan,,False,,180.0,,,,,,,,0.77,16.61,0.42,5.37,,,,,,,,,,,,,,0.77,16.61,0.42,5.37,Reversed,Reversed,Reversed,Reversed,,False,,,,,,,,False,,,,True,ISOS-D-1,1,Dark,,,0.0,,nan; nan,,,Unknown,False,Open circuit,nan; nan,,,25.0; 25.0,Unknown,,Ambient,,,nan; nan,,670.0,False,Unknown,,False,63.7,,,,,,,,,0,,,,,False,,1,,,nan; nan,,,,0,,0000:00:00:00:00,0000:00:00:00:00,,,nan; nan,,,nan; nan,,False,,,False,,,,,,,,,,,False,,False,,False,,Paraffin Unknown,331.5098566780924,2.5204964456737224,Polymers
4596,4596,Bowen Yang,False,10.1039/c9cp02003a,Yang et al.,06/05/2019,Physical Chemistry Chemical Physics,True,Historic dataset on 2020 11 22_v7.xlsx,,,SLG | FTO | TiO2-c | TiO2-mp | Perovskite | Carbon,,0.066,0,nip,False,,False,,nan; nan,,False,0,,,False,SLG | FTO,,,,,Unknown,,,,TiO2-c | TiO2-mp,50.0 | 500.0,Unknown,,Spin-coating | Spin-coating,Unknown,Unknown,,,,Unknown,,Unknown,Unknown,,Unknown,Unknown,,Unknown,Unknown,Unknown,Unknown,Unknown,Unknown,Unknown,,Unknown,,,False,False,False,False,True,False,3,True,False,FA; MA,0.3; 0.7,Pb,1,I,3,,FAMAPbI,FA0.3MA0.7PbI3,,False,False,,,300,1.55,False,,773.0,1,Spin-coating,Liquid,Ambient,,,,DMF; DMSO,4; 1,Unknown,Unknown,,Unknown,Unknown,,Unknown,Unknown,Unknown,Unknown,True,Ethyl acetate,,Unknown,,,100,30,Unknown,,,False,,Unknown,Unknown,Unknown,,,Unknown,Unknown,,,none,,,,Unknown,Unknown,Unknown,,,,Unknown,,Unknown,Unknown,,Unknown,Unknown,,Unknown,Unknown,Unknown,Unknown,Unknown,Unknown,Unknown,Unknown,Unknown,,,Carbon,600,,,Doctor blading,Unknown,Unknown,,,,Unknown,,Unknown,Unknown,,Unknown,Unknown,,Unknown,Unknown,Unknown,Unknown,Unknown,Unknown,Unknown,Unknown,Unknown,,,False,,Unknown,,,,Unknown,Unknown,Unknown,,,,Unknown,,Unknown,Unknown,,Unknown,Unknown,,Unknown,Unknown,Unknown,Unknown,Unknown,Unknown,Unknown,Unknown,Unknown,,,False,,Unknown,,,,Unknown,Unknown,Unknown,,,,Unknown,,Unknown,Unknown,,Unknown,Unknown,,Unknown,Unknown,Unknown,Unknown,Unknown,Unknown,Unknown,Unknown,Unknown,,,True,Paraffin,Unknown,Unknown,,,True,1,False,,Unknown,Unknown,,Unknown,,,,,,100.0,AM 1.5,nan; nan,,False,,180.0,,,,,,,,0.7,22.71,0.52,8.33,,,,,,,,,,,,,,0.7,22.71,0.52,8.33,Reversed,Reversed,Reversed,Reversed,,False,,,,,,,,False,,,,True,ISOS-D-1,1,Dark,,,0.0,,nan; nan,,,Unknown,False,Open circuit,nan; nan,,,25.0; 25.0,Unknown,,Ambient,,,nan; nan,,670.0,False,Unknown,,False,67.3,,,,,,,,,0,,,,,False,,1,,,nan; nan,,,,0,,0000:00:00:00:00,0000:00:00:00:00,,,nan; nan,,,nan; nan,,False,,,False,,,,,,,,,,,False,,False,,False,,Paraffin Unknown,377.5313717008102,2.5769530460061465,Polymers
4597,4597,Bowen Yang,False,10.1039/c9cp02003a,Yang et al.,06/05/2019,Physical Chemistry Chemical Physics,True,Historic dataset on 2020 11 22_v7.xlsx,,,SLG | FTO | TiO2-c | TiO2-mp | Perovskite | Carbon,,0.066,0,nip,False,,False,,nan; nan,,False,0,,,False,SLG | FTO,,,,,Unknown,,,,TiO2-c | TiO2-mp,50.0 | 500.0,Unknown,,Spin-coating | Spin-coating,Unknown,Unknown,,,,Unknown,,Unknown,Unknown,,Unknown,Unknown,,Unknown,Unknown,Unknown,Unknown,Unknown,Unknown,Unknown,,Unknown,,,False,False,False,False,True,False,3,True,False,FA; MA,0.4; 0.6,Pb,1,I,3,,FAMAPbI,FA0.4MA0.6PbI3,,False,False,,,300,1.54,False,,783.0,1,Spin-coating,Liquid,Ambient,,,,DMF; DMSO,4; 1,Unknown,Unknown,,Unknown,Unknown,,Unknown,Unknown,Unknown,Unknown,True,Ethyl acetate,,Unknown,,,100,30,Unknown,,,False,,Unknown,Unknown,Unknown,,,Unknown,Unknown,,,none,,,,Unknown,Unknown,Unknown,,,,Unknown,,Unknown,Unknown,,Unknown,Unknown,,Unknown,Unknown,Unknown,Unknown,Unknown,Unknown,Unknown,Unknown,Unknown,,,Carbon,600,,,Doctor blading,Unknown,Unknown,,,,Unknown,,Unknown,Unknown,,Unknown,Unknown,,Unknown,Unknown,Unknown,Unknown,Unknown,Unknown,Unknown,Unknown,Unknown,,,False,,Unknown,,,,Unknown,Unknown,Unknown,,,,Unknown,,Unknown,Unknown,,Unknown,Unknown,,Unknown,Unknown,Unknown,Unknown,Unknown,Unknown,Unknown,Unknown,Unknown,,,False,,Unknown,,,,Unknown,Unknown,Unknown,,,,Unknown,,Unknown,Unknown,,Unknown,Unknown,,Unknown,Unknown,Unknown,Unknown,Unknown,Unknown,Unknown,Unknown,Unknown,,,True,Paraffin,Unknown,Unknown,,,True,1,False,,Unknown,Unknown,,Unknown,,,,,,100.0,AM 1.5,nan; nan,,False,,180.0,,,,,,,,0.8,22.84,0.48,8.77,,,,,0.74,23.65,0.4,7.09,,,,,,0.8,22.84,0.48,8.77,Reversed,Reversed,Reversed,Reversed,0.661605484,False,,,,,,,,False,,,,True,ISOS-D-1,1,Dark,,,0.0,,nan; nan,,,Unknown,False,Open circuit,nan; nan,,,25.0; 25.0,Unknown,,Ambient,,,nan; nan,,670.0,False,Unknown,,False,75.8,,,,,,,,,0,,,,,False,,1,,,nan; nan,,,,0,,0000:00:00:00:00,0000:00:00:00:00,,,nan; nan,,,nan; nan,,False,,,False,,,,,,,,,,,False,,False,,False,,Paraffin Unknown,539.5934520041169,2.732066670844689,Polymers
4957,4957,Brendan Coles,False,10.1021/acsami.9b05032,Prajongtat et al.,15/07/2019,ACS Applied Materials & Interfaces,True,Historic dataset on 2020 11 22_v7.xlsx,,"small area, with 20% PCL membrane",SLG | FTO | TiO2-c | TiO2-mp | ZrO2-mp | Carbon | Perovskite,,0.3,0,nip,False,,False,,nan; nan,,False,0,,,False,SLG | FTO,,,,,Unknown,,,,TiO2-c | TiO2-mp | ZrO2-mp,200.0 | 700.0 | 1000.0,Unknown,,Screen printing | Screen printing | Screen printing,Unknown,Unknown,,,,Unknown,,Unknown,Unknown,,Unknown,Unknown,,Unknown,Unknown,Unknown,Unknown,Unknown,Unknown,Unknown,,Unknown,,,False,False,False,False,True,False,3,True,False,MA,1,Pb,1,I,3,,MAPbI,MAPbI3,,False,False,,,,1.6,False,Composition,,1,Inkjet printing,Liquid,Air,,,85.0,DMF,1,Unknown,Unknown,,Unknown,Unknown,,Unknown,Unknown,Unknown,Unknown,False,Unknown,,Unknown,,,90,10,Unknown,,,False,,Unknown,Unknown,Unknown,,,Unknown,Unknown,,,none,,,,Unknown,Unknown,Unknown,,,,Unknown,,Unknown,Unknown,,Unknown,Unknown,,Unknown,Unknown,Unknown,Unknown,Unknown,Unknown,Unknown,Unknown,Unknown,,,Carbon,10000,,,Screen printing,Unknown,Unknown,,,,Unknown,,Unknown,Unknown,,Unknown,Unknown,,Unknown,Unknown,Unknown,Unknown,Unknown,Unknown,Unknown,Unknown,Unknown,,,False,,Unknown,,,,Unknown,Unknown,Unknown,,,,Unknown,,Unknown,Unknown,,Unknown,Unknown,,Unknown,Unknown,Unknown,Unknown,Unknown,Unknown,Unknown,Unknown,Unknown,,,False,,Unknown,,,,Unknown,Unknown,Unknown,,,,Unknown,,Unknown,Unknown,,Unknown,Unknown,,Unknown,Unknown,Unknown,Unknown,Unknown,Unknown,Unknown,Unknown,Unknown,,,True,PCL,Unknown,Unknown,,,True,1,False,,Unknown,Unknown,,Unknown,,,,,,100.0,AM 1.5,nan; nan,,False,,,,,,,,,,0.927,18.61,0.45,7.83,,,,,0.932,18.83,0.45,7.93,,,,,,0.927,18.61,0.45,7.83,Reversed,Reversed,Reversed,Reversed,0.030271178,False,,,,,,,,False,,,,True,ISOS-D-1,1,Dark,,,0.0,,nan; nan,,,Unknown,False,Open circuit,nan; nan,,,24.0; 24.0,Unknown,,Air,,,nan; nan,80.0,840.0,False,Unknown,,False,88.0,,,,,,,,,0,,,,,False,,1,,,nan; nan,,,,0,,0000:00:00:00:00,0000:00:00:00:00,,,nan; nan,,,nan; nan,,False,,,False,,,,,,,,,,,False,,False,,False,,PCL Unknown,1466.2883477922044,3.1662193833617898,Polymers
4990,4990,Carlo Perini,False,10.1126/science.aam5655,Arora et al.,30/09/2017,Science,True,Historic dataset on 2020 11 22_v7.xlsx,,,SLG | FTO | TiO2-c | TiO2-mp | Perovskite | Spiro-MeOTAD | Au,,0.16,0,nip,False,,False,,nan; nan,,False,0,,,False,SLG | FTO,,,,,Unknown,,,,TiO2-c | TiO2-mp,,Unknown | Li-TFSI,,Spray-pyrolys | Spin-coating,Unknown,Unknown,,,,Unknown,,Unknown,Unknown,,Unknown,Unknown,,Unknown,Unknown,Unknown,Unknown,Unknown,Unknown,Unknown,,Unknown,,,False,False,False,False,True,False,3,True,False,Cs; FA; MA,0.05; 0.79; 0.16,Pb,1,Br; I,0.51; 2.49,PbI2,CsFAMAPbBrI,Cs0.05FA0.79MA0.16PbBr0.51I2.49,,False,False,,,,,False,,780.0,1,Spin-coating,Liquid,Dry air,,,,DMF; DMSO,4; 1,Unknown,Unknown,,Unknown,Unknown,,Unknown,Unknown,Unknown,Unknown,True,Chlorobenzene,,Unknown,,,100,45,Unknown,,,False,,Unknown,Unknown,Unknown,,,Unknown,Unknown,,,Spiro-MeOTAD,,FK209; Li-TFSI; TBP,,Spin-coating,Unknown,Unknown,,,,Unknown,,Unknown,Unknown,,Unknown,Unknown,,Unknown,Unknown,Unknown,Unknown,Unknown,Unknown,Unknown,Unknown,Unknown,,,Au,60,,,Evaporation,Unknown,Unknown,,,,Unknown,,Unknown,Unknown,,Unknown,Unknown,,Unknown,Unknown,Unknown,Unknown,Unknown,Unknown,Unknown,Unknown,Unknown,,,False,,Unknown,,,,Unknown,Unknown,Unknown,,,,Unknown,,Unknown,Unknown,,Unknown,Unknown,,Unknown,Unknown,Unknown,Unknown,Unknown,Unknown,Unknown,Unknown,Unknown,,,False,,Unknown,,,,Unknown,Unknown,Unknown,,,,Unknown,,Unknown,Unknown,,Unknown,Unknown,,Unknown,Unknown,Unknown,Unknown,Unknown,Unknown,Unknown,Unknown,Unknown,,,True,PMMA,Unknown,Unknown,,,False,4,False,,Unknown,Unknown,,Unknown,,,,,,100.0,AM 1.5,nan; nan,,False,,,,,,,,,,,,,,,,,,,,,,,,,,,,,,,,,,,,False,,,,,,,,False,,,,True,ISOS-D-2,1,Dark,,,0.0,,nan; nan,,,Unknown,False,Open circuit,nan; nan,,,85.0; 85.0,Unknown,,Air,,,nan; nan,,1000.0,False,Unknown,,False,55.0,,,,,,,55.0,,0,,,,,False,,1,,,nan; nan,,,,0,,0000:00:00:00:00,0000:00:00:00:00,,,nan; nan,,,nan; nan,,False,,,False,,,,,,,,,,,False,,False,,False,,PMMA Unknown,373.25149000843584,2.5720015500907003,Polymers
4991,4991,Carlo Perini,False,10.1126/science.aam5655,Arora et al.,30/09/2017,Science,True,Historic dataset on 2020 11 22_v7.xlsx,,,SLG | FTO | TiO2-c | TiO2-mp | Perovskite | CuSCN | Au,,0.16,0,nip,False,,False,,nan; nan,,False,0,,,False,SLG | FTO,,,,,Unknown,,,,TiO2-c | TiO2-mp,,Unknown | Li-TFSI,,Spray-pyrolys | Spin-coating,Unknown,Unknown,,,,Unknown,,Unknown,Unknown,,Unknown,Unknown,,Unknown,Unknown,Unknown,Unknown,Unknown,Unknown,Unknown,,Unknown,,,False,False,False,False,True,False,3,True,False,Cs; FA; MA,0.05; 0.79; 0.16,Pb,1,Br; I,0.51; 2.49,PbI2,CsFAMAPbBrI,Cs0.05FA0.79MA0.16PbBr0.51I2.49,,False,False,,,,,False,,780.0,1,Spin-coating,Liquid,Dry air,,,,DMF; DMSO,4; 1,Unknown,Unknown,,Unknown,Unknown,,Unknown,Unknown,Unknown,Unknown,True,Chlorobenzene,,Unknown,,,100,45,Unknown,,,False,,Unknown,Unknown,Unknown,,,Unknown,Unknown,,,CuSCN,60,,,Spin-coating,Unknown,Unknown,,,,Unknown,,Unknown,Unknown,,Unknown,Unknown,,Unknown,Unknown,Unknown,Unknown,Unknown,Unknown,Unknown,Unknown,Unknown,,,Au,60,,,Evaporation,Unknown,Unknown,,,,Unknown,,Unknown,Unknown,,Unknown,Unknown,,Unknown,Unknown,Unknown,Unknown,Unknown,Unknown,Unknown,Unknown,Unknown,,,False,,Unknown,,,,Unknown,Unknown,Unknown,,,,Unknown,,Unknown,Unknown,,Unknown,Unknown,,Unknown,Unknown,Unknown,Unknown,Unknown,Unknown,Unknown,Unknown,Unknown,,,False,,Unknown,,,,Unknown,Unknown,Unknown,,,,Unknown,,Unknown,Unknown,,Unknown,Unknown,,Unknown,Unknown,Unknown,Unknown,Unknown,Unknown,Unknown,Unknown,Unknown,,,True,PMMA,Unknown,Unknown,,,False,4,False,,Unknown,Unknown,,Unknown,,,,,,100.0,AM 1.5,nan; nan,,False,,,,,,,,,,,,,,,,,,,,,,,,,,,,,,,,,,,,False,,,,,,,,False,,,,True,ISOS-D-2,1,Dark,,,0.0,,nan; nan,,,Unknown,False,Open circuit,nan; nan,,,85.0; 85.0,Unknown,,Air,,,nan; nan,,1000.0,False,Unknown,,False,85.0,,,,,,,85.0,,0,,,,,False,,1,,,nan; nan,,,,0,,0000:00:00:00:00,0000:00:00:00:00,,,nan; nan,,,nan; nan,,False,,,False,,,,,,,,,,,False,,False,,False,,PMMA Unknown,1373.0311416878044,3.137680387571637,Polymers
12534,12534,Hampus Näsström,False,10.1126/science.aah4046,Bella et al.,30/09/2016,Science,True,Historic dataset on 2020 11 22_v7.xlsx,,2 wt encapsulated,SLG | FTO | TiO2-c | TiO2-mp | Perovskite | Spiro-MeOTAD | Au,,0.16,0,nip,False,,False,,nan; nan,,False,0,,,False,SLG | FTO,,,,,Unknown,,,,TiO2-c | TiO2-mp,,Unknown,,Spray-pyrolys | Spin-coating,Unknown,Unknown,,,,Unknown,,Unknown,Unknown,,Unknown,Unknown,,Unknown,Unknown,Unknown,Unknown,Unknown,Unknown,Unknown,,Unknown,,,False,False,False,False,True,False,3,True,False,FA; MA,0.76; 0.15,Pb,1,Br; I,0.48; 2.42,Pb,FAMAPbBrI,FA0.76MA0.15PbBr0.48I2.42,,False,False,,,,,False,,,1,Spin-coating,Liquid,N2,,,,DMF; DMSO,4; 1,Unknown,Unknown,,Unknown,Unknown,,Unknown,Unknown,Unknown,Unknown,True,Chlorobenzene,,Unknown,,,100,60,Unknown,,,False,,Unknown,Unknown,Unknown,,,Unknown,Unknown,,,Spiro-MeOTAD,,FK209; Li-TFSI; TBP,,Spin-coating,Unknown,Unknown,,,,Unknown,,Unknown,Unknown,,Unknown,Unknown,,Unknown,Unknown,Unknown,Unknown,Unknown,Unknown,Unknown,Unknown,Unknown,,,Au,75,,,Evaporation,Unknown,Unknown,,,,Unknown,,Unknown,Unknown,,Unknown,Unknown,,Unknown,Unknown,Unknown,Unknown,Unknown,Unknown,Unknown,Unknown,Unknown,,,False,,Unknown,,,,Unknown,Unknown,Unknown,,,,Unknown,,Unknown,Unknown,,Unknown,Unknown,,Unknown,Unknown,Unknown,Unknown,Unknown,Unknown,Unknown,Unknown,Unknown,,,False,,Unknown,,,,Unknown,Unknown,Unknown,,,,Unknown,,Unknown,Unknown,,Unknown,Unknown,,Unknown,Unknown,Unknown,Unknown,Unknown,Unknown,Unknown,Unknown,Unknown,,,True,Fluoropolymeric layer,Unknown,Unknown,,,True,5,False,,Unknown,Unknown,,Unknown,,,,,,100.0,AM 1.5,nan; nan,,False,,5.0,,,,,,,,1.142,20.31,0.73,16.93,,,,,,,,,,,,,,1.142,20.31,0.73,16.93,Reversed,Reversed,Reversed,Reversed,,False,,,,,,,,False,,,,True,Other,1,UV lamp,,,5.0,UV,nan; nan,,,Unknown,False,Open circuit,nan; nan,,,25.0; 25.0,Unknown,,Air,,,nan; nan,50.0,2100.0,False,Unknown,16.93,False,98.0,,,,,,,100.0,,0,,,,,True,,1,Italy,,nan; nan,Cold,,,0,Autumn; Winter,0000:00:00:00:00,0000:00:00:00:00,92.0,,nan; nan,,,nan; nan,,False,,16.5914,False,95.0,,,,,,,,,,False,,False,,False,,Fluoropolymeric layer Unknown,23194.983246303662,4.365394063164738,Polymers
12734,12734,Hampus Näsström,False,10.1039/c9ta07595j,Kim et al.,23/07/2019,Journal of Materials Chemistry A,True,Historic dataset on 2020 11 22_v7.xlsx,,Control-13000mv/s-Cycle1-reverse-stability,SLG | FTO | TiO2-c | TiO2-mp | Perovskite | Spiro-MeOTAD | Au,,0.125,0,nip,False,,False,,nan; nan,,False,0,,,False,SLG | FTO,,,,,Unknown,,,,TiO2-c | TiO2-mp,,Unknown,,CBD | Spin-coating,Unknown,Unknown,,,,Unknown,,Unknown,Unknown,,Unknown,Unknown,,Unknown,Unknown,Unknown,Unknown,Unknown,Unknown,Unknown,,Unknown,,,False,False,False,False,True,False,3,True,False,Cs; FA,0.125; 0.875,Pb,1,Br; I,0.375; 2.625,,CsFAPbBrI,Cs0.125FA0.875PbBr0.375I2.625,,False,False,,,,,False,,,1,Spin-coating,Liquid,Unknown,,,,DMF; DMSO,57; 75,Unknown,Unknown,,Unknown,Unknown,,Unknown,Unknown,Unknown,Unknown,True,Diethyl ether,,Unknown,,,140,40,Unknown,,,False,,Unknown,Unknown,Unknown,,,Unknown,Unknown,,,Spiro-MeOTAD,,Li-TFSI; TBP,,Spin-coating,Unknown,Unknown,,,,Unknown,,Unknown,Unknown,,Unknown,Unknown,,Unknown,Unknown,Unknown,Unknown,Unknown,Unknown,Unknown,Unknown,Unknown,,,Au,70,,,Evaporation,Unknown,Unknown,,,,Unknown,,Unknown,Unknown,,Unknown,Unknown,,Unknown,Unknown,Unknown,Unknown,Unknown,Unknown,Unknown,Unknown,Unknown,,,False,,Unknown,,,,Unknown,Unknown,Unknown,,,,Unknown,,Unknown,Unknown,,Unknown,Unknown,,Unknown,Unknown,Unknown,Unknown,Unknown,Unknown,Unknown,Unknown,Unknown,,,False,,Unknown,,,,Unknown,Unknown,Unknown,,,,Unknown,,Unknown,Unknown,,Unknown,Unknown,,Unknown,Unknown,Unknown,Unknown,Unknown,Unknown,Unknown,Unknown,Unknown,,,True,PMMA,Unknown,Unknown,,,True,1,False,,Unknown,Unknown,,Unknown,,,,,,100.0,AM 1.5,nan; nan,,False,,1300.0,,,,,,,,1.082,22.485,0.781,19.01,,,,,,,,,,,,,,1.082,22.485,0.781,19.01,Reversed,Reversed,Reversed,Reversed,,False,,,,,,,,False,,,,True,ISOS-L-1,1,White LED,,,97.0,,nan; nan,,,Unknown,False,Open circuit,nan; nan,,,17.0; 17.0,Unknown,,Air,,,nan; nan,0.0,525.0,False,Unknown,19.01,False,75.6,,,480.0,,,,,,0,,,,,False,,1,,,nan; nan,,,,0,,0000:00:00:00:00,0000:00:00:00:00,,,nan; nan,,,nan; nan,,False,,,False,,,,,,,,,,,False,,False,,False,,PMMA Unknown,480.0,2.681241237375587,Polymers
12735,12735,Hampus Näsström,False,10.1039/c9ta07595j,Kim et al.,23/07/2019,Journal of Materials Chemistry A,True,Historic dataset on 2020 11 22_v7.xlsx,,Control-13000mv/s-Cycle1-forward-stability,SLG | FTO | TiO2-c | TiO2-mp | Perovskite | Spiro-MeOTAD | Au,,0.125,0,nip,False,,False,,nan; nan,,False,0,,,False,SLG | FTO,,,,,Unknown,,,,TiO2-c | TiO2-mp,,Unknown,,CBD | Spin-coating,Unknown,Unknown,,,,Unknown,,Unknown,Unknown,,Unknown,Unknown,,Unknown,Unknown,Unknown,Unknown,Unknown,Unknown,Unknown,,Unknown,,,False,False,False,False,True,False,3,True,False,Cs; FA,0.125; 0.875,Pb,1,Br; I,0.375; 2.625,,CsFAPbBrI,Cs0.125FA0.875PbBr0.375I2.625,,False,False,,,,,False,,,1,Spin-coating,Liquid,Unknown,,,,DMF; DMSO,57; 75,Unknown,Unknown,,Unknown,Unknown,,Unknown,Unknown,Unknown,Unknown,True,Diethyl ether,,Unknown,,,140,40,Unknown,,,False,,Unknown,Unknown,Unknown,,,Unknown,Unknown,,,Spiro-MeOTAD,,Li-TFSI; TBP,,Spin-coating,Unknown,Unknown,,,,Unknown,,Unknown,Unknown,,Unknown,Unknown,,Unknown,Unknown,Unknown,Unknown,Unknown,Unknown,Unknown,Unknown,Unknown,,,Au,70,,,Evaporation,Unknown,Unknown,,,,Unknown,,Unknown,Unknown,,Unknown,Unknown,,Unknown,Unknown,Unknown,Unknown,Unknown,Unknown,Unknown,Unknown,Unknown,,,False,,Unknown,,,,Unknown,Unknown,Unknown,,,,Unknown,,Unknown,Unknown,,Unknown,Unknown,,Unknown,Unknown,Unknown,Unknown,Unknown,Unknown,Unknown,Unknown,Unknown,,,False,,Unknown,,,,Unknown,Unknown,Unknown,,,,Unknown,,Unknown,Unknown,,Unknown,Unknown,,Unknown,Unknown,Unknown,Unknown,Unknown,Unknown,Unknown,Unknown,Unknown,,,True,PMMA,Unknown,Unknown,,,True,1,False,,Unknown,Unknown,,Unknown,,,,,,100.0,AM 1.5,nan; nan,,False,,1300.0,,,,,,,,,,,,,,,,1.056,22.555,0.731,17.41,,,,,,1.056,22.555,0.731,17.41,Forward,Forward,Forward,Forward,,False,,,,,,,,False,,,,True,ISOS-L-1,1,White LED,,,97.0,,nan; nan,,,Unknown,False,Open circuit,nan; nan,,,17.0; 17.0,Unknown,,Air,,,nan; nan,0.0,525.0,False,Unknown,17.41,False,62.7,,,270.0,,,,,,0,,,,,False,,1,,,nan; nan,,,,0,,0000:00:00:00:00,0000:00:00:00:00,,,nan; nan,,,nan; nan,,False,,,False,,,,,,,,,,,False,,False,,False,,PMMA Unknown,270.0,2.4313637641589874,Polymers
12736,12736,Hampus Näsström,False,10.1039/c9ta07595j,Kim et al.,23/07/2019,Journal of Materials Chemistry A,True,Historic dataset on 2020 11 22_v7.xlsx,,Kdoped-13000mv/s-Cycle1-reverse-stability,SLG | FTO | TiO2-c | TiO2-mp | Perovskite | Spiro-MeOTAD | Au,,0.125,0,nip,False,,False,,nan; nan,,False,0,,,False,SLG | FTO,,,,,Unknown,,,,TiO2-c | TiO2-mp,,Unknown,,CBD | Spin-coating,Unknown,Unknown,,,,Unknown,,Unknown,Unknown,,Unknown,Unknown,,Unknown,Unknown,Unknown,Unknown,Unknown,Unknown,Unknown,,Unknown,,,False,False,False,False,True,False,3,True,False,Cs; FA,0.125; 0.875,Pb,1,Br; I,0.375; 2.625,,CsFAPbBrI,Cs0.125FA0.875PbBr0.375I2.625,,False,False,K,0.01,,,False,,,1,Spin-coating,Liquid,Unknown,,,,DMF; DMSO,57; 75,Unknown,Unknown,,Unknown,Unknown,,Unknown,Unknown,Unknown,Unknown,True,Diethyl ether,,Unknown,,,140,40,Unknown,,,False,,Unknown,Unknown,Unknown,,,Unknown,Unknown,,,Spiro-MeOTAD,,Li-TFSI; TBP,,Spin-coating,Unknown,Unknown,,,,Unknown,,Unknown,Unknown,,Unknown,Unknown,,Unknown,Unknown,Unknown,Unknown,Unknown,Unknown,Unknown,Unknown,Unknown,,,Au,70,,,Evaporation,Unknown,Unknown,,,,Unknown,,Unknown,Unknown,,Unknown,Unknown,,Unknown,Unknown,Unknown,Unknown,Unknown,Unknown,Unknown,Unknown,Unknown,,,False,,Unknown,,,,Unknown,Unknown,Unknown,,,,Unknown,,Unknown,Unknown,,Unknown,Unknown,,Unknown,Unknown,Unknown,Unknown,Unknown,Unknown,Unknown,Unknown,Unknown,,,False,,Unknown,,,,Unknown,Unknown,Unknown,,,,Unknown,,Unknown,Unknown,,Unknown,Unknown,,Unknown,Unknown,Unknown,Unknown,Unknown,Unknown,Unknown,Unknown,Unknown,,,True,PMMA,Unknown,Unknown,,,True,1,False,,Unknown,Unknown,,Unknown,,,,,,100.0,AM 1.5,nan; nan,,False,,1300.0,,,,,,,,1.118,22.499,0.783,19.68,,,,,,,,,,,,,,1.118,22.499,0.783,19.68,Reversed,Reversed,Reversed,Reversed,,False,,,,,,,,False,,,,True,ISOS-L-1,1,White LED,,,97.0,,nan; nan,,,Unknown,False,Open circuit,nan; nan,,,17.0; 17.0,Unknown,,Air,,,nan; nan,0.0,525.0,False,Unknown,19.68,False,95.9,,,,,,,,,0,,,,,False,,1,,,nan; nan,,,,0,,0000:00:00:00:00,0000:00:00:00:00,,,nan; nan,,,nan; nan,,False,,,False,,,,,,,,,,,False,,False,,False,,PMMA Unknown,2798.3420911040666,3.4469008049368535,Polymers
12737,12737,Hampus Näsström,False,10.1039/c9ta07595j,Kim et al.,23/07/2019,Journal of Materials Chemistry A,True,Historic dataset on 2020 11 22_v7.xlsx,,Kdoped-13000mv/s-Cycle1-forward-stability,SLG | FTO | TiO2-c | TiO2-mp | Perovskite | Spiro-MeOTAD | Au,,0.125,0,nip,False,,False,,nan; nan,,False,0,,,False,SLG | FTO,,,,,Unknown,,,,TiO2-c | TiO2-mp,,Unknown,,CBD | Spin-coating,Unknown,Unknown,,,,Unknown,,Unknown,Unknown,,Unknown,Unknown,,Unknown,Unknown,Unknown,Unknown,Unknown,Unknown,Unknown,,Unknown,,,False,False,False,False,True,False,3,True,False,Cs; FA,0.125; 0.875,Pb,1,Br; I,0.375; 2.625,,CsFAPbBrI,Cs0.125FA0.875PbBr0.375I2.625,,False,False,K,0.01,,,False,,,1,Spin-coating,Liquid,Unknown,,,,DMF; DMSO,57; 75,Unknown,Unknown,,Unknown,Unknown,,Unknown,Unknown,Unknown,Unknown,True,Diethyl ether,,Unknown,,,140,40,Unknown,,,False,,Unknown,Unknown,Unknown,,,Unknown,Unknown,,,Spiro-MeOTAD,,Li-TFSI; TBP,,Spin-coating,Unknown,Unknown,,,,Unknown,,Unknown,Unknown,,Unknown,Unknown,,Unknown,Unknown,Unknown,Unknown,Unknown,Unknown,Unknown,Unknown,Unknown,,,Au,70,,,Evaporation,Unknown,Unknown,,,,Unknown,,Unknown,Unknown,,Unknown,Unknown,,Unknown,Unknown,Unknown,Unknown,Unknown,Unknown,Unknown,Unknown,Unknown,,,False,,Unknown,,,,Unknown,Unknown,Unknown,,,,Unknown,,Unknown,Unknown,,Unknown,Unknown,,Unknown,Unknown,Unknown,Unknown,Unknown,Unknown,Unknown,Unknown,Unknown,,,False,,Unknown,,,,Unknown,Unknown,Unknown,,,,Unknown,,Unknown,Unknown,,Unknown,Unknown,,Unknown,Unknown,Unknown,Unknown,Unknown,Unknown,Unknown,Unknown,Unknown,,,True,PMMA,Unknown,Unknown,,,True,1,False,,Unknown,Unknown,,Unknown,,,,,,100.0,AM 1.5,nan; nan,,False,,1300.0,,,,,,,,,,,,,,,,1.114,22.493,0.782,19.6,,,,,,1.114,22.493,0.782,19.6,Forward,Forward,Forward,Forward,,False,,,,,,,,False,,,,True,ISOS-L-1,1,White LED,,,97.0,,nan; nan,,,Unknown,False,Open circuit,nan; nan,,,17.0; 17.0,Unknown,,Air,,,nan; nan,0.0,525.0,False,Unknown,19.6,False,94.3,,,,,,,,,0,,,,,False,,1,,,nan; nan,,,,0,,0000:00:00:00:00,0000:00:00:00:00,,,nan; nan,,,nan; nan,,False,,,False,,,,,,,,,,,False,,False,,False,,PMMA Unknown,1996.1214491376415,3.3001869613429937,Polymers
16879,16879,Janardan Dagar,False,10.1039/C5TA03802B,Wei et al.,14/07/2015,Journal of Materials Chemistry A,True,Historic dataset on 2020 11 22_v7.xlsx,,,SLG | FTO | TiO2-c | TiO2-mp | Perovskite | Carbon-epoxy | Ag,,0.1,0,nip,False,,False,,nan; nan,,False,0,,,False,SLG | FTO,,,,,Unknown,,,,TiO2-c | TiO2-mp,,Unknown,,Spray-pyrolys | Spin-coating,Unknown,Unknown,,,,Unknown,,Unknown,Unknown,,Unknown,Unknown,,Unknown,Unknown,Unknown,Unknown,Unknown,Unknown,Unknown,,Unknown,,,False,False,False,False,True,False,3,True,False,MA,1,Pb,1,I,3,,MAPbI,MAPbI3,,False,False,,,,1.6,False,Composition,,2,Spin-coating >> CBD,Liquid >> Liquid,Unknown,,,,DMF >> IPA,1 >> 1,Unknown,Unknown,,Unknown,Unknown,,Unknown,Unknown,Unknown,Unknown,False,Unknown,,Unknown,,,Unknown >> 100.0,Unknown >> 30.0,Unknown,,,False,,Unknown,Unknown,Unknown,,,Unknown,Unknown,,,none,,,,Unknown,Unknown,Unknown,,,,Unknown,,Unknown,Unknown,,Unknown,Unknown,,Unknown,Unknown,Unknown,Unknown,Unknown,Unknown,Unknown,Unknown,Unknown,,,Carbon-epoxy | Ag,100,,,Doctor blading | Doctor blading,Unknown,Unknown,,,,Unknown,,Unknown,Unknown,,Unknown,Unknown,,Unknown,Unknown,Unknown,Unknown,Unknown,Unknown,Unknown,Unknown,Unknown,,,False,,Unknown,,,,Unknown,Unknown,Unknown,,,,Unknown,,Unknown,Unknown,,Unknown,Unknown,,Unknown,Unknown,Unknown,Unknown,Unknown,Unknown,Unknown,Unknown,Unknown,,,False,,Unknown,,,,Unknown,Unknown,Unknown,,,,Unknown,,Unknown,Unknown,,Unknown,Unknown,,Unknown,Unknown,Unknown,Unknown,Unknown,Unknown,Unknown,Unknown,Unknown,,,True,Ag; Carbon-epoxy,Unknown,Air,,,True,1,False,,Unknown,Unknown,,Unknown,,,,,,100.0,AM 1.5,nan; nan,,False,,,,,,,,,,0.97,19.2,0.59,10.99,,,,,,,,,,,,,,0.97,19.2,0.59,10.78,Reversed,Reversed,Reversed,Stabilised,,True,,,,10.78,,,,True,,18.66,,True,ISOS-D-1,1,Dark,,,0.0,,nan; nan,,,Unknown,False,Open circuit,nan; nan,,,50.0; 50.0,Unknown,,Air,,,nan; nan,80.0,250.0,False,Unknown,10.99,False,95.0,,,,,,,,,0,,,,,False,,1,,,nan; nan,,,,0,,0000:00:00:00:00,0000:00:00:00:00,,,nan; nan,,,nan; nan,,False,,,False,,,,,,,,,,,False,,False,,False,,Ag; Carbon-epoxy Unknown,1087.5863696150552,3.0364637560706096,Polymers
20884,20884,Juan-Pablo Correa-Baena,False,10.1038/s41598-018-25449-x,Shao et al.,43220,Scientific Reports,True,Historic dataset on 2020 11 22_v7.xlsx,,,SLG | ITO | TiO2-c | TiO2-mp | Perovskite | Spiro-MeOTAD | Au,,0.16,0,nip,False,,False,,nan; nan,,False,0,,,False,SLG | ITO,,,,,Unknown,,,,TiO2-c | TiO2-mp,,Unknown,,Spray-pyrolys | Spin-coating,Unknown,Unknown,,,,Unknown,,Unknown,Unknown,,Unknown,Unknown,,Unknown,Unknown,Unknown,Unknown,Unknown,Unknown,Unknown,,Unknown,,,False,False,False,False,True,False,3.0,True,False,MA,1,Pb,1,I,3,,MAPbI,MAPbI3,,False,False,,,,1.56,False,,,1,Spin-coating,Liquid,N2,,,,DMSO,1,Unknown,Unknown,,Unknown,Unknown,,Unknown,Unknown,Unknown,Unknown,True,Trifluorotoluene,,Unknown,,,100,60,Unknown,,,False,,Unknown,Unknown,Unknown,,,Unknown,Unknown,,,Spiro-MeOTAD,,FK209; Li-TFSI; TBP,,Spin-coating,Unknown,Unknown,,,,Unknown,,Unknown,Unknown,,Unknown,Unknown,,Unknown,Unknown,Unknown,Unknown,Unknown,Unknown,Unknown,Unknown,Unknown,,,Au,100,,,Evaporation,Unknown,Unknown,,,,Unknown,,Unknown,Unknown,,Unknown,Unknown,,Unknown,Unknown,Unknown,Unknown,Unknown,Unknown,Unknown,Unknown,Unknown,,,False,,Unknown,,,,Unknown,Unknown,Unknown,,,,Unknown,,Unknown,Unknown,,Unknown,Unknown,,Unknown,Unknown,Unknown,Unknown,Unknown,Unknown,Unknown,Unknown,Unknown,,,False,,Unknown,,,,Unknown,Unknown,Unknown,,,,Unknown,,Unknown,Unknown,,Unknown,Unknown,,Unknown,Unknown,Unknown,Unknown,Unknown,Unknown,Unknown,Unknown,Unknown,,,True,polyethylene,Unkown,Unknown,,,True,1,False,,Unknown,Unknown,,Air,,,,,,100.0,AM 1.5,nan; nan,,False,,10.0,,,,,,,,1.036,19.85,0.76,16.37,,,,,1.025,20.26,0.68,14.76,,,,,,1.036,19.85,0.76,16.37,Reversed,Reversed,Reversed,Reversed,0.278738737,False,,,,,,,,True,,20.5,,True,ISOS-D-1,1,Dark,,,0.0,,nan; nan,,,Unknown,False,Open circuit,nan; nan,,,24.0; 24.0,Unknown,,Air,,,nan; nan,50.0,168.0,False,Unknown,16.0,False,55.0,,,,,,,,,0,,,,,False,,1,,,nan; nan,,,,0,,0000:00:00:00:00,0000:00:00:00:00,,,nan; nan,,,nan; nan,,False,,,False,,,,,,,,,,,False,,False,,False,,polyethylene Unkown,62.70625032141722,1.797310831816563,Polymers
20885,20885,Juan-Pablo Correa-Baena,False,10.1038/s41598-018-25449-x,Shao et al.,43220,Scientific Reports,True,Historic dataset on 2020 11 22_v7.xlsx,,,SLG | FTO | TiO2-c | TiO2-mp | Perovskite | Spiro-MeOTAD | NbS2,,0.16,0,nip,False,,False,,nan; nan,,False,0,,,False,SLG | FTO,,,,,Unknown,,,,TiO2-c | TiO2-mp,,Unknown,,Spray-pyrolys | Spin-coating,Unknown,Unknown,,,,Unknown,,Unknown,Unknown,,Unknown,Unknown,,Unknown,Unknown,Unknown,Unknown,Unknown,Unknown,Unknown,,Unknown,,,False,False,False,False,True,False,3.0,True,False,MA,1,Pb,1,I,3,,MAPbI,MAPbI3,,False,False,,,,1.56,False,,,1,Spin-coating,Liquid,N2,,,,DMSO,1,Unknown,Unknown,,Unknown,Unknown,,Unknown,Unknown,Unknown,Unknown,True,Trifluorotoluene,,Unknown,,,100,60,Unknown,,,False,,Unknown,Unknown,Unknown,,,Unknown,Unknown,,,Spiro-MeOTAD,,FK209; Li-TFSI; TBP,,Spin-coating,Unknown,Unknown,,,,Unknown,,Unknown,Unknown,,Unknown,Unknown,,Unknown,Unknown,Unknown,Unknown,Unknown,Unknown,Unknown,Unknown,Unknown,,,NbS2,600,,,Lamination >> Isostatic pressing,Unknown,Unknown,,,,Unknown,,Unknown,Unknown,,Unknown,Unknown,,Unknown,Unknown,Unknown,Unknown,Unknown,Unknown,Unknown,Unknown,Unknown,,,False,,Unknown,,,,Unknown,Unknown,Unknown,,,,Unknown,,Unknown,Unknown,,Unknown,Unknown,,Unknown,Unknown,Unknown,Unknown,Unknown,Unknown,Unknown,Unknown,Unknown,,,False,,Unknown,,,,Unknown,Unknown,Unknown,,,,Unknown,,Unknown,Unknown,,Unknown,Unknown,,Unknown,Unknown,Unknown,Unknown,Unknown,Unknown,Unknown,Unknown,Unknown,,,True,polyethylene,Unkown,Unknown,,,True,1,False,,Unknown,Unknown,,Air,,,,,,100.0,AM 1.5,nan; nan,,False,,10.0,,,,,,,,1.046,14.34,0.53,8.31,,,,,1.043,15.13,0.48,7.89,,,,,,1.046,14.34,0.53,8.31,Reversed,Reversed,Reversed,Reversed,0.230540199,False,,,,,,,,True,,20.5,,True,ISOS-D-1,1,Dark,,,0.0,,nan; nan,,,Unknown,False,Open circuit,nan; nan,,,24.0; 24.0,Unknown,,Air,,,nan; nan,50.0,168.0,False,Unknown,8.0,False,55.0,,,,,,,,,0,,,,,False,,1,,,nan; nan,,,,0,,0000:00:00:00:00,0000:00:00:00:00,,,nan; nan,,,nan; nan,,False,,,False,,,,,,,,,,,False,,False,,False,,polyethylene Unkown,62.70625032141722,1.797310831816563,Polymers
21195,21195,Junming Qiu,False,10.1007/s12274-017-1603-6,Yoo et al.,13/05/2017,Nano Research,True,Historic dataset on 2020 11 22_v7.xlsx,,PMMA/PSC,SLG | FTO | TiO2-c | TiO2-mp | Perovskite | Spiro-MeOTAD | Au,,0.14,0,nip,False,,False,,nan; nan,,False,0,,,False,SLG | FTO,,,,,Unknown,,,,TiO2-c | TiO2-mp,,Unknown,,Spin-coating | Spin-coating,Unknown,Unknown,,,,Unknown,,Unknown,Unknown,,Unknown,Unknown,,Unknown,Unknown,Unknown,Unknown,Unknown,Unknown,Unknown,,Unknown,,,False,False,False,False,True,False,3,True,False,MA,1,Pb,1,I,3,,MAPbI,MAPbI3,,False,False,,,,1.6,False,Composition,,1,Spin-coating,Liquid,Air,,,,DMF; DMSO,7; 3,Unknown,Unknown,,Unknown,Unknown,,Unknown,Unknown,Unknown,Unknown,True,Diethyl ether,,Unknown,,,60; 100,1.0; 5.0,Unknown,,,False,,Unknown,Unknown,Unknown,,,Unknown,Unknown,,,Spiro-MeOTAD,,Li-TFSI; TBP,,Spin-coating,Unknown,Unknown,,,,Unknown,,Unknown,Unknown,,Unknown,Unknown,,Unknown,Unknown,Unknown,Unknown,Unknown,Unknown,Unknown,Unknown,Unknown,,,Au,80,,,Evaporation,Unknown,Unknown,,,,Unknown,,Unknown,Unknown,,Unknown,Unknown,,Unknown,Unknown,Unknown,Unknown,Unknown,Unknown,Unknown,Unknown,Unknown,,,False,,Unknown,,,,Unknown,Unknown,Unknown,,,,Unknown,,Unknown,Unknown,,Unknown,Unknown,,Unknown,Unknown,Unknown,Unknown,Unknown,Unknown,Unknown,Unknown,Unknown,,,False,,Unknown,,,,Unknown,Unknown,Unknown,,,,Unknown,,Unknown,Unknown,,Unknown,Unknown,,Unknown,Unknown,Unknown,Unknown,Unknown,Unknown,Unknown,Unknown,Unknown,,,True,PMMA,Unknown,Unknown,,,True,2,False,,Unknown,Unknown,,Air,,,,,,100.0,AM 1.5,nan; nan,,False,,,,,,,,,,1.07,22.4,0.75,17.4,,,,,,,,,,,,,,1.07,22.4,0.75,17.4,Reversed,Reversed,Reversed,Reversed,,False,,,,,,,,False,,,,True,ISOS-D-1,1,Dark,,,0.0,,nan; nan,,,Unknown,False,Open circuit,nan; nan,,,25.0; 25.0,Unknown,,Air,,,nan; nan,95.0,3.0,False,Unknown,,False,5.0,,,,,,,,,0,,,,,False,,1,,,nan; nan,,,,0,,0000:00:00:00:00,0000:00:00:00:00,,,nan; nan,,,nan; nan,,False,,,False,,,,,,,,,,,False,,False,,False,,PMMA Unknown,0.22346144208288987,-0.6507974028911294,Polymers
21196,21196,Junming Qiu,False,10.1007/s12274-017-1603-6,Yoo et al.,13/05/2017,Nano Research,True,Historic dataset on 2020 11 22_v7.xlsx,,PU+PMMA/PSC,SLG | FTO | TiO2-c | TiO2-mp | Perovskite | Spiro-MeOTAD | Au,,0.14,0,nip,False,,False,,nan; nan,,False,0,,,False,SLG | FTO,,,,,Unknown,,,,TiO2-c | TiO2-mp,,Unknown,,Spin-coating | Spin-coating,Unknown,Unknown,,,,Unknown,,Unknown,Unknown,,Unknown,Unknown,,Unknown,Unknown,Unknown,Unknown,Unknown,Unknown,Unknown,,Unknown,,,False,False,False,False,True,False,3,True,False,MA,1,Pb,1,I,3,,MAPbI,MAPbI3,,False,False,,,,1.6,False,Composition,,1,Spin-coating,Liquid,Air,,,,DMF; DMSO,7; 3,Unknown,Unknown,,Unknown,Unknown,,Unknown,Unknown,Unknown,Unknown,True,Diethyl ether,,Unknown,,,60; 100,1.0; 5.0,Unknown,,,False,,Unknown,Unknown,Unknown,,,Unknown,Unknown,,,Spiro-MeOTAD,,Li-TFSI; TBP,,Spin-coating,Unknown,Unknown,,,,Unknown,,Unknown,Unknown,,Unknown,Unknown,,Unknown,Unknown,Unknown,Unknown,Unknown,Unknown,Unknown,Unknown,Unknown,,,Au,80,,,Evaporation,Unknown,Unknown,,,,Unknown,,Unknown,Unknown,,Unknown,Unknown,,Unknown,Unknown,Unknown,Unknown,Unknown,Unknown,Unknown,Unknown,Unknown,,,False,,Unknown,,,,Unknown,Unknown,Unknown,,,,Unknown,,Unknown,Unknown,,Unknown,Unknown,,Unknown,Unknown,Unknown,Unknown,Unknown,Unknown,Unknown,Unknown,Unknown,,,False,,Unknown,,,,Unknown,Unknown,Unknown,,,,Unknown,,Unknown,Unknown,,Unknown,Unknown,,Unknown,Unknown,Unknown,Unknown,Unknown,Unknown,Unknown,Unknown,Unknown,,,True,PMMA; PU,Unknown,Unknown,,,True,2,False,,Unknown,Unknown,,Air,,,,,,100.0,AM 1.5,nan; nan,,False,,,,,,,,,,1.07,21.4,0.75,17.3,,,,,,,,,,,,,,1.07,21.4,0.75,17.3,Reversed,Reversed,Reversed,Reversed,,False,,,,,,,,False,,,,True,ISOS-D-1,1,Dark,,,0.0,,nan; nan,,,Unknown,False,Open circuit,nan; nan,,,25.0; 25.0,Unknown,,Air,,,nan; nan,95.0,3.0,False,Unknown,,False,65.0,,,,,,,,,0,,,,,False,,1,,,nan; nan,,,,0,,0000:00:00:00:00,0000:00:00:00:00,,,nan; nan,,,nan; nan,,False,,,False,,,,,,,,,,,False,,False,,False,,PMMA; PU Unknown,1.5539860772913208,0.19144712348507625,Polymers
29987,29987,Rahim Munir,False,10.1039/c9ta01094g,Mali et al.,43557,Journal of Materials Chemistry A,True,Historic dataset on 2020 11 22_v7.xlsx,,Spiro-MeOTAD,SLG | FTO | TiO2-c | TiO2-mp | Perovskite | Spiro-OMeOTAD | Au,,0.09,0,nip,False,,False,,nan; nan,,False,0,,,False,SLG | FTO,,,,,Unknown,,,,TiO2-c | TiO2-mp,nan | 180.0,Unknown,,Spin-coating | Spin-coating,Unknown,Unknown,,,,Unknown,,Unknown,Unknown,,Unknown,Unknown,,Unknown,Unknown,Unknown,Unknown,Unknown,Unknown,Unknown,,Unknown,,,False,False,False,False,True,False,3.0,True,False,Cs; FA; MA,0.05; 0.81; 0.14,Pb,1,Br; I,0.45; 2.55,,CsFAMAPbBrI,Cs0.05FA0.81MA0.14PbBr0.45I2.55,,False,False,,,550.0,,False,,,1,Spin-coating,Liquid,N2,,,,DMF; DMSO,4; 1,Unknown,Unknown,,Unknown,Unknown,,Unknown,Unknown,Unknown,Unknown,True,Chlorobenzene,,Unknown,,,100,90,Unknown,,,False,,Unknown,Unknown,Unknown,,,Unknown,Unknown,,,Spiro-MeOTAD,100,,,Spin-coating,Unknown,Unknown,,,,Unknown,,Unknown,Unknown,,Unknown,Unknown,,Unknown,Unknown,Unknown,Unknown,Unknown,Unknown,Unknown,Unknown,Unknown,,,Au,80,,,Evaporation,Unknown,Unknown,,,,Unknown,,Unknown,Unknown,,Unknown,Unknown,,Unknown,Unknown,Unknown,Unknown,Unknown,Unknown,Unknown,Unknown,Unknown,,,False,,Unknown,,,,Unknown,Unknown,Unknown,,,,Unknown,,Unknown,Unknown,,Unknown,Unknown,,Unknown,Unknown,Unknown,Unknown,Unknown,Unknown,Unknown,Unknown,Unknown,,,False,,Unknown,,,,Unknown,Unknown,Unknown,,,,Unknown,,Unknown,Unknown,,Unknown,Unknown,,Unknown,Unknown,Unknown,Unknown,Unknown,Unknown,Unknown,Unknown,Unknown,,,True,PMMA,Unknown,Unknown,,,True,1,False,,Unknown,Unknown,,N2,,,,,,100.0,AM 1.5,nan; nan,,False,,50.0,,,,,,,,1.112,23.18,0.752,19.37,,,,,1.089,22.95,0.74,18.52,,,,,,1.112,23.18,0.752,19.37,Reversed,Reversed,Reversed,Reversed,0.096181349,False,,,,,,,,True,,22.72,,True,ISOS-D-2,1,Dark,,,0.0,,nan; nan,,,Unknown,False,Open circuit,nan; nan,,,65.0; 65.0,Unknown,,Air,,,nan; nan,45.0,1000.0,False,Unknown,,False,60.0,,,,,,,60.0,,0,,,,,False,,1,,,nan; nan,,,,0,,0000:00:00:00:00,0000:00:00:00:00,,,nan; nan,,,nan; nan,,False,,,False,,,,,,,,,,,False,,False,,False,,PMMA Unknown,436.8292053736752,2.6403116665753834,Polymers
