Repository: MiriEsh/Perovskite-encapsulation-comparison

The Perovskite encapsulation comparison python code takes the data downloaded from the Material Zone Perovskite Project and compares the stability of different encapsulations.

No pip install is needed - in order to get the out-put files all you need to do is run the code.
There are 2 input csv files needed to run this code: 'Perovsite database query.csv' (contains the data as downloaded from the Material Zone project) and 'Manual additions.csv' (contains corrections\additions to any of the lines in the Material Zone project).  
The output files are:
'Experiments_with_T80_greater_than_100.csv', 
'Experiments_with_T80_for_supp.csv', 
'Experiments_with_Encap_and_stability.csv',

File: outputs/Experiments_with_Encap_and_stability.csv (part 15 of 15)
29988,29988,Rahim Munir,False,10.1039/c9ta01094g,Mali et al.,43557,Journal of Materials Chemistry A,True,Historic dataset on 2020 11 22_v7.xlsx,,10 mg/ml,SLG | FTO | TiO2-c | TiO2-mp | Perovskite | CuSCN | rGO | Au,,1.04,0,nip,False,,False,,nan; nan,,False,0,,,False,SLG | FTO,,,,,Unknown,,,,TiO2-c | TiO2-mp,nan | 180.0,Unknown,,Spin-coating | Spin-coating,Unknown,Unknown,,,,Unknown,,Unknown,Unknown,,Unknown,Unknown,,Unknown,Unknown,Unknown,Unknown,Unknown,Unknown,Unknown,,Unknown,,,False,False,False,False,True,False,3.0,True,False,Cs; FA; MA,0.05; 0.81; 0.14,Pb,1,Br; I,0.45; 2.55,,CsFAMAPbBrI,Cs0.05FA0.81MA0.14PbBr0.45I2.55,,False,False,,,550.0,,False,,,1,Spin-coating,Liquid,N2,,,,DMF; DMSO,4; 1,Unknown,Unknown,,Unknown,Unknown,,Unknown,Unknown,Unknown,Unknown,True,Chlorobenzene,,Unknown,,,100,90,Unknown,,,False,,Unknown,Unknown,Unknown,,,Unknown,Unknown,,,CuSCN | rGO,100.0 | nan,,,Spray-coating | Spray-coating,Unknown,Unknown,,,,Unknown,,Unknown,Unknown,,Unknown,Unknown,,Unknown,Unknown,Unknown,Unknown,Unknown,Unknown,Unknown,Unknown,Unknown,,,Au,80,,,Evaporation,Unknown,Unknown,,,,Unknown,,Unknown,Unknown,,Unknown,Unknown,,Unknown,Unknown,Unknown,Unknown,Unknown,Unknown,Unknown,Unknown,Unknown,,,False,,Unknown,,,,Unknown,Unknown,Unknown,,,,Unknown,,Unknown,Unknown,,Unknown,Unknown,,Unknown,Unknown,Unknown,Unknown,Unknown,Unknown,Unknown,Unknown,Unknown,,,False,,Unknown,,,,Unknown,Unknown,Unknown,,,,Unknown,,Unknown,Unknown,,Unknown,Unknown,,Unknown,Unknown,Unknown,Unknown,Unknown,Unknown,Unknown,Unknown,Unknown,,,True,PMMA,Unknown,Unknown,,,True,1,False,,Unknown,Unknown,,N2,,,,,,100.0,AM 1.5,nan; nan,,False,,50.0,,,,,,,,1.07,23.01,0.745,18.34,,,,,1.06,22.75,0.698,16.83,,,,,,1.07,23.01,0.745,18.34,Reversed,Reversed,Reversed,Reversed,0.187487907,False,,,,,,,,False,,,,True,ISOS-D-2,1,Dark,,,0.0,,nan; nan,,,Unknown,False,Open circuit,nan; nan,,,65.0; 65.0,Unknown,,Air,,,nan; nan,45.0,1000.0,False,Unknown,18.34,False,97.0,,,,,,,97.0,,0,,,,,False,,1,,,nan; nan,,,,0,,0000:00:00:00:00,0000:00:00:00:00,,,nan; nan,,,nan; nan,,False,,,False,,,,,,,,,,,False,,False,,False,,PMMA Unknown,7325.98021226371,3.86486574128508,Polymers
29989,29989,Rahim Munir,False,10.1039/c9ta01094g,Mali et al.,43557,Journal of Materials Chemistry A,True,Historic dataset on 2020 11 22_v7.xlsx,,10 mg/ml,SLG | FTO | TiO2-c | TiO2-mp | Perovskite | CuSCN | rGO | Au,,1.04,0,nip,False,,False,,nan; nan,,False,0,,,False,SLG | FTO,,,,,Unknown,,,,TiO2-c | TiO2-mp,nan | 180.0,Unknown,,Spin-coating | Spin-coating,Unknown,Unknown,,,,Unknown,,Unknown,Unknown,,Unknown,Unknown,,Unknown,Unknown,Unknown,Unknown,Unknown,Unknown,Unknown,,Unknown,,,False,False,False,False,True,False,3.0,True,False,Cs; FA; MA,0.05; 0.81; 0.14,Pb,1,Br; I,0.45; 2.55,,CsFAMAPbBrI,Cs0.05FA0.81MA0.14PbBr0.45I2.55,,False,False,,,550.0,,False,,,1,Spin-coating,Liquid,N2,,,,DMF; DMSO,4; 1,Unknown,Unknown,,Unknown,Unknown,,Unknown,Unknown,Unknown,Unknown,True,Chlorobenzene,,Unknown,,,100,90,Unknown,,,False,,Unknown,Unknown,Unknown,,,Unknown,Unknown,,,CuSCN | rGO,100.0 | nan,,,Spray-coating | Spray-coating,Unknown,Unknown,,,,Unknown,,Unknown,Unknown,,Unknown,Unknown,,Unknown,Unknown,Unknown,Unknown,Unknown,Unknown,Unknown,Unknown,Unknown,,,Au,80,,,Evaporation,Unknown,Unknown,,,,Unknown,,Unknown,Unknown,,Unknown,Unknown,,Unknown,Unknown,Unknown,Unknown,Unknown,Unknown,Unknown,Unknown,Unknown,,,False,,Unknown,,,,Unknown,Unknown,Unknown,,,,Unknown,,Unknown,Unknown,,Unknown,Unknown,,Unknown,Unknown,Unknown,Unknown,Unknown,Unknown,Unknown,Unknown,Unknown,,,False,,Unknown,,,,Unknown,Unknown,Unknown,,,,Unknown,,Unknown,Unknown,,Unknown,Unknown,,Unknown,Unknown,Unknown,Unknown,Unknown,Unknown,Unknown,Unknown,Unknown,,,True,PMMA,Unknown,Unknown,,,True,1,False,,Unknown,Unknown,,N2,,,,,,100.0,AM 1.5,nan; nan,,False,,50.0,,,,,,,,1.07,23.01,0.745,18.34,,,,,1.06,22.75,0.698,16.83,,,,,,1.07,23.01,0.745,18.34,Reversed,Reversed,Reversed,Reversed,0.187487907,False,,,,,,,,False,,,,True,ISOS-D-2,1,Dark,,,0.0,,nan; nan,,,Unknown,False,Open circuit,nan; nan,,,65.0; 65.0,Unknown,,Air,,,nan; nan,45.0,1000.0,False,Unknown,18.34,False,86.0,,,,,,,86.0,,0,,,,,False,,1,,,nan; nan,,,,0,,0000:00:00:00:00,0000:00:00:00:00,,,nan; nan,,,nan; nan,,False,,,False,,,,,,,,,,,False,,False,,False,,PMMA Unknown,1479.5072001795954,3.1701170830422134,Polymers
31184,31184,Tobias Abzieher,False,10.1039/c7ta07775k,Chiang et al.,43055,Journal of Materials Chemistry A,True,Historic dataset on 2020 11 22_v7.xlsx,,,SLG | FTO | NiO-c | NiO-mp | Perovsite | ZnO | Al,,0.2,0,pin,False,,False,,nan; nan,,False,0,,,False,SLG | FTO,,,,,Unknown,,,,ZnO,150,In,,Spin-coating,Unknown,Unknown,,,,Unknown,,Unknown,Unknown,,Unknown,Unknown,,Unknown,Unknown,Unknown,Unknown,Unknown,Unknown,Unknown,,Unknown,,,False,False,False,False,True,False,3.0,True,False,Cs; FA; MA,0.05; 0.79; 0.16,Pb,1,Br; I,0.51; 2.49,,CsFAMAPbBrI,Cs0.05FA0.79MA0.16PbBr0.51I2.49,,False,False,,,450.0,,False,,,1,Spin-coating,Liquid,Unknown,,,,DMF; DMSO,4; 1,Unknown,Unknown,,Unknown,Unknown,,Unknown,Unknown,Unknown,Unknown,True,Chlorobenzene,,Unknown,,,100,60,Unknown,,,False,,Unknown,Unknown,Unknown,,,Unknown,Unknown,,,NiO-c | NiO-mp,10.0 | nan,Unknown | Li,,Sputtering | Spin-coating,Unknown,Unknown,,,,Unknown,,Unknown,Unknown,,Unknown,Unknown,,Unknown,Unknown,Unknown,Unknown,Unknown,Unknown,Unknown,Unknown,Unknown,,,Al,80,,,Evaporation,Unknown,Unknown,,,,Unknown,,Unknown,Unknown,,Unknown,Unknown,,Unknown,Unknown,Unknown,Unknown,Unknown,Unknown,Unknown,Unknown,Unknown,,,False,,Unknown,,,,Unknown,Unknown,Unknown,,,,Unknown,,Unknown,Unknown,,Unknown,Unknown,,Unknown,Unknown,Unknown,Unknown,Unknown,Unknown,Unknown,Unknown,Unknown,,,False,,Unknown,,,,Unknown,Unknown,Unknown,,,,Unknown,,Unknown,Unknown,,Unknown,Unknown,,Unknown,Unknown,Unknown,Unknown,Unknown,Unknown,Unknown,Unknown,Unknown,,,True,Epoxy-polymer,Unknown,Unknown,,,False,1,False,,Unknown,Unknown,,Air,,,,,,100.0,AM 1.5,nan; nan,,False,,,,,,,,,,,,,,,,,,,,,,,,,,,,,,,,,,,,False,,,,,,,,False,,,,True,ISOS-L-1,1,White LED,,,100.0,,nan; nan,,,Unknown,False,Open circuit,nan; nan,,,30.0; 30.0,Unknown,,Air,,,nan; nan,25.0,460.0,False,Unknown,15.0,False,84.7,,,,,,,,,0,,,,,False,,1,,,nan; nan,,,,0,,0000:00:00:00:00,0000:00:00:00:00,,,nan; nan,,,nan; nan,,False,,,False,,,,,,,,,,,False,,False,,False,,Epoxy-polymer Unknown,618.1463403653889,2.7910913024182182,Polymers
32261,32261,Tudur David,False,10.1002/adma.201501333,Li et al.,19/05/2015,Advanced Materials,True,Historic dataset on 2020 11 22_v7.xlsx,,,Carbon-nt-fiber | TiO2-c | TiO2-mp | Perovskite | P3HT; SWCNTs | Ag-nw,,0.1,0,nip,True,,False,,nan; nan,,False,0,,,False,Carbon-nt-fiber,,,,,Unknown,,,,TiO2-c | TiO2-mp,,Unknown,,Dipp-coating | Dipp-coating,Unknown,Unknown,,,,Unknown,,Unknown,Unknown,,Unknown,Unknown,,Unknown,Unknown,Unknown,Unknown,Unknown,Unknown,Unknown,,Unknown,,,False,False,False,False,True,False,3,True,False,MA,1,Pb,1,I,3,,MAPbI,MAPbI3,,False,False,Cl,,,1.6,False,Composition,,1,Dipp-coating,Liquid,Air,,,,DMF,1,Unknown,Unknown,,Unknown,Unknown,,Unknown,Unknown,Unknown,Unknown,False,Unknown,,Unknown,,,100,10,Unknown,,,False,,Unknown,Unknown,Unknown,,,Unknown,Unknown,,,P3HT; SWCNTs,,,,Dipp-coating,Unknown,Unknown,,,,Unknown,,Unknown,Unknown,,Unknown,Unknown,,Unknown,Unknown,Unknown,Unknown,Unknown,Unknown,Unknown,Unknown,Unknown,,,Ag-nw,,,,Dipp-coating,Unknown,Unknown,,,,Unknown,,Unknown,Unknown,,Unknown,Unknown,,Unknown,Unknown,Unknown,Unknown,Unknown,Unknown,Unknown,Unknown,Unknown,,,False,,Unknown,,,,Unknown,Unknown,Unknown,,,,Unknown,,Unknown,Unknown,,Unknown,Unknown,,Unknown,Unknown,Unknown,Unknown,Unknown,Unknown,Unknown,Unknown,Unknown,,,False,,Unknown,,,,Unknown,Unknown,Unknown,,,,Unknown,,Unknown,Unknown,,Unknown,Unknown,,Unknown,Unknown,Unknown,Unknown,Unknown,Unknown,Unknown,Unknown,Unknown,,,True,PMMA,Unknown,Unknown,,,True,1,False,,Unknown,Unknown,,Air,,,,,,100.0,AM 1.5,nan; nan,,False,,,,,,,,,,0.615,8.75,0.564,3.03,,,,,,,,,,,,,,0.615,8.75,0.564,3.03,Reversed,Reversed,Reversed,Reversed,,False,,,,,,,,False,,,,True,ISOS-D-1,1,Dark,,,0.0,,nan; nan,,,Unknown,False,Open circuit,nan; nan,,,25.0; 25.0,Unknown,,Ambient,,,nan; nan,,96.0,False,Unknown,3.03,False,88.6,,,,,,,,,0,,,,,False,,1,,,nan; nan,,,,0,,0000:00:00:00:00,0000:00:00:00:00,,,nan; nan,,,nan; nan,,False,,,False,,,,,,,,,,,False,,False,,False,,PMMA Unknown,176.98344989887354,2.2479326564541884,Polymers
37158,37158,Joel A. Smith,False,10.1126/sciadv.1501170,Bi et al.,42371,Science Advances,True,Historic dataset on 2020 11 22_v7.xlsx,,Stability_TS2,SLG | FTO | TiO2-c | TiO2-mp | Perovskite | Spiro-MeOTAD | Au,,0.16,0,nip,False,,False,,nan; nan,,False,0,,,False,SLG | FTO,,,,,Unknown,,,,TiO2-c | TiO2-mp,nan | 200.0,Unknown,,Spray-pyrolys | Spin-coating,Unknown,Unknown,,,,Unknown,,Unknown,Unknown,,Unknown,Unknown,,Unknown,Unknown,Unknown,Unknown,Unknown,Unknown,Unknown,,Unknown,,,False,False,False,False,True,False,3.0,True,False,FA; MA,0.85; 0.15,Pb,1,Br; I,0.45; 2.45,PbI2,FAMAPbBrI,FA0.85MA0.15PbBr0.45I2.45,,False,False,Undoped,,,,False,,775.0,1,Spin-coating,Liquid,N2,,,,DMF; DMSO,4; 1,Unknown,Unknown,,Unknown,Unknown,,Unknown,Unknown,Unknown,Unknown,True,Chlorobenzene,,Unknown,,,100,90,Unknown,,,False,,Unknown,Unknown,Unknown,,,Unknown,Unknown,,,Spiro-MeOTAD,,Li-TFSI; TBP; FK209,,Spin-coating,Unknown,Unknown,,,,Unknown,,Unknown,Unknown,,Unknown,Unknown,,Unknown,Unknown,Unknown,Unknown,Unknown,Unknown,Unknown,Unknown,Unknown,,,Au,80,,,Evaporation,Unknown,Unknown,,,,Unknown,,Unknown,Unknown,,Unknown,Unknown,,Unknown,Unknown,Unknown,Unknown,Unknown,Unknown,Unknown,Unknown,Unknown,,,False,,Unknown,,,,Unknown,Unknown,Unknown,,,,Unknown,,Unknown,Unknown,,Unknown,Unknown,,Unknown,Unknown,Unknown,Unknown,Unknown,Unknown,Unknown,Unknown,Unknown,,,False,,Unknown,,,,Unknown,Unknown,Unknown,,,,Unknown,,Unknown,Unknown,,Unknown,Unknown,,Unknown,Unknown,Unknown,Unknown,Unknown,Unknown,Unknown,Unknown,Unknown,,,True,Epoxy-polymer,Unknown,N2,,,True,1,False,,Unknown,Unknown,,Unknown,,,,,,100.0,AM 1.5,nan; nan,,False,,,,,,,,,,1.16,24.4,0.72,20.5,,,,,,,,,,,,,,1.16,24.4,0.72,20.5,Reversed,Reversed,Reversed,Reversed,,False,,,,,,,,False,,,,True,ISOS-D-1,1,Dark,,,0.0,,nan; nan,,,Unknown,False,Open circuit,nan; nan,,,25.0; 25.0,Unknown,,Dry air,,,nan; nan,,768.0,False,Unknown,20.5,False,98.5,,,,,,,,,0,,,,,False,,1,,,nan; nan,,,,0,,0000:00:00:00:00,0000:00:00:00:00,,,nan; nan,,,nan; nan,,False,,,False,,,,,,,,,,,False,,False,,False,,Epoxy-polymer Unknown,11339.046863712469,4.054576550215862,Polymers
40383,40383,Manuel Vasquez Montoya,False,10.1039/c6ta10605f,Hashmi et al.,42776,Journal of Materials Chemistry A,True,Historic dataset on 2020 11 22_v7.xlsx,,,SLG | FTO | TiO2-c | TiO2-mp | ZrO2-mp | Perovskite | Carbon,0.16,0.16,0,nip,False,,False,,nan; nan,,False,0,,,False,SLG | FTO,nan | nan,6.25,Solaronix,TCO22-7,Commercial | Commercial,,Zn-powder; HCl >> Mecanical scrubbing,Helmanex >> Ultrasonic bath >> Ethanol >> Ultrasonic bath >> Acetone >> UV-Ozone,TiO2-c | TiO2-mp | ZrO2-mp,25.0 | 500.0 | 1000.0,Undoped | Undoped | Undoped,,Spray-pyrolys | Screen printing | Screen printing,Liquid | Liquid | Liquid,Air | Air | Air,1 atm | 1 atm | 1 atm,1 atm | 1 atm | 1 atm,30 | 30 | 30,IPA; Ethanol | Terpineol | Unknown,0.75; 80 | 1 | 1,Unknown,Unknown,titanium diisopropoxide bis(acetylacetonate) | TiO2-np | ZrO2-np,Sigma Aldrich; Solaronix; Solaronix,Unknown,1.25 vol% | nan | nan,Unknown,Unknown,Unknown,500 | 25 | 25,25 | 125 >> 500 | 150 >> 500,25.0 | 5.0 >> 30.0 | 5.0 >> 30.0,Air | Air | Air,,Unknown,,,False,False,False,False,True,False,3.0,True,False,MA,1,Pb,1,I,3,Stoichiometric,MAPbI,MAPbI3,Solution composition,False,False,5-AVAI,,,,False,Absorption,,1,Drop-infiltration,Liquid,Air,1 atm,1 atm,30.0,GBL,1,Sigma Aldrich,Unknown,MAI; 5-AVAI; PbI2,Dyesol; Dyesol; TCI,Unknown,190 mg/ml; 0.0176 mg/ml; 530 mg/ml,Unknown,0.5,70,25,False,Unknown,,Unknown,,,50,1.5,Air,32.0,1 atm,False,,Unknown,Unknown,Unknown,,,Unknown,Unknown,,,none,,,,Unknown,Unknown,Unknown,,,,Unknown,,Unknown,Unknown,,Unknown,Unknown,,Unknown,Unknown,Unknown,Unknown,Unknown,Unknown,Unknown,Unknown,Unknown,,,Carbon,20000,Undoped,,Screen printing,Liquid,Air,1 atm,1 atm,30.0,Unknown,,Unknown,Unknown,Carbon,Solaronix,Unknown,,Unknown,Unknown,Unknown,25,25,Unknown,Unknown,Unknown,Unknown,,,False,,Unknown,,,,Unknown,Unknown,Unknown,,,,Unknown,,Unknown,Unknown,,Unknown,Unknown,,Unknown,Unknown,Unknown,Unknown,Unknown,Unknown,Unknown,Unknown,Unknown,,,False,,Unknown,,,,Unknown,Unknown,Unknown,,,,Unknown,,Unknown,Unknown,,Unknown,Unknown,,Unknown,Unknown,Unknown,Unknown,Unknown,Unknown,Unknown,Unknown,Unknown,,,True,epoxy-polymer,Unknown,Air,,,True,1,False,,Unknown,Unknown,,Unknown,,,Solar Simulator,Peceell PEC-L01,AAA,100.0,AM 1.5,nan; nan,,True,0.16,,,,,,,,,0.847,13.2,0.63,7.06,0.61,11.574,,,,,,,,,,,,0.847,13.2,0.63,7.06,Reversed,Reversed,Reversed,Reversed,,False,,,,,,,,False,,,,True,ISOS-L-1,1,Mercury,,,150.0,AM 1.5,nan; nan,,,Unknown,False,Open circuit,nan; nan,,Constant,40; 40,Unknown,,Air,,,45; 45,45.0,752.0,True,160,6.26,False,97.0,1200.0,,,,4000.0,,97.0,,0,,,,,False,,1,,,nan; nan,,,,0,,0000:00:00:00:00,0000:00:00:00:00,,,nan; nan,,,nan; nan,,False,,,False,,,,,,,,,,,False,,False,,False,,epoxy-polymer Unknown,5220.414574152266,3.717704993446197,Polymers
40656,40656,Ulrich Paetzold,False,10.1021/acsami.5b04490,Hwang et al.,08/07/2015,ACS Applied Materials & Interfaces,True,Historic dataset on 2020 11 22_v7.xlsx,,,SLG | FTO | TiO2-c | TiO2-mp | Perovskite | Spiro-MeOTAD | Au,,0.12,0,nip,False,,False,,nan; nan,,False,0,,,False,SLG | FTO,,,,,Unknown,,,,TiO2-c | TiO2-mp,nan | 300.0,,,Spin-coating | Spin-coating,Unknown,Unknown,,,,Unknown,,Unknown,Unknown,,Unknown,Unknown,,Unknown,Unknown,Unknown,Unknown,Unknown,Unknown,Unknown,,Unknown,,,False,False,False,False,True,False,3,True,False,MA,1,Pb,1,I,3,,MAPbI,MAPb1.0I3,,False,False,,,,1.55,False,,,2,Spin-coating >> CBD,Liquid >> Liquid,Unknown,,,,DMF >> IPA,1 >> 1,Unknown,Unknown,,Unknown,Unknown,,Unknown,Unknown,Unknown,Unknown,False,Unknown,,Unknown,,,Unknown,Unknown,Unknown,,,False,,Unknown,Unknown,Unknown,,,Unknown,Unknown,,,Spiro-MeOTAD,,Li-TFSI; TBP,,Spin-coating,Unknown,Unknown,,,,Unknown,,Unknown,Unknown,,Unknown,Unknown,,Unknown,Unknown,Unknown,Unknown,Unknown,Unknown,Unknown,Unknown,Unknown,,,Au,,,,Evaporation,Unknown,Unknown,,,,Unknown,,Unknown,Unknown,,Unknown,Unknown,,Unknown,Unknown,Unknown,Unknown,Unknown,Unknown,Unknown,Unknown,Unknown,,,False,,Unknown,,,,Unknown,Unknown,Unknown,,,,Unknown,,Unknown,Unknown,,Unknown,Unknown,,Unknown,Unknown,Unknown,Unknown,Unknown,Unknown,Unknown,Unknown,Unknown,,,False,,Unknown,,,,Unknown,Unknown,Unknown,,,,Unknown,,Unknown,Unknown,,Unknown,Unknown,,Unknown,Unknown,Unknown,Unknown,Unknown,Unknown,Unknown,Unknown,Unknown,,,True,Teflon,Unknown,Unknown,,,True,1,False,,Unknown,Unknown,,Unknown,,,,,,100.0,,nan; nan,,False,,,,,,,,,,0.91,17.9,0.72,11.8,,,,,,,,,,,,,,0.91,17.9,0.72,11.8,Reversed,Reversed,Reversed,Reversed,,False,,,,,,,,False,,,,True,ISOS-D-1,1,Dark,,,0.0,,nan; nan,,,Unknown,False,Open circuit,nan; nan,,,25.0; 25.0,Unknown,,Ambient,,,nan; nan,50.0,720.0,False,Unknown,11.8,False,56.0,,,,,,,,,0,,,,,False,,1,,,nan; nan,,,,0,,0000:00:00:00:00,0000:00:00:00:00,,,nan; nan,,,nan; nan,,False,,,False,,,,,,,,,,,False,,False,,False,,Teflon Unknown,277.0925009491852,2.4426247724785224,Polymers
40913,40913,Ulrich Paetzold,False,10.1246/cl.160281,Jiang et al.,42492,Chemistry Letters,True,Historic dataset on 2020 11 22_v7.xlsx,,ZnO-c,SLG | ITO | ZnO-c | Perovskite | Spiro-MeOTAD | Au,,0.1,0,nip,False,,False,,nan; nan,,False,0,,,False,SLG | ITO,,,,,Unknown,,,,ZnO-c,200,,,Dipp-coating,Unknown,Unknown,,,,Unknown,,Unknown,Unknown,,Unknown,Unknown,,Unknown,Unknown,Unknown,Unknown,Unknown,Unknown,Unknown,,Unknown,,,False,False,False,False,True,False,3.0,True,False,MA,1,Pb,1,I,3,MAI,MAPbI,MAPb1.0I3,,False,False,,,400.0,1.6,False,Composition,,1,Spin-coating,Liquid,Unknown,,,,DMF,1,Unknown,Unknown,,Unknown,Unknown,,Unknown,Unknown,Unknown,Unknown,False,Unknown,,Unknown,,,100,Unknown,Unknown,,,False,,Unknown,Unknown,Unknown,,,Unknown,Unknown,,,Spiro-MeOTAD,,Li-TFSI; TBP,,Spin-coating,Unknown,Unknown,,,,Unknown,,Unknown,Unknown,,Unknown,Unknown,,Unknown,Unknown,Unknown,Unknown,Unknown,Unknown,Unknown,Unknown,Unknown,,,Au,,,,Unknown,Unknown,Unknown,,,,Unknown,,Unknown,Unknown,,Unknown,Unknown,,Unknown,Unknown,Unknown,Unknown,Unknown,Unknown,Unknown,Unknown,Unknown,,,False,,Unknown,,,,Unknown,Unknown,Unknown,,,,Unknown,,Unknown,Unknown,,Unknown,Unknown,,Unknown,Unknown,Unknown,Unknown,Unknown,Unknown,Unknown,Unknown,Unknown,,,False,,Unknown,,,,Unknown,Unknown,Unknown,,,,Unknown,,Unknown,Unknown,,Unknown,Unknown,,Unknown,Unknown,Unknown,Unknown,Unknown,Unknown,Unknown,Unknown,Unknown,,,True,UV Epoxy-polymer,Unknown,Unknown,,,True,1,False,,Unknown,Unknown,,Air,,,,,,100.0,,nan; nan,,False,,,,,,,,,,0.92,13.71,0.72,9.08,,,,,,,,,,,,,,0.92,13.71,0.72,9.08,Reversed,Reversed,Reversed,Reversed,,False,,,,,,,,False,,,,True,ISOS-D-1,1,Dark,,,0.0,,nan; nan,,,Unknown,False,Open circuit,nan; nan,,,25.0; 25.0,Unknown,,Unknown,,,nan; nan,,360.0,False,Unknown,100.0,False,20.0,,,96.0,,,,,,0,,,,,False,,1,,,nan; nan,,,,0,,0000:00:00:00:00,0000:00:00:00:00,,,nan; nan,,,nan; nan,,False,,,False,,,,,,,,,,,False,,False,,False,,UV Epoxy-polymer Unknown,96.0,1.9822712330395684,Polymers
40914,40914,Ulrich Paetzold,False,10.1246/cl.160281,Jiang et al.,42492,Chemistry Letters,True,Historic dataset on 2020 11 22_v7.xlsx,,FTZO,SLG | ITO | ZnO-c | Perovskite | Spiro-MeOTAD | Au,,0.1,0,nip,False,,False,,nan; nan,,False,0,,,False,SLG | ITO,,,,,Unknown,,,,ZnO-c,200,F; Sn,,Dipp-coating,Unknown,Unknown,,,,Unknown,,Unknown,Unknown,,Unknown,Unknown,,Unknown,Unknown,Unknown,Unknown,Unknown,Unknown,Unknown,,Unknown,,,False,False,False,False,True,False,3.0,True,False,MA,1,Pb,1,I,3,MAI,MAPbI,MAPb1.0I3,,False,False,,,400.0,1.6,False,Composition,,1,Spin-coating,Liquid,Unknown,,,,DMF,1,Unknown,Unknown,,Unknown,Unknown,,Unknown,Unknown,Unknown,Unknown,False,Unknown,,Unknown,,,100,Unknown,Unknown,,,False,,Unknown,Unknown,Unknown,,,Unknown,Unknown,,,Spiro-MeOTAD,,Li-TFSI; TBP,,Spin-coating,Unknown,Unknown,,,,Unknown,,Unknown,Unknown,,Unknown,Unknown,,Unknown,Unknown,Unknown,Unknown,Unknown,Unknown,Unknown,Unknown,Unknown,,,Au,,,,Unknown,Unknown,Unknown,,,,Unknown,,Unknown,Unknown,,Unknown,Unknown,,Unknown,Unknown,Unknown,Unknown,Unknown,Unknown,Unknown,Unknown,Unknown,,,False,,Unknown,,,,Unknown,Unknown,Unknown,,,,Unknown,,Unknown,Unknown,,Unknown,Unknown,,Unknown,Unknown,Unknown,Unknown,Unknown,Unknown,Unknown,Unknown,Unknown,,,False,,Unknown,,,,Unknown,Unknown,Unknown,,,,Unknown,,Unknown,Unknown,,Unknown,Unknown,,Unknown,Unknown,Unknown,Unknown,Unknown,Unknown,Unknown,Unknown,Unknown,,,False,UV Epoxy-polymer,Unknown,Unknown,,,True,1,False,,Unknown,Unknown,,Air,,,,,,100.0,,nan; nan,,False,,,,,,,,,,1.0,18.3,0.51,9.31,,,,,,,,,,,,,,1.0,18.3,0.51,9.31,Reversed,Reversed,Reversed,Reversed,,False,,,,,,,,False,,,,True,ISOS-D-1,1,Dark,,,0.0,,nan; nan,,,Unknown,False,Open circuit,nan; nan,,,25.0; 25.0,Unknown,,Unknown,,,nan; nan,,360.0,False,Unknown,100.0,False,95.0,,,,,,,,,0,,,,,False,,1,,,nan; nan,,,,0,,0000:00:00:00:00,0000:00:00:00:00,,,nan; nan,,,nan; nan,,False,,,False,,,,,,,,,,,False,,False,,False,,UV Epoxy-polymer Unknown,1566.1243722456795,3.1948262481658594,Polymers
41680,41680,Neha Arora,False,10.1021/acsami.5b11286,Tripathi et al.,42398,ACS Applied Materials & Interfaces,True,Historic dataset on 2020 11 22_v7.xlsx,,without PFN-P1,SLG | ITO | PEDOT:PSS | Perovskite | PCBM-60 | PFN-P2 | Ag,,0.18,0,pin,False,,False,,nan; nan,,False,0,,,False,SLG | ITO,,,,,Unknown,,,,PCBM-60 | PFN-P2,,,,Spin-coating | Spin-coating,Unknown,Unknown,,,,Unknown,,Unknown,Unknown,,Unknown,Unknown,,Unknown,Unknown,Unknown,Unknown,Unknown,Unknown,Unknown,,Unknown,,,False,False,False,False,True,False,3.0,True,False,MA,1,Pb,1,I,3,,MAPbI,MAPbI3,,False,False,MACl; PFN-P2 (in ethanol,,250.0,1.6,False,Composition,,2,Spin-coating >> Spin-coating,Liquid >> Liquid,N2 >> N2,,,,DMF >> Ethanol,1 >> 1,Unknown,Unknown,,Unknown,Unknown,,Unknown,Unknown,Unknown,Unknown,False,Unknown,,Unknown,,,70 >> 100,30.0 >> 120.0,Unknown,,,False,,Unknown,Unknown,Unknown,,,Unknown,Unknown,,,PEDOT:PSS,30,,,Spin-coating,Unknown,Unknown,,,,Unknown,,Unknown,Unknown,,Unknown,Unknown,,Unknown,Unknown,Unknown,Unknown,Unknown,Unknown,Unknown,Unknown,Unknown,,,Ag,100,,,Evaporation,Unknown,Unknown,,,,Unknown,,Unknown,Unknown,,Unknown,Unknown,,Unknown,Unknown,Unknown,Unknown,Unknown,Unknown,Unknown,Unknown,Unknown,,,False,,Unknown,,,,Unknown,Unknown,Unknown,,,,Unknown,,Unknown,Unknown,,Unknown,Unknown,,Unknown,Unknown,Unknown,Unknown,Unknown,Unknown,Unknown,Unknown,Unknown,,,False,,Unknown,,,,Unknown,Unknown,Unknown,,,,Unknown,,Unknown,Unknown,,Unknown,Unknown,,Unknown,Unknown,Unknown,Unknown,Unknown,Unknown,Unknown,Unknown,Unknown,,,True,Unknown,UV curable resin-polymer,N2,,,True,1,True,,Unknown,Unknown,,Air,,,,,,100.0,,nan; nan,,False,,,,,,,,,,0.87,18.21,0.75,12.0,,,,,,,,,,,,,,0.87,18.21,0.75,12.0,Reversed,Reversed,Reversed,Reversed,,False,,,,,,,,True,,16.89,,True,ISOS-L-1,1,Solar simulator,,,100.0,AM 1.5,nan; nan,,,Unknown,False,MPPT,nan; nan,,,nan; nan,Unknown,,Unknown,,,nan; nan,,50.0,False,Unknown,8.0,False,37.5,,,,,,,,,0,,,,,False,,1,,,nan; nan,,,,0,,0000:00:00:00:00,0000:00:00:00:00,,,nan; nan,,,nan; nan,,False,,,False,,,,,,,,,,,False,,False,,False,,Unknown UV curable resin-polymer,11.375249597675996,1.055960934797644,Polymers
41681,41681,Neha Arora,False,10.1021/acsami.5b11286,Tripathi et al.,42398,ACS Applied Materials & Interfaces,True,Historic dataset on 2020 11 22_v7.xlsx,,with PFNP1,SLG | ITO | PEDOT:PSS | PFN-P1 | Perovskite | PCBM-60 | PFN-P2 | Ag,,0.18,0,pin,False,,False,,nan; nan,,False,0,,,False,SLG | ITO,,,,,Unknown,,,,PCBM-60 | PFN-P2,,,,Spin-coating | Spin-coating,Unknown,Unknown,,,,Unknown,,Unknown,Unknown,,Unknown,Unknown,,Unknown,Unknown,Unknown,Unknown,Unknown,Unknown,Unknown,,Unknown,,,False,False,False,False,True,False,3.0,True,False,MA,1,Pb,1,I,3,,MAPbI,MAPbI3,,False,False,,,250.0,1.6,False,Composition,,2,Spin-coating >> Spin-coating,Liquid >> Liquid,N2 >> N2,,,,DMF >> Ethanol,1 >> 1,Unknown,Unknown,,Unknown,Unknown,,Unknown,Unknown,Unknown,Unknown,False,Unknown,,Unknown,,,70 >> 100,30.0 >> 120.0,Unknown,,,False,,Unknown,Unknown,Unknown,,,Unknown,Unknown,,,PEDOT:PSS | PFN-P1,30.0 | nan,,,Spin-coating | Spin-coating,Unknown,Unknown,,,,Unknown,,Unknown,Unknown,,Unknown,Unknown,,Unknown,Unknown,Unknown,Unknown,Unknown,Unknown,Unknown,Unknown,Unknown,,,Ag,100,,,Evaporation,Unknown,Unknown,,,,Unknown,,Unknown,Unknown,,Unknown,Unknown,,Unknown,Unknown,Unknown,Unknown,Unknown,Unknown,Unknown,Unknown,Unknown,,,False,,Unknown,,,,Unknown,Unknown,Unknown,,,,Unknown,,Unknown,Unknown,,Unknown,Unknown,,Unknown,Unknown,Unknown,Unknown,Unknown,Unknown,Unknown,Unknown,Unknown,,,False,,Unknown,,,,Unknown,Unknown,Unknown,,,,Unknown,,Unknown,Unknown,,Unknown,Unknown,,Unknown,Unknown,Unknown,Unknown,Unknown,Unknown,Unknown,Unknown,Unknown,,,True,UV curable resin-polymer,Unknown,N2,,,True,1,True,,Unknown,Unknown,,Air,,,,,,100.0,,nan; nan,,False,,,,,,,,,,0.93,18.75,0.75,13.2,,,,,,,,,,,,,,0.93,18.75,0.75,13.2,Reversed,Reversed,Reversed,Reversed,,False,,,,,,,,True,,17.42,,True,ISOS-L-1,1,Solar simulator,,,100.0,AM 1.5,nan; nan,,,Unknown,False,MPPT,nan; nan,,,nan; nan,Unknown,,Unknown,,,nan; nan,,150.0,False,Unknown,11.3,False,62.0,,,,,,,,,0,,,,,False,,1,,,nan; nan,,,,0,,0000:00:00:00:00,0000:00:00:00:00,,,nan; nan,,,nan; nan,,False,,,False,,,,,,,,,,,False,,False,,False,,UV curable resin-polymer Unknown,70.01888275125768,1.8452151767112928,Polymers
41746,41746,Neha Arora,False,10.1021/acs.jpcc.6b05667,Tavakoli et al.,42605,The Journal of Physical Chemistry C,True,Historic dataset on 2020 11 22_v7.xlsx,,,SLG | FTO | TiO2-c | Perovskite | Spiro-MeOTAD | Au,,0.1,0,nip,False,,False,,nan; nan,,False,0,,,False,SLG | FTO,,,,,Unknown,,,,TiO2-c,,,,Spin-coating,Unknown,Unknown,,,,Unknown,,Unknown,Unknown,,Unknown,Unknown,,Unknown,Unknown,Unknown,Unknown,Unknown,Unknown,Unknown,,Unknown,,,False,False,False,False,True,False,3.0,True,False,MA,1,Pb,1,I,3,,MAPbI,MAPbI3,,False,False,,,300.0,1.55,False,,775.0,2,Spin-coating >> CBD,Liquid >> Liquid,Ar >> Ar,,,,DMF >> IPA,1 >> 1,Unknown,Unknown,,Unknown,Unknown,,Unknown,Unknown,Unknown,Unknown,False,Unknown,,Unknown,,,70 >> 100,10.0 >> 20.0,Unknown,,,False,,Unknown,Unknown,Unknown,,,Unknown,Unknown,,,Spiro-MeOTAD,,Li-TFSI; TBP,,Spin-coating,Unknown,Unknown,,,,Unknown,,Unknown,Unknown,,Unknown,Unknown,,Unknown,Unknown,Unknown,Unknown,Unknown,Unknown,Unknown,Unknown,Unknown,,,Au,100,,,Evaporation,Unknown,Unknown,,,,Unknown,,Unknown,Unknown,,Unknown,Unknown,,Unknown,Unknown,Unknown,Unknown,Unknown,Unknown,Unknown,Unknown,Unknown,,,False,,Unknown,,,,Unknown,Unknown,Unknown,,,,Unknown,,Unknown,Unknown,,Unknown,Unknown,,Unknown,Unknown,Unknown,Unknown,Unknown,Unknown,Unknown,Unknown,Unknown,,,False,,Unknown,,,,Unknown,Unknown,Unknown,,,,Unknown,,Unknown,Unknown,,Unknown,Unknown,,Unknown,Unknown,Unknown,Unknown,Unknown,Unknown,Unknown,Unknown,Unknown,,,True,UV cured epoxy-polymer,Unknown,Ar,,,True,1,False,,Unknown,Unknown,,Air,,,,,,100.0,,nan; nan,,False,,100.0,,,,,,,,1.04,17.1,0.65,11.6,,,,,1.04,16.7,0.52,9.0,,,,,,1.04,17.1,0.65,11.6,Reversed,Reversed,Reversed,Reversed,0.649700599,False,,,,,,,,False,,,,True,ISOS-D-1,1,Dark,,,0.0,,nan; nan,,,Unknown,False,Open circuit,nan; nan,,,25.0; 25.0,Unknown,,Air,,,nan; nan,65.0,240.0,False,Unknown,14.2,False,35.0,,,,,,,,,0,,,,,False,,1,,,nan; nan,,,,0,,0000:00:00:00:00,0000:00:00:00:00,,,nan; nan,,,nan; nan,,False,,,False,,,,,,,,,,,False,,False,,False,,UV cured epoxy-polymer Unknown,51.01288214990156,1.7076798611990556,Polymers
41748,41748,Neha Arora,False,10.1021/acs.jpcc.6b05667,Tavakoli et al.,42605,The Journal of Physical Chemistry C,True,Historic dataset on 2020 11 22_v7.xlsx,,,SLG | FTO | TiO2-c | Perovskite | Spiro-MeOTAD | Au,,0.1,0,nip,False,,False,,nan; nan,,False,0,,,False,SLG | FTO,,,,,Unknown,,,,TiO2-c,,2D graphene,,Spin-coating,Unknown,Unknown,,,,Unknown,,Unknown,Unknown,,Unknown,Unknown,,Unknown,Unknown,Unknown,Unknown,Unknown,Unknown,Unknown,,Unknown,,,False,False,False,False,True,False,3.0,True,False,MA,1,Pb,1,I,3,,MAPbI,MAPbI3,,False,False,,,300.0,1.55,False,,775.0,2,Spin-coating >> CBD,Liquid >> Liquid,Ar >> Ar,,,,DMF >> IPA,1 >> 1,Unknown,Unknown,,Unknown,Unknown,,Unknown,Unknown,Unknown,Unknown,False,Unknown,,Unknown,,,70 >> 100,10.0 >> 20.0,Unknown,,,False,,Unknown,Unknown,Unknown,,,Unknown,Unknown,,,Spiro-MeOTAD,,Li-TFSI; TBP,,Spin-coating,Unknown,Unknown,,,,Unknown,,Unknown,Unknown,,Unknown,Unknown,,Unknown,Unknown,Unknown,Unknown,Unknown,Unknown,Unknown,Unknown,Unknown,,,Au,100,,,Evaporation,Unknown,Unknown,,,,Unknown,,Unknown,Unknown,,Unknown,Unknown,,Unknown,Unknown,Unknown,Unknown,Unknown,Unknown,Unknown,Unknown,Unknown,,,False,,Unknown,,,,Unknown,Unknown,Unknown,,,,Unknown,,Unknown,Unknown,,Unknown,Unknown,,Unknown,Unknown,Unknown,Unknown,Unknown,Unknown,Unknown,Unknown,Unknown,,,False,,Unknown,,,,Unknown,Unknown,Unknown,,,,Unknown,,Unknown,Unknown,,Unknown,Unknown,,Unknown,Unknown,Unknown,Unknown,Unknown,Unknown,Unknown,Unknown,Unknown,,,True,UV cured epoxy-polymer,Unknown,Ar,,,True,1,False,,Unknown,Unknown,,Air,,,,,,100.0,,nan; nan,,False,,100.0,,,,,,,,1.05,20.1,0.69,14.6,,,,,1.05,19.8,0.66,13.7,,,,,,1.05,20.1,0.69,14.6,Reversed,Reversed,Reversed,Reversed,0.13101486,False,,,,,,,,False,,,,True,ISOS-D-1,1,Dark,,,0.0,,nan; nan,,,Unknown,False,Open circuit,nan; nan,,,25.0; 25.0,Unknown,,Air,,,nan; nan,65.0,240.0,False,Unknown,15.0,False,67.0,,,,,,,,,0,,,,,False,,1,,,nan; nan,,,,0,,0000:00:00:00:00,0000:00:00:00:00,,,nan; nan,,,nan; nan,,False,,,False,,,,,,,,,,,False,,False,,False,,UV cured epoxy-polymer Unknown,133.72647254742574,2.1262173888867424,Polymers
41750,41750,Neha Arora,False,10.1021/acs.jpcc.6b05667,Tavakoli et al.,42605,The Journal of Physical Chemistry C,True,Historic dataset on 2020 11 22_v7.xlsx,,,SLG | FTO | TiO2-c | Perovskite | Spiro-MeOTAD | Au,,0.1,0,nip,False,,False,,nan; nan,,False,0,,,False,SLG | FTO,,,,,Unknown,,,,TiO2-c,,rGS,,Spin-coating,Unknown,Unknown,,,,Unknown,,Unknown,Unknown,,Unknown,Unknown,,Unknown,Unknown,Unknown,Unknown,Unknown,Unknown,Unknown,,Unknown,,,False,False,False,False,True,False,3.0,True,False,MA,1,Pb,1,I,3,,MAPbI,MAPbI3,,False,False,,,300.0,1.55,False,,775.0,2,Spin-coating >> CBD,Liquid >> Liquid,Ar >> Ar,,,,DMF >> IPA,1 >> 1,Unknown,Unknown,,Unknown,Unknown,,Unknown,Unknown,Unknown,Unknown,False,Unknown,,Unknown,,,70 >> 100,10.0 >> 20.0,Unknown,,,False,,Unknown,Unknown,Unknown,,,Unknown,Unknown,,,Spiro-MeOTAD,,Li-TFSI; TBP,,Spin-coating,Unknown,Unknown,,,,Unknown,,Unknown,Unknown,,Unknown,Unknown,,Unknown,Unknown,Unknown,Unknown,Unknown,Unknown,Unknown,Unknown,Unknown,,,Au,100,,,Evaporation,Unknown,Unknown,,,,Unknown,,Unknown,Unknown,,Unknown,Unknown,,Unknown,Unknown,Unknown,Unknown,Unknown,Unknown,Unknown,Unknown,Unknown,,,False,,Unknown,,,,Unknown,Unknown,Unknown,,,,Unknown,,Unknown,Unknown,,Unknown,Unknown,,Unknown,Unknown,Unknown,Unknown,Unknown,Unknown,Unknown,Unknown,Unknown,,,False,,Unknown,,,,Unknown,Unknown,Unknown,,,,Unknown,,Unknown,Unknown,,Unknown,Unknown,,Unknown,Unknown,Unknown,Unknown,Unknown,Unknown,Unknown,Unknown,Unknown,,,True,UV cured epoxy-polymer,Unknown,Ar,,,True,1,False,,Unknown,Unknown,,Air,,,,,,100.0,,nan; nan,,False,,100.0,,,,,,,,1.05,22.7,0.72,17.2,,,,,1.05,22.6,0.7,16.6,,,,,,1.05,22.7,0.72,17.2,Reversed,Reversed,Reversed,Reversed,0.070464411,False,,,,,,,,False,,,,True,ISOS-D-1,1,Dark,,,0.0,,nan; nan,,,Unknown,False,Open circuit,nan; nan,,,25.0; 25.0,Unknown,,Air,,,nan; nan,65.0,240.0,False,Unknown,17.0,False,80.0,,,,,,,,,0,,,,,False,,1,,,nan; nan,,,,0,,0000:00:00:00:00,0000:00:00:00:00,,,nan; nan,,,nan; nan,,False,,,False,,,,,,,,,,,False,,False,,False,,UV cured epoxy-polymer Unknown,240.0,2.380211241711606,Polymers
